Repository: maanpandya/Fatigue-Life-Analysis-Composites

# Fatigue-Life-Analysis-Composites
Analyzing factors affecting fatigue life in composite laminates for wind energy applications

File: Data processing/optimatforpy.csv (part 1 of 35)
nr,Name,Plate,Fibre Volume Fraction,Lab,Laminate ,Cut angle ,Manufacturer,Geometry,Material,taverage,wmax,wmin,waverage,area,Lnominal,Lmeasured,Lgauge,Radius (waist),TG and phase,Phase,start date,end date,Test type,R-value1,Fmax,Ferror,Fstatic,Ffatigue,"Fmax, 90",epsmax,epsstatic,epsfatigue,eps90,eps45,Nu,smax,"smax,static","smax, fatigue",shear strain,shear strength,shear modulus (near other moduli),Torquemax,Torquefatigue,Torquestatic,Ncycles,level,levelcalc,Nspectrum,failure mode,runout,R-value2,Fmax2,epsmax2,smax2,Ncycles2,ratedisplacement,f,f2,Eit,Eic,Eft,Efc,"Elur,front","Elur, back",eps_max_t,eps_max_c,Machine,control,grip,ABG,Temp.,Temp. control,Environment,Reference document,Remarks,Invalid ,Bending ,Buckling ,Overheating,Tab failure ,Delaminated ,Incomplete measurement data ,Strain from E ,LUR,TEC,data delivered under name,Repair characteristics,Strain measurement equipment (long),Strain measurement equipment (short),Grip pressure,time per test
1,GEV201_D0100_0001,GEV02014,#N/B,WMC,UD1,0,LM,D0100,GE1,4.45,,23.28,23.28,103.60,170,,70.00,100.00,P1,P1,05/06/2002,05/06/2002,STC,,-42.72,,-42.72,,,-0.90,-0.90,,,,,-412.37,-412.37,,,,,-9195.07,,,1,,,,c,,,,,,,,,,,44.85,,,,,#DELING.DOOR.0!,-0.0092,,,,n,,,"d, RT",,,,,x,,,,,,,,PD01C01,,,,,0.25
4,GEV201_D0100_0004,GEV02014,#N/B,RISØ,UD1,0,LM,D0100,GE1,4.40,,25.00,25.00,110.00,170,,70.00,100.00,P1,P1,,,,,,,,,,2.00,,,,,,,,,,,,#DELING.DOOR.0!,,,1,,,,,,,,,,,,,,,,,,,,,,"100 kN Instron, RISØ",,,,,,"d, RT",,,x,,,,,,,,,,D04,,,,,
6,GEV201_D0100_0006,GEV02014,#N/B,WMC,UD1,0,LM,D0100,GE1,4.50,,23.35,23.35,105.08,170,,70.00,100.00,P1,P1,05/06/2002,05/06/2002,STC,,-42.58,,-42.58,,,-0.89,-0.89,,,,,-405.23,-405.23,,,,,-8839.42,,,1,,,,c,,,,,,,,,,,45.84,,,,,#DELING.DOOR.0!,-0.0088,,,,n,,,"d, RT",,,,,x,,,,,,,,PD01C06,,,,,0.25
9,GEV201_D0100_0009,GEV02014,#N/B,RISØ,UD1,0,LM,D0100,GE1,4.59,,23.15,23.15,106.26,170,,70.00,100.00,P1,P1,,,,0.1,,,,,,0.00,,,,,,,,,,,,#DELING.DOOR.0!,,,295,,,,,,,,,,,,4.00,,,,,,,,,,"100 kN Instron, RISØ",,,,,,"d, RT",,CA invalid,x,,,,,,,,,,D09,,,,,0.02
11,GEV201_D0100_0011,GEV02014,#N/B,WMC,UD1,0,LM,D0100,GE1,4.53,,23.03,23.03,104.21,170,,70.00,100.00,P1,P1,05/06/2002,05/06/2002,STC,,-40.82,,-40.82,,,-0.87,-0.87,,,,,-391.71,-391.71,,,,,-8731.16,,,1,,,,c,,,,,,,,,,,44.86,,,,,#DELING.DOOR.0!,-0.0087,,,,n,,,"d, RT",,,,,x,,,,,,,,PD01C11,,,,,0.25
16,GEV201_D0100_0016,GEV02014,#N/B,WMC,UD1,0,LM,D0100,GE1,4.51,,23.34,23.34,105.26,170,,70.00,100.00,P1,P1,06/06/2002,06/06/2002,STT,,85.50,,85.50,,,2.10,2.10,,,,,812.25,812.25,,,,,18220.83,,,1,,,,t,,,,,,,,,,44.58,,,,,,0.0182,#DELING.DOOR.0!,,,,n,,,"d, RT",,first loaded in compression @-43 kN,,,,,,,,,,,PD01T16,,,,,0.25
19,GEV201_D0100_0019,GEV02014,#N/B,RISØ,UD1,0,LM,D0100,GE1,4.37,,23.25,23.25,101.60,170,,70.00,100.00,P1,P1,,,,,,,,,,,,,,,,,,,,,,#DELING.DOOR.0!,,,1,,,,,,,,,,,,,,,,,,,,,,"100 kN Instron, RISØ",,,,,,"d, RT",,,x,,,,,,,,,,D19,,,,,
21,GEV201_D0100_0021,GEV02014,#N/B,WMC,UD1,0,LM,D0100,GE1,4.47,,23.27,23.27,104.02,170,,70.00,100.00,P1,P1,07/06/2002,07/06/2002,CA,-1,30.00,,,30.00,,0.64,,0.64,,,,288.41,,288.41,,,,#WAARDE!,,,791,,0,,,,,,,,,,2.00,,45.02,,,,,,,,,,,n,,,"d, RT",,,,,,,,,,,,,PD01F21,,,,,0.11
26,GEV201_D0100_0026,GEV02014,#N/B,WMC,UD1,0,LM,D0100,GE1,4.52,,23.28,23.28,105.11,170,,70.00,100.00,P1,P1,06/06/2002,06/06/2002,CA,-1,30.00,,,30.00,,0.64,,0.64,,,,285.42,,285.42,,,,#WAARDE!,,,469,,0,,,,,,,,,,2.00,,44.67,,,,,,,,,,,n,,,"d, RT",,,,,,,,,,,,,PD01F26,,,,,0.07
31,GEV201_D0100_0031,GEV02014,#N/B,WMC,UD1,0,LM,D0100,GE1,4.51,,23.35,23.35,105.19,170,,70.00,100.00,P1,P1,06/06/2002,06/06/2002,STT,,90.37,,90.37,,,2.15,2.15,,,,,859.10,859.10,,,,,19128.89,,,1,,,,t,,,,,,,,,,44.91,,,,,,0.0191,#DELING.DOOR.0!,,,,n,,,"d, RT",,,,,,,,,,,,,PD01T31,,,,,0.25
41,GEV201_R0100_0001,GEV02014,#N/B,WMC,UD1,0,LM,R0100,GE1,4.55,,24.99,24.99,113.70,170,,50.00,,P1,P1,05/06/2002,05/06/2002,STT,,100.00,,100.00,,,,,,,,,879.47,879.47,,,,,22304.66,,,1,,,,t,,,,,,,,,,39.43,,,,,,0.0223,#DELING.DOOR.0!,,,,n,,,"d, RT",,test > 100kN; followed by 2nd test (87.4 kN),,,,,x,,,,,,PR01T01,,,,,0.25
44,GEV201_R0100_0004,GEV02014,#N/B,RISØ,UD1,0,LM,R0100,GE1,4.40,,25.00,25.00,110.00,170,,50.00,,P1,P1,,,,,,,,,,3.59,,,,,,,,,,,,#DELING.DOOR.0!,,,1,,,,,,,,,,,,,,,,,,,,,,"100 kN Instron, RISØ",,,,,,"d, RT",,,x,,,,,,,,,,S04,,,,,
46,GEV201_R0100_0006,GEV02014,#N/B,WMC,UD1,0,LM,R0100,GE1,4.55,,25.21,25.21,114.58,170,,50.00,,P1,P1,05/06/2002,05/06/2002,STC,,-53.91,,-53.91,,,-1.19,-1.19,,,,,-470.50,-470.50,,,,,-11827.34,,,1,,,,c,,,,,,,,,,,39.78,,,,,#DELING.DOOR.0!,-0.0118,,,,n,,,"d, RT",,,,,,,,,,,,,PR01C06,,,,,0.25
49,GEV201_R0100_0009,GEV02014,#N/B,RISØ,UD1,0,LM,R0100,GE1,4.40,,25.00,25.00,110.00,170,,50.00,,P1,P1,,,,,,,,,,1.26,,,,,,,,,,,,#DELING.DOOR.0!,,,1,,,,,,,,,,,,,,,,,,,,,,"100 kN Instron, RISØ",,,,,,"d, RT",,,x,,,,,,,,,,S09,,,,,
51,GEV201_R0100_0011,GEV02014,#N/B,WMC,UD1,0,LM,R0100,GE1,4.55,,25.17,25.17,114.52,170,,50.00,,P1,P1,06/06/2002,06/06/2002,STT,,96.41,,96.41,,,,,,,,,841.84,841.84,,,,,21299.90,,,1,,,,t,,,,,,,,,,39.52,,,,,,0.0213,#DELING.DOOR.0!,,,,n,,,"d, RT",,,,,,,x,,,,,,PR01T11,,,,,0.25
54,GEV201_R0100_0014,GEV02014,#N/B,RISØ,UD1,0,LM,R0100,GE1,4.48,,25.28,25.28,113.25,170,,50.00,,P1,P1,,,,,,,,,,2.28,,,,,,,,,,,,#DELING.DOOR.0!,,,1,,,,,,,,,,,,,,,,,,,,,,"100 kN Instron, RISØ",,,,,,"d, RT",,,x,,,,,,,,,,S14,,,,,
56,GEV201_R0100_0016,GEV02014,#N/B,WMC,UD1,0,LM,R0100,GE1,4.59,,25.03,25.03,114.76,170,,50.00,,P1,P1,05/06/2002,05/06/2002,STC,,-58.06,,-58.06,,,-1.27,-1.27,,,,,-505.91,-505.91,,,,,-12891.83,,,1,,,,c,,,,,,,,,,,39.24,,,,,#DELING.DOOR.0!,-0.0129,,,,n,,,"d, RT",,,,,,,,,,,,,PR01C16,,,,,0.25
59,GEV201_R0100_0019,GEV02014,#N/B,RISØ,UD1,0,LM,R0100,GE1,4.50,,25.11,25.11,113.00,170,,50.00,,P1,P1,,,,,,,,,,0.00,,,,,,,,,,,,#DELING.DOOR.0!,,,1,,,,,,,,,,,,,,,,,,,,,,"100 kN Instron, RISØ",,,,,,"d, RT",,,x,,,,,,,,,,S19,,,,,
61,GEV201_R0100_0021,GEV02014,#N/B,WMC,UD1,0,LM,R0100,GE1,4.60,,25.13,25.13,115.60,170,,50.00,,P1,P1,05/06/2002,05/06/2002,STC,,-68.60,,-68.60,,,-1.50,-1.50,,,,,-593.44,-593.44,,,,,-14808.13,,,1,,,,c,,,,,,,,,,,40.08,,,,,#DELING.DOOR.0!,-0.0148,,,,n,,,"d, RT",,,,,,,,,,,,,PR01C21,,,,,0.25
64,GEV201_R0100_0024,GEV02014,#N/B,RISØ,UD1,0,LM,R0100,GE1,4.59,,25.14,25.14,115.39,170,,50.00,,P1,P1,,,,,,,,,,-2.69,,,,,,,,,,,,#DELING.DOOR.0!,,,1,,,,,,,,,,,,,,,,,,,,,,"100 kN Instron, RISØ",,,,,,"d, RT",,,x,,,,,,,,,,S24,,,,,
66,GEV201_R0100_0026,GEV02014,#N/B,WMC,UD1,0,LM,R0100,GE1,4.61,,25.25,25.25,116.28,170,,50.00,,P1,P1,06/06/2002,06/06/2002,STT,,87.41,,87.41,,,-1.96,-1.96,,,,,751.74,751.74,,,,,19182.04,,,1,,,,t,,,,,,,,,,39.19,,,,,,0.0192,#DELING.DOOR.0!,"250 kN homebuilt, WMC",,,n,,,"d, RT",,,,,,,,,,,,,PR01T26,,,,,0.25
69,GEV201_R0100_0029,GEV02014,#N/B,RISØ,UD1,0,LM,R0100,GE1,4.62,,25.10,25.10,115.96,170,,50.00,,P1,P1,,,,,,,,,,,,,,,,,,,,,,#DELING.DOOR.0!,,,0,,,,,,,,,,,,,,,,,,,,,,"100 kN Instron, RISØ",,,,,,"d, RT",,not tested,x,,,,,,,,,,S29,,,,,
71,GEV201_R0100_0031,GEV02014,#N/B,WMC,UD1,0,LM,R0100,GE1,4.54,,25.14,25.14,114.01,170,,50.00,,P1,P1,05/06/2002,06/06/2002,CA,-1,35.00,,,35.00,,0.77,,0.77,,,,306.99,,306.99,,,,#WAARDE!,,,13655,,0,,,,,,,,,,1.00,,40.30,,,,,,,,,,,n,,,"d, RT",,,,,,,,,,,,,PR01F31,,,,,3.79
74,GEV201_R0100_0034,GEV02014,#N/B,RISØ,UD1,0,LM,R0100,GE1,4.60,,25.17,25.17,115.78,170,,50.00,,P1,P1,,,,,,,,,,,,,,,,,,,,,,#DELING.DOOR.0!,,,0,,,,,,,,,,,,,,,,,,,,,,"100 kN Instron, RISØ",,,,,,"d, RT",,not tested,x,,,,,,,,,,S34,,,,,
76,GEV201_R0100_0036,GEV02014,#N/B,WMC,UD1,0,LM,R0100,GE1,4.55,,25.14,25.14,114.39,170,,50.00,,P1,P1,06/06/2002,07/06/2002,CA,-1,30.00,,,30.00,,0.66,,0.66,,,,262.27,,262.27,,,,#WAARDE!,,,24325,,0,,,,,,,,,,2.00,,39.95,,,,,,,,,,,n,,,"d, RT",,,,,,,,,,,,,PR01F36,,,,,3.38
79,GEV201_R0100_0039,GEV02014,#N/B,RISØ,UD1,0,LM,R0100,GE1,4.53,,25.00,25.00,113.25,170,,50.00,,P1,P1,,,,0.1,,,,,,0.00,,,,,,,,,,,,#DELING.DOOR.0!,,,435,,,,,,,,,,,,4.00,,,,,,,,,,"100 kN Instron, RISØ",,,,,,"d, RT",,CA invalid,x,,,,,,,,,,S39,,,,,0.03
83,GEV202_D0100_0001,GEV02015,#N/B,WMC,MUD1,0,LM,D0100,GE1,5.62,,23.19,23.19,130.33,170,,70.00,100.00,P1,P1,10/06/2002,10/06/2002,STT,,92.83,,92.83,,,,,,,,,712.28,712.28,,,,,#DELING.DOOR.0!,,,1,,,,t,,,,,,,,,,,,,,,,,,,,,n,,,"d, RT",,teared out,,,,,,,,,,,PD02T01,,,,,0.25
86,GEV202_D0100_0004,GEV02015,#N/B,RISØ,MUD1,0,LM,D0100,GE1,5.62,,23.42,23.42,131.62,170,,70.00,100.00,P1,P1,,,CA,0.1,65.00,,,65.00,,0.00,,,,,,493.84,,493.84,,,,#WAARDE!,,,100,,0,,,,,,,,,,5.00,,,,,,,,,,"100 kN Instron, RISØ",,,,,,"d, RT",,,,,,,,,,,,,D04,,,,,0.01
88,GEV202_D0100_0006,GEV02015,#N/B,WMC,MUD1,0,LM,D0100,GE1,5.65,,23.36,23.36,131.87,170,,70.00,100.00,P1,P1,11/06/2002,11/06/2002,STT,,90.84,,90.84,,,,,,,,,688.87,688.87,,,,,#DELING.DOOR.0!,,,1,,,,t,,,,,,,,,,,,,,,,,,,,,n,,,"d, RT",,teared out,,,,,,,,,,,PD02T06,,,,,0.25
91,GEV202_D0100_0009,GEV02015,#N/B,RISØ,MUD1,0,LM,D0100,GE1,5.65,,23.18,23.18,130.97,170,,70.00,100.00,P1,P1,,,CA,0.1,40.00,,,40.00,,0.00,,,,,,305.42,,305.42,,,,#WAARDE!,,,46046,,0,,,,,,,,,,5.00,,,,,,,,,,"100 kN Instron, RISØ",,,,,,"d, RT",,,,,,,,,,,,,D09,,,,,2.56
93,GEV202_D0100_0011,GEV02015,#N/B,WMC,MUD1,0,LM,D0100,GE1,5.59,,23.37,23.37,130.64,170,,70.00,100.00,P1,P1,10/06/2002,11/06/2002,CA,-1,30.00,,,30.00,,,,,,,,229.64,,229.64,,,,#WAARDE!,,,82468,,0,,,,,,,,,,2.00,,,,,,,,,,,,,n,,,"d, RT",,teared out; no strain meas.,,,,,,,,,,,PD02F11,,,,,11.45
96,GEV202_D0100_0014,GEV02015,#N/B,RISØ,MUD1,0,LM,D0100,GE1,5.63,,23.49,23.49,132.25,170,,70.00,100.00,P1,P1,,,CA,0.1,40.00,,,40.00,,0.00,,,,,,302.46,,302.46,,,,#WAARDE!,,,23400,,0,,,,,,,,,,5.00,,,,,,,,,,"100 kN Instron, RISØ",,,,,,"d, RT",,,,,,,,,,,,,D14,,,,,1.30
98,GEV202_D0100_0016,GEV02015,#N/B,WMC,MUD1,0,LM,D0100,GE1,5.60,,23.39,23.39,130.98,170,,70.00,100.00,P1,P1,11/06/2002,11/06/2002,CA,-1,35.00,,,35.00,,,,,,,,267.21,,267.21,,,,#WAARDE!,,,9305,,0,,,,,,,,,,2.00,,,,,,,,,,,,,n,,,"d, RT",,near tab; no strain meas.,,,,,,,,,,,PD02F16,,,,,1.29
101,GEV202_D0100_0019,GEV02015,#N/B,RISØ,MUD1,0,LM,D0100,GE1,5.68,,23.48,23.48,133.37,170,,70.00,100.00,P1,P1,,,CA,0.1,35.00,,,35.00,,0.00,,,,,,262.43,,262.43,,,,#WAARDE!,,,173000,,0,,,,,,,,,,5.00,,,,,,,,,,"100 kN Instron, RISØ",,,,,,"d, RT",,,,,,,,,,,,,D19,,,,,9.61
103,GEV202_D0100_0021,GEV02015,#N/B,WMC,MUD1,0,LM,D0100,GE1,5.66,,23.42,23.42,132.56,170,,70.00,100.00,P1,P1,12/06/2002,12/06/2002,STC,,-55.79,,-55.79,,,-1.14,-1.14,,,,,-420.87,-420.87,,,,,-11237.12,,,1,,,,c,,,,,,,,,,,37.45,,,,,#DELING.DOOR.0!,-0.0112,,,,n,,,"d, RT",,,,,x,,,x,,,,,PD02C21,,,,,0.25
108,GEV202_D0100_0026,GEV02015,#N/B,WMC,MUD1,0,LM,D0100,GE1,5.65,,23.35,23.35,131.81,170,,70.00,100.00,P1,P1,12/06/2002,12/06/2002,STC,,-56.61,,-56.61,,,-1.16,-1.16,,,,,-429.48,-429.48,,,,,-11271.83,,,1,,,,c,,,,,,,,,,,38.10,,,,,#DELING.DOOR.0!,-0.0113,,,,n,,,"d, RT",,,,,x,,,x,,,,,PD02C26,,,,,0.25
113,GEV202_D0100_0031,GEV02015,#N/B,WMC,MUD1,0,LM,D0100,GE1,5.68,,23.52,23.52,133.48,170,,70.00,100.00,P1,P1,12/06/2002,12/06/2002,STC,,-52.69,,-52.69,,,-1.08,-1.08,,,,,-394.75,-394.75,,,,,-10399.45,,,1,,,,c,,,,,,,,,,,37.96,,,,,#DELING.DOOR.0!,-0.0104,,,,n,,,"d, RT",,,,,x,,,x,,,,,PD02C31,,,,,0.25
126,GEV202_R0100_0004,GEV02015,#N/B,RISØ,MUD1,0,LM,R0100,GE1,5.64,,25.30,25.30,142.69,170,,50.00,,P1,P1,,,,,,,,,,4.17,,,,,,,,,,,,#DELING.DOOR.0!,,,1,,,,,,,,,,,,,,,,,,,,,,"100 kN Instron, RISØ",,,,,,"d, RT",,,x,,,,,,,,,,S04,,,,,
128,GEV202_R0100_0006,GEV02015,#N/B,WMC,MUD1,0,LM,R0100,GE1,5.62,,24.92,24.92,140.05,170,,50.00,,P1,P1,11/06/2002,11/06/2002,STT,,96.58,,96.58,,,,,,,,,689.61,689.61,,,,,#DELING.DOOR.0!,,,1,,,,t,,,,,,,,,,,,,,,,,,,,,n,,,"d, RT",,,,,,,x,,,,,,PR02T06,,,,,0.25
131,GEV202_R0100_0009,GEV02015,#N/B,RISØ,MUD1,0,LM,R0100,GE1,5.67,,25.30,25.30,143.45,170,,50.00,,P1,P1,,,,,,,,,,4.34,,,,,,,,,,,,#DELING.DOOR.0!,,,1,,,,,,,,,,,,,,,,,,,,,,"100 kN Instron, RISØ",,,,,,"d, RT",,,x,,,,,,,,,,S09,,,,,
133,GEV202_R0100_0011,GEV02015,#N/B,WMC,MUD1,0,LM,R0100,GE1,5.65,,25.30,25.30,142.95,170,,50.00,,P1,P1,11/06/2002,11/06/2002,STT,,96.52,,96.52,,,,,,,,,675.22,675.22,,,,,#DELING.DOOR.0!,,,1,,,,t,,,,,,,,,,,,,,,,,,,,,n,,,"d, RT",,,,,,,x,,,,,,PR02T11,,,,,0.25
136,GEV202_R0100_0014,GEV02015,#N/B,RISØ,MUD1,0,LM,R0100,GE1,5.64,,25.34,25.34,142.92,170,,50.00,,P1,P1,,,,,,,,,,4.81,,,,,,,,,,,,#DELING.DOOR.0!,,,1,,,,,,,,,,,,,,,,,,,,,,"100 kN Instron, RISØ",,,,,,"d, RT",,,x,,,,,,,,,,S14,,,,,
138,GEV202_R0100_0016,GEV02015,#N/B,WMC,MUD1,0,LM,R0100,GE1,5.64,,24.91,24.91,140.49,170,,50.00,,P1,P1,11/06/2002,11/06/2002,CA,-1,35.00,,,35.00,,,,,,,,249.12,,249.12,,,,#WAARDE!,,,11674,,0,,,,,,,,,,2.00,,,,,,,,,,,,,n,,,"d, RT",,near tab; no strain meas.,,,,,,,,,,,PR02F16,,,,,1.62
141,GEV202_R0100_0019,GEV02015,#N/B,RISØ,MUD1,0,LM,R0100,GE1,5.67,,25.27,25.27,143.28,170,,50.00,,P1,P1,,,,,,,,,,-4.53,,,,,,,,,,,,#WAARDE!,,,1,,,,,,,,,,,,,,,,,,,,,,"100 kN Instron, RISØ",,,,,,"d, RT",,,x,,,,,,,,,,S19,,,,,
143,GEV202_R0100_0021,GEV02015,#N/B,WMC,MUD1,0,LM,R0100,GE1,5.60,,25.15,25.15,140.71,170,,50.00,,P1,P1,11/06/2002,11/06/2002,CA,-1,35.00,,,35.00,,,,,,,,248.73,,248.73,,,,#WAARDE!,,,9153,,0,,,,,,,,,,2.00,,,,,,,,,,,,,n,,,"d, RT",,near tab; no strain meas.,,,,,,,,,,,PR02F21,,,,,1.27
146,GEV202_R0100_0024,GEV02015,#N/B,RISØ,MUD1,0,LM,R0100,GE1,5.72,,24.98,24.98,142.89,170,,50.00,,P1,P1,,,,,,,,,,,,,,,,,,,,,,#WAARDE!,,,0,,,,,,,,,,,,,,,,,,,,,,"100 kN Instron, RISØ",,,,,,"d, RT",,not tested,x,,,,,,,,,,S24,,,,,
148,GEV202_R0100_0026,GEV02015,#N/B,WMC,MUD1,0,LM,R0100,GE1,5.64,,25.26,25.26,142.47,170,,50.00,,P1,P1,12/06/2002,12/06/2002,STC,,-69.21,,-69.21,,,-1.40,-1.40,,,,,-485.80,-485.80,,,,,-14136.85,,,1,,,,c,,,,,,,,,,,34.36,,,,,#DELING.DOOR.0!,-0.0141,,,,n,,,"d, RT",,,,,x,,,x,,,,,PR02C26,,,,,0.25
151,GEV202_R0100_0029,GEV02015,#N/B,RISØ,MUD1,0,LM,R0100,GE1,5.72,,24.98,24.98,142.89,170,,50.00,,P1,P1,,,,,,,,,,-3.10,,,,,,,,,,,,#WAARDE!,,,1,,,,,,,,,,,,,,,,,,,,,,"100 kN Instron, RISØ",,,,,,"d, RT",,,x,,,,,,,,,,S29,,,,,
153,GEV202_R0100_0031,GEV02015,#N/B,WMC,MUD1,0,LM,R0100,GE1,5.70,,25.30,25.30,144.08,170,,50.00,,P1,P1,12/06/2002,12/06/2002,STC,,-73.49,,-73.49,,,-1.54,-1.54,,,,,-510.05,-510.05,,,,,-14890.27,,,1,,,,c,,,,,,,,,,,34.25,,,,,#DELING.DOOR.0!,-0.0149,,,,n,,,"d, RT",,,,,x,,,x,,,,,PR02C31,,,,,0.25
156,GEV202_R0100_0034,GEV02015,#N/B,RISØ,MUD1,0,LM,R0100,GE1,5.66,,25.29,25.29,143.14,170,,50.00,,P1,P1,,,,,,,,0.00,,,,,,,,,,,,,,#WAARDE!,,,1,,,,,,,,,,,,,,,,,,,,,,"100 kN Instron, RISØ",,,,,,"d, RT",,,x,,,,,,,,,,S34,,,,,
158,GEV202_R0100_0036,GEV02015,#N/B,WMC,MUD1,0,LM,R0100,GE1,5.63,,24.85,24.85,139.78,170,,50.00,,P1,P1,12/06/2002,12/06/2002,STC,,-71.21,,-71.21,,,-1.54,-1.54,,,,,-509.44,-509.44,,,,,-14548.33,,,1,,,,c,,,,,,,,,,,35.02,,,,,#DELING.DOOR.0!,-0.0145,,,,n,,,"d, RT",,,,,x,,,x,,,,,PR02C36,,,,,0.25
161,GEV202_R0100_0039,GEV02015,#N/B,RISØ,MUD1,0,LM,R0100,GE1,5.57,,25.37,25.37,141.31,170,,50.00,,P1,P1,,,,,,,,0.00,,,,,,,,,,,,,,#WAARDE!,,,1,,,,,,,,,,,,,,,,,,,,,,"100 kN Instron, RISØ",,,,,,"d, RT",,,x,,,,,,,,,,S39,,,,,
165,GEV203_D0100_0001,GEV02016,#N/B,WMC,MD1,0,LM,D0100,GE1,7.90,,23.04,23.04,182.02,170,,70.00,100.00,P1,P1,13/06/2002,13/06/2002,,,,,,,,,,,,,,,,,,,,#DELING.DOOR.0!,,,1,,,,,,,,,,,,,,,,,,,,,,,,,n,,,"d, RT",,,x,,,,,,,,,,PD03T01,,,,,
170,GEV203_D0100_0006,GEV02016,#N/B,WMC,MD1,0,LM,D0100,GE1,7.70,,23.34,23.34,179.60,170,,70.00,100.00,P1,P1,,,,,,,,,,,,,,,,,,,,,,#DELING.DOOR.0!,,,,,,,t,,,,,,,,,,,,,,,,,,,,,n,,,"d, RT",,not tested,x,,,,,,,,,,PD03T06,,,,,
175,GEV203_D0100_0011,GEV02016,#N/B,WMC,MD1,0,LM,D0100,GE1,7.87,,23.38,23.38,184.00,170,,70.00,100.00,P1,P1,13/06/2002,14/06/2002,CA,-1,35.00,,,35.00,,,,,,,,190.22,,190.22,,,,#WAARDE!,,,36165,,0,,,,,,,,,,2.00,,,,,,,,,,,,,n,,,"d, RT",,near tab; no strain meas.,,,,,,,,,,,PD03F11,,,,,5.02
180,GEV203_D0100_0016,GEV02016,#N/B,WMC,MD1,0,LM,D0100,GE1,7.70,,23.17,23.17,178.41,170,,70.00,100.00,P1,P1,17/06/2002,17/06/2002,CA,-1,35.00,,,35.00,,,,,,,,196.18,,196.18,,,,#WAARDE!,,,172,,0,,,,,,,,,,2.00,,,,,,,,,,,,,n,,,"d, RT",,no strain meas.,,,x,,,,,,,,PD03F16,,,,,0.02
185,GEV203_D0100_0021,GEV02016,#N/B,WMC,MD1,0,LM,D0100,GE1,7.87,,23.34,23.34,183.57,170,,70.00,100.00,P1,P1,14/06/2002,14/06/2002,STC,,-91.72,,-91.72,,,,,,,,,-499.65,-499.65,,,,,#DELING.DOOR.0!,,,1,,,,c,,,,,,,,,,,,,,,,,,,,,n,,,"d, RT",,middle,,,,,,,,,,,PD03C21,,,,,0.25
190,GEV203_D0100_0026,GEV02016,#N/B,WMC,MD1,0,LM,D0100,GE1,7.62,,23.28,23.28,177.28,170,,70.00,100.00,P1,P1,14/06/2002,14/06/2002,STC,,-87.97,,-87.97,,,,,,,,,-496.23,-496.23,,,,,#DELING.DOOR.0!,,,1,,,,c,,,,,,,,,,,,,,,,,,,,,n,,,"d, RT",,middle,,,,,,,,,,,PD03C26,,,,,0.25
195,GEV203_D0100_0031,GEV02016,#N/B,WMC,MD1,0,LM,D0100,GE1,7.86,,23.40,23.40,183.81,170,,70.00,100.00,P1,P1,14/06/2002,14/06/2002,STC,,-81.58,,-81.58,,,,,,,,,-443.84,-443.84,,,,,#DELING.DOOR.0!,,,1,,,,c,,,,,,,,,,,,,,,,,,,,,n,,,"d, RT",,middle,,,,,,,,,,,PD03C31,,,,,0.25
205,GEV203_R0100_0001,GEV02016,#N/B,WMC,MD1,0,LM,R0100,GE1,7.89,,25.40,25.40,200.28,170,,50.00,,P1,P1,,,STT,,96.76,,96.76,,,,,,,,,483.13,483.13,,,,,#DELING.DOOR.0!,,,1,,,,t,,,,,,,,,,,,,,,,,,,,,n,,,"d, RT",,end of test range,,,,,,,,,,,PR03T01,,,,,0.25
208,GEV203_R0100_0004,GEV02016,#N/B,RISØ,MD1,0,LM,R0100,GE1,7.89,,25.59,25.59,201.91,170,,50.00,,P1,P1,,,,,,,,,,1.59,,,,,,,,,,,,#WAARDE!,,,1,,,,,,,,,,,,,,,,,,,,,,"100 kN Instron, RISØ",,,,,,"d, RT",,,x,,,,,,,,,,S04,,,,,
213,GEV203_R0100_0009,GEV02016,#N/B,RISØ,MD1,0,LM,R0100,GE1,7.70,,25.70,25.70,197.89,170,,50.00,,P1,P1,,,,,,,,,,1.14,,,,,,,,,,,,#WAARDE!,,,1,,,,,,,,,,,,,,,,,,,,,,"100 kN Instron, RISØ",,,,,,"d, RT",,,x,,,,,,,,,,S09,,,,,
220,GEV203_R0100_0016,GEV02016,#N/B,WMC,MD1,0,LM,R0100,GE1,7.85,,25.54,25.54,200.36,170,,50.00,,P1,P1,17/06/2002,17/06/2002,CA,-1,35.00,,,35.00,,,,,,,,174.68,,174.68,,,,#WAARDE!,,,1283,,0,,,,,,,,,,2.00,,,,,,,,,,,,,n,,,"d, RT",,near tab; no strain meas.,,,,,,,,,,,PR03F16,,,,,0.18
225,GEV203_R0100_0021,GEV02016,#N/B,WMC,MD1,0,LM,R0100,GE1,7.87,,25.43,25.43,200.13,170,,50.00,,P1,P1,17/06/2002,17/06/2002,CA,-1,35.00,,,35.00,,,,,,,,174.88,,174.88,,,,#WAARDE!,,,721,,0,,,,,,,,,,2.00,,,,,,,,,,,,,n,,,"d, RT",,near tab; no strain meas.,,,,,,,,,,,PR03F21,,,,,0.10
228,GEV203_R0100_0024,GEV02016,#N/B,RISØ,MD1,0,LM,R0100,GE1,7.70,,25.55,25.55,196.74,170,,50.00,,P1,P1,,,,,,,,,,0.00,,,,,,,,,,,,#DELING.DOOR.0!,,,1,,,,,,,,,,,,,,,,,,,,,,"100 kN Instron, RISØ",,,,,,"d, RT",,,x,,,,,,,,,,S24,,,,,
230,GEV203_R0100_0026,GEV02016,#N/B,WMC,MD1,0,LM,R0100,GE1,7.71,,25.64,25.64,197.56,170,,50.00,,P1,P1,14/06/2002,14/06/2002,STC,,-91.66,,-91.66,,,,,,,,,-463.97,-463.97,,,,,#DELING.DOOR.0!,,,1,,,,c,,,,,,,,,,,,,,,,,,,,,n,,,"d, RT",,near tab,,,,,,,,,,,PR03C26,,,,,0.25
233,GEV203_R0100_0029,GEV02016,#N/B,RISØ,MD1,0,LM,R0100,GE1,7.90,,25.54,25.54,201.77,170,,50.00,,P1,P1,,,,,,,,,,0.00,,,,,,,,,,,,#DELING.DOOR.0!,,,1,,,,,,,,,,,,,,,,,,,,,,"100 kN Instron, RISØ",,,,,,"d, RT",,,x,,,,,,,,,,S29,,,,,
235,GEV203_R0100_0031,GEV02016,#N/B,WMC,MD1,0,LM,R0100,GE1,7.85,,25.45,25.45,199.66,170,,50.00,,P1,P1,14/06/2002,14/06/2002,STC,,-97.64,,-97.64,,,,,,,,,-489.04,-489.04,,,,,#DELING.DOOR.0!,,,1,,,,c,,,,,,,,,,,,,,,,,,,,,n,,,"d, RT",,near tab,,,,,,,,,,,PR03C31,,,,,0.25
240,GEV203_R0100_0036,GEV02016,#N/B,WMC,MD1,0,LM,R0100,GE1,7.81,,25.55,25.55,199.55,170,,50.00,,P1,P1,14/06/2002,14/06/2002,STC,,-91.84,,-91.84,,,,,,,,,-460.25,-460.25,,,,,#DELING.DOOR.0!,,,1,,,,c,,,,,,,2,,,,,,,,,,,,,,n,,,"d, RT",,near tab,,,,,,,,,,,PR03C36,,,,,0.25
247,GEV204_R0200_0001,4UD,#N/B,WMC,UD2,0,LM,R0200,GE1,3.87,,24.90,24.90,96.24,140,,30.00,,P2,P2,31/07/2002,31/07/2002,STT,,73.93,,73.93,,,,,,,,,768.15,768.15,,,,,#DELING.DOOR.0!,,,1,,,,,,,,,,,,,,,,,,,,,,"100 kN Schenck, WMC",d,h,n,,y,"d, RT",OB_TC_N001.doc,,,,,,,,,,,,PRA04T01,,,,,0.25
248,GEV204_R0200_0002,4UD,#N/B,DLR,UD2,0,LM,R0200,GE1,3.90,,25.11,25.11,97.93,140,,30.00,,P2,P2,,,STC,,-51.28,,-51.28,,,-1.20,-1.20,,,,,-523.64,-523.64,,,,,-14792.22,,,1,,,,,,,,,,,1.2,,,,35.40,,,,,#DELING.DOOR.0!,-0.0148,"200 kN HUN, DLR",d,m,n,,y,"d, RT",OB_TC_N002,"slight bending, displacement controlled by ""hand""",,x,,,,,,,,,S02_A_GL30,,,,,0.25
250,GEV204_R0200_0004,4UD,#N/B,RISØ,UD2,0,LM,R0200,GE1,3.95,,25.14,25.14,99.21,140,,30.00,,P2,P2,,,,,,,,,,1.16,,,,,,,,,,,,#WAARDE!,,,1,,,,,,,,,,,,,,,,,,,,,,"250 kN Instron, RISØ",,,,,,"d, RT",,,x,,,,,,,,,,S04A,,,,,
252,GEV204_R0200_0006,4UD,#N/B,WMC,UD2,0,LM,R0200,GE1,3.86,,25.02,25.02,96.58,140,,30.00,,P2,P2,01/08/2002,01/08/2002,STC,,-44.53,,-44.53,,,-1.33,-1.33,,,,,-461.06,-461.06,,,,,-13387.52,,,1,,,,,,,,,,,,,,,34.44,,,,,#DELING.DOOR.0!,-0.0134,"100 kN Schenck, WMC",d,h,n,,y,"d, RT",OB_TC_N001.doc,,,,,,,,,,,,PRA04C06,,,,,0.25
253,GEV204_R0200_0007,4UD,#N/B,DLR,UD2,0,LM,R0200,GE1,3.86,,25.04,25.04,96.65,140,,30.00,,P2,P2,,,CA,-1,20.10,,,20.10,,0.55,,0.55,,,,207.96,,207.96,,,,#WAARDE!,,,190082,,0,,,,,,,,,1.2,4.50,,37.00,37.10,,,,,,,"200 kN HUN, DLR",l,m,n,40.0,y,"d, RT",OB_TC_N002,,,,,,,,,,,,S07_A_GL30,,,,,11.73
255,GEV204_R0200_0009,4UD,#N/B,RISØ,UD2,0,LM,R0200,GE1,3.87,,25.07,25.07,97.02,140,,30.00,,P2,P2,,,,,,,,,,1.32,,,,,,,,,,,,#WAARDE!,,,1,,,,,,,,,,,,,,,,,,,,,,"250 kN Instron, RISØ",,,,,,"d, RT",,,x,,,,,,,,,,S09A,,,,,
257,GEV204_R0200_0011,4UD,#N/B,WMC,UD2,0,LM,R0200,GE1,3.88,,25.01,25.01,97.04,140,,30.00,,P2,P2,01/08/2002,01/08/2002,STC,,-44.57,,-44.57,,,-1.30,-1.30,,,,,-459.35,-459.35,,,,,-13094.00,,,1,,,,,,,,,,,,,,,35.08,,,,,#DELING.DOOR.0!,-0.0131,"100 kN Schenck, WMC",d,h,n,,y,"d, RT",OB_TC_N001.doc,,,,,,,,,,,,PRA04C11,,,,,0.25
258,GEV204_R0200_0012,4UD,#N/B,DLR,UD2,0,LM,R0200,GE1,3.93,,25.09,25.09,98.60,140,,30.00,,P2,P2,,,CA,-1,25.13,,,25.13,,0.69,,0.69,,,,254.86,,254.86,,,,#WAARDE!,,,3701,,2,,,,,,,,,1.2,3.70,,37.80,37.80,,,,,,,"200 kN HUN, DLR",l,m,n,41.0,y,"d, RT",OB_TC_N002,failure nearby tab,,,,,,,,,,,S12_A_GL30,,,,,0.28
260,GEV204_R0200_0014,4UD,#N/B,RISØ,UD2,0,LM,R0200,GE1,3.93,,25.02,25.02,98.20,140,,30.00,,P2,P2,,,,,,,,,,1.73,,,,,,,,,,,,#WAARDE!,,,1,,,,,,,,,,,,,,,,,,,,,,"250 kN Instron, RISØ",,,,,,"d, RT",,,x,,,,,,,,,,S14A,,,,,
262,GEV204_R0200_0016,4UD,#N/B,WMC,UD2,0,LM,R0200,GE1,3.83,,25.19,25.19,96.35,140,,30.00,,P2,P2,07/08/2002,07/08/2002,CA,-1,22.26,,,22.26,,,,,,,,231.07,,231.07,,,,#WAARDE!,,,12172,,2,,,,,,,,,,2.00,,,,,,,,,,"100 kN Schenck, WMC",l,h,n,,y,"d, RT",OB_TC_N001.doc,,,,,,x,,,,,,PRA04F16,,,,,1.69
263,GEV204_R0200_0017,4UD,#N/B,DLR,UD2,0,LM,R0200,GE1,3.88,,25.88,25.88,100.41,140,,30.00,,P2,P2,,,CA,-1,26.10,,,26.10,,0.72,,0.72,,,,259.92,,259.92,,,,#WAARDE!,,,7734,,2,,,,,,,,,,2.60,,36.00,35.80,,,,,,,"200 kN HUN, DLR",l,m,n,42.0,y,"d, RT",OB_TC_N002,failure nearby tab,,,,,,,,,,,S17_A_GL30,,,,,0.83
265,GEV204_R0200_0019,4UD,#N/B,RISØ,UD2,0,LM,R0200,GE1,3.91,,25.11,25.11,98.20,140,,30.00,,P2,P2,,,,,,,,,,1.24,,,,,,,,,,,,#WAARDE!,,,1,,,,,,,,,,,,,,,,,,,,,,"250 kN Instron, RISØ",,,,,,"d, RT",,,x,,,,,,,,,,S19A,,,,,
277,GEV204_R0300_0031,4UD,#N/B,WMC,UD2,0,LM,R0300,GE1,3.85,,25.05,25.05,96.44,145,,35.00,,P2,P2,05/08/2002,06/08/2002,CA,-1,22.26,,,22.26,,,,,,,,230.85,,230.85,,,,#WAARDE!,,,62921,,2,,,,,,,,,,2.00,,,,,,,,,,"100 kN Schenck, WMC",l,h,n,,y,"d, RT",OB_TC_N001.doc,,,,,,x,,,,,,PRB04F31,,,,,8.74
278,GEV204_R0300_0032,4UD,#N/B,DLR,UD2,0,LM,R0300,GE1,3.84,,25.00,25.00,96.00,145,,35.00,,P2,P2,,,STC,,-43.30,,-43.30,,,-1.23,-1.23,,,,,-451.04,-451.04,,,,,-12528.94,,,1,,,,,,,,,,,1.4,,,,36.00,,,,,#DELING.DOOR.0!,-0.0125,"200 kN HUN, DLR",d,m,n,,y,"d, RT",OB_TC_N002,"slight bending, displacement controlled by ""hand""",,x,,,,,,,,,S32_B_GL35,,,,,0.25
280,GEV204_R0300_0034,4UD,#N/B,RISØ,UD2,0,LM,R0300,GE1,3.96,,25.07,25.07,99.14,145,,35.00,,P2,P2,,,,,,,,0.00,,1.67,,,,,,,,,,,,#WAARDE!,,,1,,,,,,,,,,,,,,,,,,,,,,"250 kN Instron, RISØ",,,,,,"d, RT",,,x,,,,,,,,,,S34B,,,,,
282,GEV204_R0300_0036,4UD,#N/B,WMC,UD2,0,LM,R0300,GE1,3.90,,25.02,25.02,97.45,145,,35.00,,P2,P2,01/08/2002,01/08/2002,STC,,-42.90,,-42.90,,,-1.24,-1.24,,,,,-440.17,-440.17,,,,,-12457.29,,,1,,,,,,,,,,,,,,,35.33,,,,,#DELING.DOOR.0!,-0.0125,"100 kN Schenck, WMC",d,h,n,,y,"d, RT",OB_TC_N001.doc,,,,,,,,,,,,PRB04C36,,,,,0.25
283,GEV204_R0300_0037,4UD,#N/B,DLR,UD2,0,LM,R0300,GE1,3.87,,25.05,25.05,96.94,145,,35.00,,P2,P2,,,CA,-1,25.20,,,25.20,,0.68,,0.68,,,,259.95,,259.95,,,,#WAARDE!,,,2313,,2,,,,,,,,,1.4,3.20,,37.40,37.50,,,,,,,"200 kN HUN, DLR",l,m,n,35.0,y,"d, RT",OB_TC_N002,failure nearby tab,,,,,,,,,,,S37_B_GL35,,,,,0.20
285,GEV204_R0300_0039,4UD,#N/B,RISØ,UD2,0,LM,R0300,GE1,3.89,,25.05,25.05,97.54,145,,35.00,,P2,P2,,,,,,,,,,1.65,,,,,,,,,,,,#WAARDE!,,,1,,,,,,,,,,,,,,,,,,,,,,"250 kN Instron, RISØ",,,,,,"d, RT",,,x,,,,,,,,,,S39B,,,,,
287,GEV204_R0300_0041,4UD,#N/B,WMC,UD2,0,LM,R0300,GE1,3.89,,24.94,24.94,97.02,145,,35.00,,P2,P2,31/07/2002,31/07/2002,STC,,-46.97,,-46.97,,,-1.39,-1.39,,,,,-484.12,-484.12,,,,,-13931.75,,,1,,,,,,,,,,,,,,,34.75,,,,,#DELING.DOOR.0!,-0.0139,"100 kN Schenck, WMC",d,h,n,,y,"d, RT",OB_TC_N001.doc,,,,,,,,,,,,PRB04C41,,,,,0.25
288,GEV204_R0300_0042,4UD,#N/B,DLR,UD2,0,LM,R0300,GE1,3.86,,25.02,25.02,96.58,145,,35.00,,P2,P2,,,CA,-1,25.20,,,25.20,,0.70,,0.70,,,,260.93,,260.93,,,,#WAARDE!,,,1375,,2,,,,,,,,,1.4,3.70,,36.40,36.30,,,,,,,"200 kN HUN, DLR",l,m,n,41.0,y,"d, RT",OB_TC_N002,failure nearby tab,,,,,,,,,,,S42_B_GL35,,,,,0.10
290,GEV204_R0300_0044,4UD,#N/B,RISØ,UD2,0,LM,R0300,GE1,3.92,,25.03,25.03,98.17,145,,35.00,,P2,P2,,,,,,,,0.00,,1.49,,,,,,,,,,,,#WAARDE!,,,1,,,,,,,,,,,,,,,,,,,,,,"250 kN Instron, RISØ",,,,,,"d, RT",,,x,,,,,,,,,,S44B,,,,,
292,GEV204_R0300_0046,4UD,#N/B,WMC,UD2,0,LM,R0300,GE1,3.84,,24.93,24.93,95.61,145,,35.00,,P2,P2,31/07/2002,31/07/2002,STT,,76.60,,76.60,,,,,,,,,801.18,801.18,,,,,#DELING.DOOR.0!,,,1,,,,,,,,,,,,,,,,,,,,,,"100 kN Schenck, WMC",d,h,n,,y,"d, RT",OB_TC_N001.doc,loading rate 0.095233,,,,,,,,,,,PRB04T46,,,,,0.25
293,GEV204_R0300_0047,4UD,#N/B,DLR,UD2,0,LM,R0300,GE1,3.80,,25.00,25.00,95.00,145,,35.00,,P2,P2,,,CA,-1,24.70,,,24.70,,0.69,,0.69,,,,260.00,,260.00,,,,#WAARDE!,,,11627,,2,,,,,,,,,,2.60,,37.50,37.20,,,,,,,"200 kN HUN, DLR",l,m,n,39.0,y,"d, RT",OB_TC_N002,failure nearby tab,,,,,,,,,,,S47_B_GL35,,,,,1.24
295,GEV204_R0300_0049,4UD,#N/B,RISØ,UD2,0,LM,R0300,GE1,3.90,,24.84,24.84,96.84,145,,35.00,,P2,P2,,,,,,,,,,1.52,,,,,,,,,,,,#WAARDE!,,,1,,,,,,,,,,,,,,,,,,,,,,"250 kN Instron, RISØ",,,,,,"d, RT",,,x,,,,,,,,,,S49B,,,,,
307,GEV204_R0400_0061,4UD,#N/B,WMC,UD2,0,LM,R0400,GE1,3.86,,25.01,25.01,96.41,150,,40.00,,P2,P2,31/07/2002,31/07/2002,STT,,76.33,,76.33,,,,,,,,,791.68,791.68,,,,,#DELING.DOOR.0!,,,1,,,,,,,,,,,,,,,,,,,,,,"100 kN Schenck, WMC",d,h,n,,y,"d, RT",OB_TC_N001.doc,,,,,,,,,,,,PRC04T61,,,,,0.25
308,GEV204_R0400_0062,4UD,#N/B,DLR,UD2,0,LM,R0400,GE1,3.80,,25.02,25.02,95.08,150,,40.00,,P2,P2,,,STC,,-49.36,,-49.36,,,-1.35,-1.35,,,,,-519.16,-519.16,,,,,-13590.67,,,1,,,,,,,,,,,1.6,,,,38.20,,,,,#DELING.DOOR.0!,-0.0136,"200 kN HUN, DLR",l,m,n,,y,"d, RT",OB_TC_N002,,,,,,,,,,,,S62_C_GL40,,,,,0.25
310,GEV204_R0400_0064,4UD,#N/B,RISØ,UD2,0,LM,R0400,GE1,3.96,,25.07,25.07,99.14,150,,40.00,,P2,P2,,,,,,,,,,1.39,,,,,,,,,,,,#WAARDE!,,,1,,,,,,,,,,,,,,,,,,,,,,"250 kN Instron, RISØ",,,,,,"d, RT",,,x,,,,,,,,,,S64C,,,,,
312,GEV204_R0400_0066,4UD,#N/B,WMC,UD2,0,LM,R0400,GE1,3.85,,24.98,24.98,96.05,150,,40.00,,P2,P2,31/07/2002,31/07/2002,STC,,-40.99,,-40.99,,,-1.21,-1.21,,,,,-426.80,-426.80,,,,,-12106.15,,,1,,,,,,,,,,,,,,,35.26,,,,,#DELING.DOOR.0!,-0.0121,"100 kN Schenck, WMC",d,h,n,,y,"d, RT",OB_TC_N001.doc,,,,x,,,,,,,,PRC04C66,,,,,0.25
313,GEV204_R0400_0067,4UD,#N/B,DLR,UD2,0,LM,R0400,GE1,3.85,,24.98,24.98,96.17,150,,40.00,,P2,P2,,,CA,-1,37.50,,,37.50,,1.05,,1.05,,,,389.92,,389.92,,,,#WAARDE!,,,139,,1,,,,,,,,,1.6,2.50,,37.40,37.30,,,,,,,"200 kN HUN, DLR",l,m,n,>50,y,"d, RT",OB_TC_N002,failure nearby tab,,,x,,,,,,,,S67_C_GL40,,,,,0.02
315,GEV204_R0400_0069,4UD,#N/B,RISØ,UD2,0,LM,R0400,GE1,3.89,,25.05,25.05,97.54,150,,40.00,,P2,P2,,,,,,,,0.00,,1.48,,,,,,,,,,,,#WAARDE!,,,1,,,,,,,,,,,,,,,,,,,,,,"250 kN Instron, RISØ",,,,,,"d, RT",,,x,,,,,,,,,,S69C,,,,,
317,GEV204_R0400_0071,4UD,#N/B,WMC,UD2,0,LM,R0400,GE1,3.85,,24.97,24.97,96.13,150,,40.00,,P2,P2,31/07/2002,31/07/2002,STC,,-40.32,,-40.32,,,-1.23,-1.23,,,,,-419.38,-419.38,,,,,-11989.15,,,1,,,,,,,,,,,,,,,34.98,,,,,#DELING.DOOR.0!,-0.0120,"100 kN Schenck, WMC",d,h,n,,y,"d, RT",OB_TC_N001.doc,slight buckling,,,x,,,,,,,,PRC04C71,,,,,0.25
318,GEV204_R0400_0072,4UD,#N/B,DLR,UD2,0,LM,R0400,GE1,3.79,,24.85,24.85,94.18,150,,40.00,,P2,P2,,,CA,-1,26.90,,,26.90,,0.75,,0.75,,,,285.62,,285.62,,,,#WAARDE!,,,n.n.,,0,,,,,,,,,1.6,3.33,,38.10,38.00,,,,,,,"200 kN HUN, DLR",l,m,n,,y,"d, RT",OB_TC_N002,test cancelled due to problems with testing machine; data point not valid,x,,,,,,,,,,S72_C_GL40,,,,,
320,GEV204_R0400_0074,4UD,#N/B,RISØ,UD2,0,LM,R0400,GE1,3.92,,25.03,25.03,98.17,150,,40.00,,P2,P2,,,,,,,,,,1.43,,,,,,,,,,,,#WAARDE!,,,1,,,,,,,,,,,,,,,,,,,,,,"250 kN Instron, RISØ",,,,,,"d, RT",,,x,,,,,,,,,,S74C,,,,,
322,GEV204_R0400_0076,4UD,#N/B,WMC,UD2,0,LM,R0400,GE1,3.88,,25.26,25.26,97.88,150,,40.00,,P2,P2,04/08/2002,05/08/2002,CA,-1,22.26,,,22.26,,,,,,,,227.46,,227.46,,,,#WAARDE!,,,61144,,0,,,,,,,,,,1.00,,,,,,,,,,"100 kN Schenck, WMC",l,h,n,,y,"d, RT",OB_TC_N001.doc,,,,,,x,,,,,,PRC04F76,,,,,16.98
323,GEV204_R0400_0077,4UD,#N/B,DLR,UD2,0,LM,R0400,GE1,3.95,,24.85,24.85,98.16,150,,40.00,,P2,P2,,,CA,-1,25.50,,,25.50,,0.69,,0.69,,,,259.79,,259.79,,,,#WAARDE!,,,1811,,2,,,,,,,,,,3.70,,37.70,37.50,,,,,,,"200 kN HUN, DLR",l,m,n,>43,y,"d, RT",OB_TC_N002,failure nearby tab,,,,,,,,,,,S77_C_GL40,,,,,0.14
325,GEV204_R0400_0079,4UD,#N/B,RISØ,UD2,0,LM,R0400,GE1,3.90,,24.84,24.84,96.84,150,,40.00,,P2,P2,,,,,,,,,,1.53,,,,,,,,,,,,#WAARDE!,,,1,,,,,,,,,,,,,,,,,,,,,,"250 kN Instron, RISØ",,,,,,"d, RT",,,x,,,,,,,,,,S79C,,,,,
373,GEV205_R0400_0037,"[+/-45 ,UD]4;[+/-45] ",#N/B,DLR,MD2,0,LM,R0400,GE1,6.57,,24.84,24.84,163.20,150,,40.00,,P2,P2,,,STC,,-85.34,,-85.34,,,-1.95,-1.95,,,,,-522.92,-522.92,,,,,-18905.30,,,1,,,,,,,,,,,,,,,27.66,,,,,#DELING.DOOR.0!,-0.0189,"200 kN HUN, DLR",d,m,n,,,"d, RT",OB_TC_R007,loading rate 0.031%/s,,x,,,x,,,,,,S61_GL40,,,,,0.25
378,GEV205_R0400_0042,"[+/-45 ,UD]4;[+/-45] ",#N/B,DLR,MD2,0,LM,R0400,GE1,6.55,,24.90,24.90,163.10,150,,40.00,,P2,P2,,,CA,-1,42.17,,,42.17,,1.02,,1.02,,,,258.56,,258.56,,,,#WAARDE!,,,168,,1,,t,,,,,,,,2.55,,27.90,25.90,,,,,,,"200 kN HUN, DLR",l,m,n,,,"d, RT",OB_TC_R007,,,,x,,,,,,,,S66_GL40,,,,,0.02
383,GEV205_R0400_0047,"[+/-45 ,UD]4;[+/-45] ",#N/B,DLR,MD2,0,LM,R0400,GE1,6.55,,24.55,24.55,160.80,150,,40.00,,P2,P2,,,CA,-1,41.65,,,41.65,,0.97,,0.97,,,,259.01,,259.01,,,,#WAARDE!,,,336,,1,,c,,,,,,,,1.33,,29.10,31.80,,,,,,,"200 kN HUN, DLR",l,m,n,,,"d, RT",OB_TC_R007,,,x,x,,,,,,,,S71_GL40,,,,,0.07
398,GEV205_R0500_0062,"[+/-45 ,UD]4;[+/-45] ",#N/B,DLR,MD2,0,LM,R0500,GE1,6.54,,25.16,25.16,164.55,155,,45.00,,P2,P2,,,STC,,-82.54,,-82.54,,,-2.00,-2.00,,,,,-501.62,-501.62,,,,,-16771.03,,,1,,,,,,,,,,,,,,,29.91,,,,,#DELING.DOOR.0!,-0.0168,"200 kN HUN, DLR",d,m,n,,,"d, RT",OB_TC_R007,"slight bending displacement controlled by ""hand""; loading rate 0.043%/s",,x,,,,,,,,,S112_GL45,,,,,0.25
403,GEV205_R0500_0067,"[+/-45 ,UD]4;[+/-45] ",#N/B,DLR,MD2,0,LM,R0500,GE1,6.56,,25.02,25.02,164.13,155,,45.00,,P2,P2,,,CA,-1,32.72,,,32.72,,0.79,,0.79,,,,199.35,,199.35,,,,#WAARDE!,,,1897,,2,,c,,,,,,,,1.64,,27.40,25.60,,,,,,,"200 kN HUN, DLR",l,m,n,,,"d, RT",OB_TC_R007,,,,x,,,,,,,,S117_GL45,,,,,0.32
442,GEV206_R0300_0049,1,53.31,VUB,UD2,0,LM,R0300,GE1,3.81,,24.96,24.96,95.10,145,,35.00,,TG 3 phase I,BM,12/03/2003,12/03/2003,STT,,75.64,,75.64,,,2.25,2.25,,,,,795.39,795.39,,,,,21714.26,,,1,,,,,,,,,,,0.25,,,36.63,,,,,,0.0217,#DELING.DOOR.0!,"100 kN MTS, VUB",d,h,n,,,"d, RT",OB_TG5_R006,,,,,,,,,,,,0049,,,,,0.25
443,GEV206_R0300_0050,1,53.31,VUB,UD2,0,LM,R0300,GE1,3.80,,25.28,25.28,96.06,145,,35.00,,TG 3 phase I,BM,12/03/2003,12/03/2003,STT,,76.49,,76.49,,,2.20,2.20,,,,,796.24,796.24,,,,,20882.25,,,1,,,,,,,,,,,0.25,,,38.13,,,,,,0.0209,#DELING.DOOR.0!,"100 kN MTS, VUB",d,h,n,,,"d, RT",OB_TG5_R006,,,,,,,,,,,,0050,,,,,0.25
444,GEV206_R0300_0051,1,53.31,VUB,UD2,0,LM,R0300,GE1,3.78,,25.20,25.20,95.26,145,,35.00,,TG 3 phase I,BM,12/03/2003,12/03/2003,STT,,74.90,,74.90,,,2.24,2.24,,,,0.26,786.30,786.30,,,,,21046.63,,,1,,,,,,,,,,,0.25,,,37.36,,,,,,0.0210,#DELING.DOOR.0!,"100 kN MTS, VUB",d,h,n,,,"d, RT",OB_TG5_R006,,,,,,,,,,,,0051,,,,,0.25
445,GEV206_R0300_0052,1,53.31,VUB,UD2,0,LM,R0300,GE1,3.85,,25.24,25.24,97.17,145,,35.00,,TG 3 phase I,BM,14/03/2003,14/03/2003,STC,,-38.23,,-38.23,,,-1.07,-1.07,,,,0.3,-393.42,-393.42,,,,,-10670.41,,,1,,,,,,,,,,,1,,,,36.87,,,,,#DELING.DOOR.0!,-0.0107,"100 kN MTS, VUB",d,h,n,,,"d, RT",OB_TG5_R006,No precautions to keep stiffness of test bench and grips as high as possible,,,,,,,,,,,0052,,,,,0.25
446,GEV206_R0300_0053,1,53.31,VUB,UD2,0,LM,R0300,GE1,3.77,,25.20,25.20,95.00,145,,35.00,,TG 3 phase I,BM,14/03/2003,14/03/2003,STC,,-37.77,,-37.77,,,-1.10,-1.10,,,,0.3,-397.56,-397.56,,,,,-10641.39,,,1,,,,,,,,,,,1,,,,37.36,,,,,#DELING.DOOR.0!,-0.0106,"100 kN MTS, VUB",d,h,n,,,"d, RT",OB_TG5_R006,No precautions to keep stiffness of test bench and grips as high as possible,,,,,,,,,,,0053,,,,,0.25
447,GEV206_R0300_0054,1,53.31,VUB,UD2,0,LM,R0300,GE1,3.83,,25.18,25.18,96.44,145,,35.00,,TG 3 phase I,BM,14/03/2003,14/03/2003,STC,,-45.58,,-45.58,,,-1.24,-1.24,,,,,-472.63,-472.63,,,,,-12103.16,,,1,,,,,,,,,,,1,,,,39.05,,,,,#DELING.DOOR.0!,-0.0121,"100 kN MTS, VUB",d,h,n,,,"d, RT",OB_TG5_R006,,,,,,,,,,,,0054,,,,,0.25
448,GEV206_R0300_0055,1,53.31,VUB,UD2,0,LM,R0300,GE1,3.84,,25.24,25.24,96.92,145,,35.00,,TG 3 phase I,BM,13/03/2003,13/03/2003,STT,,75.33,,75.33,,,2.28,2.28,,,,,777.23,777.23,,,,,20442.56,,,1,,,,,,,,,,,1 ,,,38.02,,,,,,0.0204,#DELING.DOOR.0!,"100 kN MTS, VUB",d,h,n,,,"d, RT",OB_TG5_R006,,,,,,,,,,,,0055,,,,,0.25
449,GEV206_R0300_0056,1,53.31,VUB,UD2,0,LM,R0300,GE1,3.80,,25.15,25.15,95.57,145,,35.00,,TG 3 phase I,BM,13/03/2003,13/03/2003,STT,,75.90,,75.90,,,2.08,2.08,,,,,794.18,794.18,,,,,21121.87,,,1,,,,,,,,,,,1 ,,,37.60,,,,,,0.0211,#DELING.DOOR.0!,"100 kN MTS, VUB",d,h,n,,,"d, RT",OB_TG5_R006,,,,,,,,,,,,0056,,,,,0.25
450,GEV206_R0300_0057,1,53.31,VUB,UD2,0,LM,R0300,GE1,3.80,,25.17,25.17,95.65,145,,35.00,,TG 3 phase I,BM,13/03/2003,13/03/2003,STT,,74.42,,74.42,,,2.28,2.28,,,,0.31,778.08,778.08,,,,,21029.12,,,1,,,,,,,,,,,1 ,,,37.00,,,,,,0.0210,#DELING.DOOR.0!,"100 kN MTS, VUB",d,h,n,,,"d, RT",OB_TG5_R006,,,,,,,,,,,,0057,,,,,0.25
451,GEV206_R0300_0058,1,53.31,VUB,UD2,0,LM,R0300,GE1,3.82,,25.26,25.26,96.49,145,,35.00,,TG 3 phase I,BM,14/03/2003,14/03/2003,STC,,-45.65,,-45.65,,,-1.22,-1.22,,,,0.29,-473.09,-473.09,,,,,-12407.30,,,1,,,,,,,,,,,1 ,,,,38.13,,,,,#DELING.DOOR.0!,-0.0124,"100 kN MTS, VUB",d,h,n,,,"d, RT",OB_TG5_R006,,,,,,,,,,,,0058,,,,,0.25
452,GEV206_R0300_0059,1,53.31,VUB,UD2,0,LM,R0300,GE1,3.83,,25.24,25.24,96.67,145,,35.00,,TG 3 phase I,BM,14/03/2003,14/03/2003,STC,,-47.56,,-47.56,,,-1.25,-1.25,,,,0.31,-491.99,-491.99,,,,,-12749.08,,,1,,,,,,,,,,,1 ,,,,38.59,,,,,#DELING.DOOR.0!,-0.0127,"100 kN MTS, VUB",d,h,n,,,"d, RT",OB_TG5_R006,,,,,,,,,,,,0059,,,,,0.25
453,GEV206_R0300_0060,1,53.31,VUB,UD2,0,LM,R0300,GE1,3.81,,25.18,25.18,95.94,145,,35.00,,TG 3 phase I,BM,14/03/2003,14/03/2003,STC,,-46.71,,-46.71,,,-1.23,-1.23,,,,,-486.89,-486.89,,,,,-12571.34,,,1,,,,,,,,,,,1 ,,,,38.73,,,,,#DELING.DOOR.0!,-0.0126,"100 kN MTS, VUB",d,h,n,,,"d, RT",OB_TG5_R006,,,,,,,,,,,,0060,,,,,0.25
454,GEV206_R0300_0001,1,53.31,WMC,UD2,0,LM,R0300,GE1,3.80,,24.90,24.90,94.62,145,,35.00,,BM,BM,06/03/2003,06/03/2003,STC,,-47.73,,-47.73,,,1.30,1.30,,,,,-504.44,-504.44,,,,,-13170.73,,,1,,,,,,,,,,,0.25 ,,,,38.30,,,,,#DELING.DOOR.0!,-0.0132,"250 kN homebuilt, WMC",d,m,n,,,"d, RT",,,,,,,,,,,,,,,,"SG, M, C, BTB",,0.25
455,GEV206_R0300_0002,1,53.31,WMC,UD2,0,LM,R0300,GE1,3.80,,25.00,25.00,95.00,145,,35.00,,BM,BM,06/03/2003,06/03/2003,STC,,-46.51,,-46.51,,,1.30,1.30,,,,,-489.61,-489.61,,,,,-12750.27,,,1,,,,,,,,,,,0.25 ,,,,38.40,,,,,#DELING.DOOR.0!,-0.0128,"250 kN homebuilt, WMC",d,m,n,,,"d, RT",,,,,,,,,,,,,,,,"SG, M, C, BTB",,0.25
456,GEV206_R0300_0003,1,53.31,WMC,UD2,0,LM,R0300,GE1,3.80,,25.00,25.00,95.00,145,,35.00,,TG 1 phase I,BM,07/03/2003,07/03/2003,STC,,-45.66,,-45.66,,,1.30,1.30,,,,,-480.62,-480.62,,,,,-12919.92,,,1,,,,,,,,,,,0.25 ,,,,37.20,,,,,#DELING.DOOR.0!,-0.0129,"250 kN homebuilt, WMC",d,m,n,,,"d, RT",,,,,,,,,,,,,,,,"SG, M, C, BTB",,0.25
457,GEV206_R0300_0004,1,53.31,WMC,UD2,0,LM,R0300,GE1,3.80,,25.00,25.00,95.00,145,,35.00,,TG 1 phase I,BM,07/03/2003,07/03/2003,STC,,-46.39,,-46.39,,,1.30,1.30,,,,,-488.33,-488.33,,,,,-13056.85,,,1,,,,,,,,,,,0.25 ,,,,37.40,,,,,#DELING.DOOR.0!,-0.0131,"250 kN homebuilt, WMC",d,m,n,,,"d, RT",,,,,,,,,,,,,,,,"SG, M, C, BTB",,0.25
458,GEV206_R0300_0005,1,53.31,WMC,UD2,0,LM,R0300,GE1,3.90,,25.10,25.10,97.89,145,,35.00,,TG 1 phase I,BM,05/03/2003,05/03/2003,STC,,-46.88,,-46.88,,,1.30,1.30,,,,,-478.89,-478.89,,,,,-12702.78,,,1,,,,,,,,,,,0.25 ,,,,37.70,,,,,#DELING.DOOR.0!,-0.0127,"250 kN homebuilt, WMC",d,m,n,,,"d, RT",,,,,,,,,,,,,,,,"SG, M, C, BTB",,0.25
459,GEV206_R0300_0006,1,53.31,WMC,UD2,0,LM,R0300,GE1,3.90,,25.10,25.10,97.89,145,,35.00,,TG 1 phase I,BM,07/03/2003,07/03/2003,STC,,-48.34,,-48.34,,,1.20,1.20,,,,,-493.86,-493.86,,,,,-11301.15,,,1,,,,,,,,,,,0.25 ,,,,43.70,,,,,#DELING.DOOR.0!,-0.0113,"250 kN homebuilt, WMC",d,m,n,,,"d, RT",,,,x,,,,,,,,,,,,"SG, M, C, BTB",,0.25
460,GEV206_R0300_0007,1,53.31,WMC,UD2,0,LM,R0300,GE1,3.90,,25.00,25.00,97.50,145,,35.00,,TG 5 phase I,BM,07/03/2003,07/03/2003,STT,,75.70,,75.70,,,2.00,2.00,,,,,776.41,776.41,,,,,20539.95,,,1,,,,,,,,,,,1 ,,,37.80,,,,,,0.0205,#DELING.DOOR.0!,"250 kN homebuilt, WMC",d,m,n,,,"d, RT",,,,,,,,,,,,,,,,,,0.25
461,GEV206_R0300_0008,1,53.31,WMC,UD2,0,LM,R0300,GE1,3.80,,25.00,25.00,95.00,145,,35.00,,BM,BM,21/03/2003,21/03/2003,CA,-1,25.00,,,25.00,,0.70,,0.70,,,,263.16,,263.16,,,,#WAARDE!,,,1952,,2,,,,,,,,,,5.00,,37.10,40.70,,,,,,,"250 kN homebuilt, WMC",l,m,n,,,"d, RT",,fracture next to tab,,,,,,,,,,,,,,"SG, M, C, BTB",,0.11
462,GEV206_R0300_0009,1,53.31,WMC,UD2,0,LM,R0300,GE1,3.90,,25.00,25.00,97.50,145,,35.00,,BM,BM,24/03/2003,31/03/2003,CA,-1,15.00,,,15.00,,0.40,,0.40,,,,153.85,,153.85,,,,#WAARDE!,,,2972910,,0,,t,,,,,,,,5.00,,37.30,37.80,,,,,,,"250 kN homebuilt, WMC",l,m,n,,,"d, RT",,resin powders near tabs,,,,,,,,,,,,,,"SG, M, C, BTB",,165.16
463,GEV206_R0300_0010,1,53.31,WMC,UD2,0,LM,R0300,GE1,3.90,,25.00,25.00,97.50,145,,35.00,,BM,BM,31/03/2003,31/03/2003,CA,-1,18.55,,,18.55,,,,,,,,190.29,,190.29,,,,#WAARDE!,,,37601,,3,,,,,,,,,,5.00,,,,,,,,,,"100 kN homebuilt, WMC",l,m,n,,,"d, RT",,"Slip, test result not representative",,x,,,,,,,,,,,,,,2.09
464,GEV206_R0300_0011,1,53.31,WMC,UD2,0,LM,R0300,GE1,3.80,,25.00,25.00,95.00,145,,35.00,,TG 3 phase I,BM,25/03/2003,25/03/2003,CA,0.1,37.11,,,37.11,,,,,,,,390.60,,390.60,,,,#WAARDE!,,,17403,,2,,t,,,,,,,,5.00,,,,,,,,,,"100 kN Schenck, WMC",l,h,n,,,"d, RT",,,,,,,,,,,,,,,,,,0.97
465,GEV206_R0300_0012,1,53.31,WMC,UD2,0,LM,R0300,GE1,3.80,,25.00,25.00,95.00,145,,35.00,,TG 3 phase I,BM,26/03/2003,26/03/2003,CA,0.1,32.47,,,32.47,,,,,,,,341.77,,341.77,,,,#WAARDE!,,,43033,,0,,t,,,,,,,0.25,5.00,,,,,,,,,,"100 kN Schenck, WMC",l,h,n,,,"d, RT",,,,,,,,,,,,,,,,,,2.39
466,GEV206_R0300_0013,1,53.31,WMC,UD2,0,LM,R0300,GE1,3.80,,25.00,25.00,95.00,145,,35.00,,TG 3 phase I,BM,27/03/2003,28/03/2003,CA,0.1,27.83,,,27.83,,,,,,,,292.95,,292.95,,,,#WAARDE!,,,226935,,3,,t,,,,,,,0.25,5.00,,,,,,,,,,"100 kN Schenck, WMC",l,h,n,,,"d, RT",,"Tabs not fully covered by grips, longitudinal fracture at both tabs",,,,,,,,,,,,,,,,12.61
467,GEV206_R0300_0014,1,53.31,WMC,UD2,0,LM,R0300,GE1,3.80,,25.00,25.00,95.00,145,,35.00,,TG 3 phase I,BM,28/03/2003,31/03/2003,CA,0.1,23.19,,,23.19,,,,,,,,244.12,,244.12,,,,#WAARDE!,,,977128,,0,,t,,,,,,,0.25,5.00,,,,,,,,,,"100 kN Schenck, WMC",l,h,n,,,"d, RT",,Tabs not fully covered by grips.,,,,,,,,,,,,,,,,54.28
468,GEV206_R0300_0017,1,53.31,WMC,UD2,0,LM,R0300,GE1,3.80,,25.00,25.00,95.00,145,,35.00,,BM,BM,01/04/2003,01/04/2003,CA,-1,20.00,,,20.00,,0.60,,0.60,,,,210.53,,210.53,,,,#WAARDE!,,,37153,,0,,,,,,,,,0.25,5.00,,37.40,37.90,,,,,,,"250 kN homebuilt, WMC",l,m,n,,,"d, RT",,Tabs not fully covered by grips,,x,,,,,,,,,,,,"SG&EXT, M, C, BTB",,2.06
469,GEV206_R0300_0018,1,53.31,WMC,UD2,0,LM,R0300,GE1,3.80,,25.00,25.00,95.00,145,,35.00,,TG 3 phase I,BM,01/04/2003,01/04/2003,CA,0.1,32.47,,,32.47,,,,,,,,341.77,,341.77,,,,#WAARDE!,,,23612,,0,,t,,,,,,,0.25,5.00,,38.22,,,,,,,,"100 kN Schenck, WMC",l,h,n,,,"d, RT",,,,,,,,,,,,,,,,"EXT, M, C, BTB",,1.31
