Repository: maanpandya/Fatigue-Life-Analysis-Composites

# Fatigue-Life-Analysis-Composites
Analyzing factors affecting fatigue life in composite laminates for wind energy applications

File: Data processing/optimatforpy.csv (part 2 of 35)
nr,Name,Plate,Fibre Volume Fraction,Lab,Laminate ,Cut angle ,Manufacturer,Geometry,Material,taverage,wmax,wmin,waverage,area,Lnominal,Lmeasured,Lgauge,Radius (waist),TG and phase,Phase,start date,end date,Test type,R-value1,Fmax,Ferror,Fstatic,Ffatigue,"Fmax, 90",epsmax,epsstatic,epsfatigue,eps90,eps45,Nu,smax,"smax,static","smax, fatigue",shear strain,shear strength,shear modulus (near other moduli),Torquemax,Torquefatigue,Torquestatic,Ncycles,level,levelcalc,Nspectrum,failure mode,runout,R-value2,Fmax2,epsmax2,smax2,Ncycles2,ratedisplacement,f,f2,Eit,Eic,Eft,Efc,"Elur,front","Elur, back",eps_max_t,eps_max_c,Machine,control,grip,ABG,Temp.,Temp. control,Environment,Reference document,Remarks,Invalid ,Bending ,Buckling ,Overheating,Tab failure ,Delaminated ,Incomplete measurement data ,Strain from E ,LUR,TEC,data delivered under name,Repair characteristics,Strain measurement equipment (long),Strain measurement equipment (short),Grip pressure,time per test
471,GEV206_R0300_0061 ,1,53.31,RAL,UD2,0,LM,R0300,GE1,3.77,,25.21,25.21,95.04,145,,35.00,,TG 5 phase I,BM  ,04/04/2003,04/04/2003,STT,,78.30,,78.30,,,,,,,,0.3155,823.85,823.85,,,,,20922.88,,,1,,,,,,,,,,,1,,,39.38,,,,,,0.0209,#DELING.DOOR.0!,"100 kN EHS, RAL",d,m,n,,,"d, RT",OB_TG5_R004,Splitting; Eit verage of two; Poisson's ratio average of two; emax stroke of test machine=6.74 (not extension of sample); ambient air temperature=26,,,,,,,,,,,BL0061t 040403 ext1 cal changed and trimmed.txt,,,,,0.25
472,GEV206_R0300_0062,1,53.31,RAL,UD2,0,LM,R0300,GE1,3.77,,25.30,25.30,95.38,145,,35.00,,TG 5 phase I,BM  ,04/04/2003,04/04/2003,STT,,76.30,,76.30,,,,,,,,0.2855,799.95,799.95,,,,,20806.56,,,1,,,,,,,,,,,1,,,38.45,,,,,,0.0208,#DELING.DOOR.0!,"100 kN EHS, RAL",d,m,n,,,"d, RT",OB_TG5_R004,Splitting; emax stroke of test machine= 6.8 (not extension of sample); Eit verage of two; Poisson's ratio average of two; ambient air temperature=27,,,,,,,,,,,BL0062t 040403 ext1 cal changed and trimmed.txt,,,,,0.25
473,GEV206_R0300_0063,1,53.31,RAL,UD2,0,LM,R0300,GE1,3.74,,25.13,25.13,93.99,145,,35.00,,TG 5 phase I,BM  ,04/04/2003,04/04/2003,STT,,78.40,,78.40,,,,,,,,0.334,834.17,834.17,,,,,20868.21,,,1,,,,,,,,,,,1,,,39.97,,,,,,0.0209,#DELING.DOOR.0!,"100 kN EHS, RAL",d,m,n,,,"d, RT",OB_TG5_R004,Splitting; emax stroke of test machine=6.68 (not extension of sample); Eit verage of two; Poisson's ratio average of two; ambient air temperature=26,,,,,,,,,,,BL0063t 040403 ext1 cal changed and trimmed.txt,,,,,0.25
474,GEV206_R0300_0064,1,53.31,RAL,UD2,0,LM,R0300,GE1,3.68,,25.34,25.34,93.25,145,,35.00,,TG 5 phase I,BM  ,04/04/2003,04/04/2003,STT,,76.80,,76.80,,,,,,,,0.2945,823.58,823.58,,,,,20956.28,,,1,,,,,,,,,,,1,,,39.30,,,,,,0.0210,#DELING.DOOR.0!,"100 kN EHS, RAL",d,m,n,,,"d, RT",OB_TG5_R004,Splitting; emax stroke of test machine=6.46 (not extension of sample); Eit verage of two; Poisson's ratio average of two; ambient air temperature=27,,,,,,,,,,,BL0064t 040403 ext1 cal changed and trimmed.txt,,,,,0.25
475,GEV206_R0300_0065,1,53.31,RAL,UD2,0,LM,R0300,GE1,3.65,,25.10,25.10,91.62,145,,35.00,,TG 5 phase I,BM  ,04/04/2003,04/04/2003,STT,,78.40,,78.40,,,,,,,,0.24,855.76,855.76,,,,,21758.05,,,1,,,,,,,,,,,0.25,,,39.33,,,,,,0.0218,#DELING.DOOR.0!,"100 kN EHS, RAL",d,m,n,,,"d, RT",OB_TG5_R004,Splitting; emax stroke of test machine=6.59 (not extension of sample); Eit verage of two; Poisson's ratio average of two; ambient air temperature=23,,,,,,,,,,,BL0065t 040403 ext1 cal changed and trimmed.txt,,,,,0.25
476,GEV206_R0300_0066,1,53.31,RAL,UD2,0,LM,R0300,GE1,3.71,,25.25,25.25,93.68,145,,35.00,,TG 5 phase I,BM  ,25/04/2003,25/04/2003,STC,,-52.60,,-52.60,,,,,,,,,-561.50,-561.50,,,,,-14810.83,,,1,,,,,,,,,,,0.25,,,,37.91,,,,,#DELING.DOOR.0!,-0.0148,"100 kN EHS, RAL",d,m,n,,,"d, RT",OB_TG5_R004,Through thickness shear; emax stroke of test machine=-3.67 (not extension of sample); Eit verage of two; ambient air temp=23,,x,,,,,,,,,BL0066c 250403 trimmed.txt,,,,,0.25
477,GEV206_R0300_0067,1,53.31,RAL,UD2,0,LM,R0300,GE1,3.59,,25.20,25.20,90.47,145,,35.00,,TG 5 phase I,BM  ,07/04/2003,07/04/2003,STC,,-51.20,,-51.20,,,,,,,,0.2705,-565.95,-565.95,,,,,-14568.96,,,1,,,,,,,,,,,0.25,,,,38.85,,,,,#DELING.DOOR.0!,-0.0146,"100 kN EHS, RAL",d,m,n,,,"d, RT",OB_TG5_R004,"Through thickness shear, emax stroke of test machine=-3.56 (not extension of sample); Eit verage of two; Poisson's ratio average of two; ambient air temp=26",,x,,,,,,,,,BL0067c 070403 ext1 cal changed and trimmed.txt,,,,,0.25
478,GEV206_R0300_0068,1,53.31,RAL,UD2,0,LM,R0300,GE1,3.73,,25.20,25.20,94.00,145,,35.00,,TG 5 phase I,BM  ,25/04/2003,25/04/2003,STC,,-53.30,,-53.30,,,,,,,,,-567.05,-567.05,,,,,-17057.84,,,1,,,,,,,,,,,0.25,,,,33.24,,,,,#DELING.DOOR.0!,-0.0171,"100 kN EHS, RAL",d,m,n,,,"d, RT",OB_TG5_R004,emax stroke of test machine=-3.57 (not extension of sample); Eit verage of two; ambient air temp=23,,x,,,x,,,,,,BL0068c 250403 trimmed.txt,,,,,0.25
479,GEV206_R0300_0069,1,53.31,RAL,UD2,0,LM,R0300,GE1,3.70,,25.17,25.17,93.13,145,,35.00,,TG 5 phase I,BM  ,25/04/2003,25/04/2003,STC,,-51.70,,-51.70,,,,,,,,,-555.14,-555.14,,,,,-14576.06,,,1,,,,,,,,,,,0.25,,,,38.09,,,,,#DELING.DOOR.0!,-0.0146,"100 kN EHS, RAL",d,m,n,,,"d, RT",OB_TG5_R004,"Through thickness shear, emax stroke of test machine=-3.59 (not extension of sample); Eit verage of two; ambient air temp=23",,x,,,,,,,,,BL0069c 250403 trimmed.txt,,,,,0.25
480,GEV206_R0300_0070,1,53.31,RAL,UD2,0,LM,R0300,GE1,3.70,,25.33,25.33,93.72,145,,35.00,,TG 5 phase I,BM  ,07/04/2003,07/04/2003,STC,,-51.90,,-51.90,,,,,,,,0.2825,-553.77,-553.77,,,,,-14056.36,,,1,,,,,,,,,,,1,,,,39.40,,,,,#DELING.DOOR.0!,-0.0141,"100 kN EHS, RAL",d,m,n,,,"d, RT",OB_TG5_R004,Complex; emax stroke of test machine =-3.57 (not extension of sample); Eit verage of two; Poisson's ratio average of two; ambient air temp=26,,x,,,,,,,,,BL0070c 070403 ext1 cal changed and trimmed.txt,,,,,0.25
495,GEV207_R0400_0074,14,53.04,VUB,MD2,0,LM,R0400,GE1,6.80,,25.23,25.23,171.56,150,,40.00,,TG 5 phase I,BM,22/05/2003,22/05/2003,STT,,88.85,,88.85,,,2.35,2.35,,,,0.489,517.88,517.88,,,,,20111.94,,,1,,,,,,,,,,,1,,,25.75,,,,,,0.0201,#DELING.DOOR.0!,"100 kN Instron, VUB",d,m,n,,,"d, RT",OB_TG5_R006,,,,,,,,,,,,optimat MD,,,,,0.25
496,GEV207_R0400_0075,14,53.04,VUB,MD2,0,LM,R0400,GE1,6.75,,25.18,25.18,169.97,150,,40.00,,TG 5 phase I,BM,22/05/2003,22/05/2003,STT,,88.30,,88.30,,,2.28,2.28,,,,0.482,519.52,519.52,,,,,19663.84,,,1,,,,,,,,,,,1,,,26.42,,,,,,0.0197,#DELING.DOOR.0!,"100 kN Instron, VUB",d,m,n,,,"d, RT",OB_TG5_R006,,,,,,,,,,,,optimat MD,,,,,0.25
497,GEV207_R0400_0076,14,53.04,VUB,MD2,0,LM,R0400,GE1,6.78,,25.23,25.23,171.06,150,,40.00,,TG 5 phase I,BM,22/05/2003,22/05/2003,STT,,89.95,,89.95,,,2.25,2.25,,,,0.456,525.84,525.84,,,,,19468.37,,,1,,,,,,,,,,,1,,,27.01,,,,,,0.0195,#DELING.DOOR.0!,"100 kN Instron, VUB",d,m,n,,,"d, RT",OB_TG5_R006,,,,,,,,,,,,optimat MD,,,,,0.25
498,GEV207_R0400_0077,14,53.04,VUB,MD2,0,LM,R0400,GE1,6.80,,25.24,25.24,171.63,150,,40.00,,TG 5 phase I,BM,22/05/2003,22/05/2003,STT,,85.91,,85.91,,,2.19,2.19,,,,0.509,500.55,500.55,,,,,18853.02,,,1,,,,,,,,,,,1,,,26.55,,,,,,0.0189,#DELING.DOOR.0!,"100 kN Instron, VUB",d,m,n,,,"d, RT",OB_TG5_R006,,,,,,,,,,,,optimat MD,,,,,0.25
499,GEV207_R0400_0078,14,53.04,VUB,MD2,0,LM,R0400,GE1,6.78,,25.24,25.24,171.13,150,,40.00,,TG 5 phase I,BM,22/05/2003,22/05/2003,STT,,90.84,,90.84,,,2.41,2.41,,,,0.491,530.83,530.83,,,,,20145.47,,,1,,,,,,,,,,,0.25,,,26.35,,,,,,0.0201,#DELING.DOOR.0!,"100 kN Instron, VUB",d,m,n,,,"d, RT",OB_TG5_R006,,,,,,,,,,,,optimat MD,,,,,0.25
500,GEV207_R0400_0034,14,53.04,VUB,MD2,0,LM,R0400,GE1,6.80,,25.22,25.22,171.50,150,,40.00,,TG 5 phase I,BM,14/05/2003,14/05/2003,STC,,-70.29,,-70.29,,,1.74,1.74,,,,,-409.86,-409.86,,,,,-15560.51,,,1,,,,,,,,,,,0.25,,,,26.34,,,,,#DELING.DOOR.0!,-0.0156,"100 kN MTS, VUB",d,h,n,,,"d, RT",OB_TG5_R006,,,,,,,,,,,,optimat MD,,,,,0.25
501,GEV207_R0400_0027,14,53.04,VUB,MD2,0,LM,R0400,GE1,6.79,,25.10,25.10,170.43,150,,40.00,,TG 5 phase I,BM,14/05/2003,14/05/2003,STC,,-68.96,,-68.96,,,-1.69,-1.69,,,,,-404.63,-404.63,,,,,-15041.86,,,1,,,,,,,,,,,0.25,,,,26.90,,,,,#DELING.DOOR.0!,-0.0150,"100 kN MTS, VUB",d,h,n,,,"d, RT",OB_TG5_R006,,,,,,,,,,,,optimat MD,,,,,0.25
502,GEV207_R0400_0029,14,53.04,VUB,MD2,0,LM,R0400,GE1,6.78,,25.23,25.23,171.06,150,,40.00,,TG 5 phase I,BM,14/05/2003,14/05/2003,STC,,-68.81,,-68.81,,,-1.68,-1.68,,,,,-402.26,-402.26,,,,,-14805.22,,,1,,,,,,,,,,,0.25,,,,27.17,,,,,#DELING.DOOR.0!,-0.0148,"100 kN MTS, VUB",d,h,n,,,"d, RT",OB_TG5_R006,,,,,,,,,,,,optimat MD,,,,,0.25
503,GEV207_R0400_0030,14,53.04,VUB,MD2,0,LM,R0400,GE1,6.80,,25.21,25.21,171.43,150,,40.00,,TG 5 phase I,BM,14/05/2003,14/05/2003,STC,,-69.18,,-69.18,,,-1.65,-1.65,,,,,-403.55,-403.55,,,,,-14712.04,,,1,,,,,,,,,,,0.25,,,,27.43,,,,,#DELING.DOOR.0!,-0.0147,"100 kN MTS, VUB",d,h,n,,,"d, RT",OB_TG5_R006,,,,,,,,,,,,optimat MD,,,,,0.25
504,GEV207_R0400_0033,14,53.04,VUB,MD2,0,LM,R0400,GE1,6.77,,25.27,25.27,171.08,150,,40.00,,TG 5 phase I,BM,14/05/2003,14/05/2003,STC,,-71.19,,-71.19,,,-1.67,-1.67,,,,,-416.13,-416.13,,,,,-15310.02,,,1,,,,,,,,,,,1,,,,27.18,,,,,#DELING.DOOR.0!,-0.0153,"100 kN MTS, VUB",d,h,n,,,"d, RT",OB_TG5_R006,,,,,,,,,,,,optimat MD,,,,,0.25
505,GEV206_R0300_0025,1,53.31,DLR,UD2,0,LM,R0300,GE1,3.70,,25.05,25.05,92.69,145,,35.00,,TG 1 phase I,BM,08/04/2003,08/04/2003,STT,,79.90,,79.90,,,2.35,2.35,,,,,862.06,862.06,,,,,22016.03,,,1,,,,,,,,,,,1,,,39.16,,,,,,0.0220,#DELING.DOOR.0!,"200 kN Zwick, DLR",d,h,n,23.0,,"d, RT",OB_TG1_R004,,,,,,,,,,,,,,,,,0.25
506,GEV206_R0300_0026,1,53.31,DLR,UD2,0,LM,R0300,GE1,3.65,,25.00,25.00,91.25,145,,35.00,,TG 1 phase I,BM,08/04/2003,08/04/2003,STT,,78.90,,78.90,,,2.27,2.27,,,,,864.66,864.66,,,,,22237.99,,,1,,,,,,,,,,,1,,,38.88,,,,,,0.0222,#DELING.DOOR.0!,"200 kN Zwick, DLR",d,h,n,23.0,,"d, RT",OB_TG1_R004,,,,,,,,,,,,,,,,,0.25
507,GEV206_R0300_0027,1,53.31,DLR,UD2,0,LM,R0300,GE1,3.70,,25.10,25.10,92.87,145,,35.00,,TG 1 phase I,BM,08/04/2003,08/04/2003,STT,,78.10,,78.10,,,2.32,2.32,,,,,840.96,840.96,,,,,21686.54,,,1,,,,,,,,,,,1,,,38.78,,,,,,0.0217,#DELING.DOOR.0!,"200 kN Zwick, DLR",d,h,n,23.0,,"d, RT",OB_TG1_R004,,,,,,,,,,,,,,,,,0.25
508,GEV206_R0300_0028,1,53.31,DLR,UD2,0,LM,R0300,GE1,3.70,,25.25,25.25,93.43,145,,35.00,,TG 1 phase I,BM,08/04/2003,08/04/2003,STT,,76.10,,76.10,,,2.33,2.33,,,,,814.56,814.56,,,,,20787.47,,,1,,,,,,,,,,,1,,,39.19,,,,,,0.0208,#DELING.DOOR.0!,"200 kN Zwick, DLR",d,h,n,23.0,,"d, RT",OB_TG1_R004,,,,,,,,,,,,,,,,,0.25
509,GEV206_R0300_0029,1,53.31,DLR,UD2,0,LM,R0300,GE1,3.75,,25.00,25.00,93.75,145,,35.00,,TG 1 phase I,BM,08/04/2003,08/04/2003,STT,,75.90,,75.90,,,2.21,2.21,,,,,809.60,809.60,,,,,20709.06,,,1,,,,,,,,,,,0.25,,,39.09,,,,,,0.0207,#DELING.DOOR.0!,"200 kN Zwick, DLR",d,h,n,23.0,,"d, RT",OB_TG1_R004,,,,,,,,,,,,,,,,,0.25
510,GEV206_R0300_0030,1,53.31,DLR,UD2,0,LM,R0300,GE1,3.70,,25.15,25.15,93.06,145,,35.00,,TG 1 phase I,BM,28/05/2003,28/05/2003,STC,,-55.80,,-55.80,,,-1.56,-1.56,,,,,-599.65,-599.65,,,,,-15508.34,,,1,,,,,,,,,,,0.25,,,,38.67,,,,,#DELING.DOOR.0!,-0.0155,"200 kN HUN, DLR",d,m,n,26.0,,"d, RT",OB_TG1_R004,testing speed not exactly maintained during test,,,,,,,,,,,,,,,,0.25
511,GEV206_R0300_0031,1,53.31,DLR,UD2,0,LM,R0300,GE1,3.70,,25.05,25.05,92.69,145,,35.00,,TG 1 phase I,BM,02/06/2003,02/06/2003,STC,,-51.30,,-51.30,,,-1.43,-1.43,,,,,-553.49,-553.49,,,,,-14377.80,,,1,,,,,,,,,,,0.25,,,,38.50,,,,,#DELING.DOOR.0!,-0.0144,"200 kN HUN, DLR",d,m,n,26.0,,"d, RT",OB_TG1_R004,testing speed not exactly maintained during test,,,,,,,,,,,,,,,,0.25
512,GEV206_R0300_0032,1,53.31,DLR,UD2,0,LM,R0300,GE1,3.70,,25.15,25.15,93.06,145,,35.00,,TG 1 phase I,BM,02/06/2003,02/06/2003,STC,,-55.00,,-55.00,,,-1.56,-1.56,,,,,-591.05,-591.05,,,,,-15418.38,,,1,,,,,,,,,,,0.25,,,,38.33,,,,,#DELING.DOOR.0!,-0.0154,"200 kN HUN, DLR",d,m,n,26.0,,"d, RT",OB_TG1_R004,testing speed not exactly maintained during test,,,,,,,,,,,,,,,,0.25
513,GEV206_R0300_0033,1,53.31,DLR,UD2,0,LM,R0300,GE1,3.65,,25.10,25.10,91.62,145,,35.00,,TG 1 phase I,BM,02/06/2003,02/06/2003,STC,,-57.50,,-57.50,,,-1.58,-1.58,,,,,-627.63,-627.63,,,,,-15915.47,,,1,,,,,,,,,,,0.25,,,,39.44,,,,,#DELING.DOOR.0!,-0.0159,"200 kN HUN, DLR",d,m,n,26.0,,"d, RT",OB_TG1_R004,testing speed not exactly maintained during test,,,,,,,,,,,,,,,,0.25
514,GEV206_R0300_0034,1,53.31,DLR,UD2,0,LM,R0300,GE1,3.70,,25.20,25.20,93.24,145,,35.00,,TG 1 phase I,BM,02/06/2003,02/06/2003,STC,,-53.10,,-53.10,,,-1.43,-1.43,,,,,-569.50,-569.50,,,,,-14342.15,,,1,,,,,,,,,,,1,,,,39.71,,,,,#DELING.DOOR.0!,-0.0143,"200 kN HUN, DLR",d,m,n,26.0,,"d, RT",OB_TG1_R004,testing speed not exactly maintained during test,,,,,,,,,,,,,,,,0.25
515,GEV207_R0400_0134,33,48.77,DLR,MD2,0,LM,R0400,GE1,6.60,,25.30,25.30,166.98,150,,40.00,,TG 1 phase I,BM,23/05/2003,23/05/2003,STT,,88.30,,88.30,,,2.26,2.26,,,,,528.81,528.81,,,,,19092.53,,,1,,,,,,,,,,,1,,,27.70,,,,,,0.0191,#DELING.DOOR.0!,"200 kN Zwick, DLR",d,h,n,23.0,,"d, RT",OB_TG1_R004,,,,,,,,,,,,,,,,,0.25
516,GEV207_R0400_0135,33,48.77,DLR,MD2,0,LM,R0400,GE1,6.65,,25.37,25.37,168.71,150,,40.00,,TG 1 phase I,BM,23/05/2003,23/05/2003,STT,,90.30,,90.30,,,2.30,2.30,,,,,535.24,535.24,,,,,19248.26,,,1,,,,,,,,,,,1,,,27.81,,,,,,0.0192,#DELING.DOOR.0!,"200 kN Zwick, DLR",d,h,n,23.0,,"d, RT",OB_TG1_R004,,,,,,,,,,,,,,,,,0.25
517,GEV207_R0400_0136,33,48.77,DLR,MD2,0,LM,R0400,GE1,6.58,,25.00,25.00,164.50,150,,40.00,,TG 1 phase I,BM,23/05/2003,23/05/2003,STT,,88.70,,88.70,,,2.35,2.35,,,,,539.21,539.21,,,,,19649.78,,,1,,,,,,,,,,,1,,,27.44,,,,,,0.0196,#DELING.DOOR.0!,"200 kN Zwick, DLR",d,h,n,23.0,,"d, RT",OB_TG1_R004,,,,,,,,,,,,,,,,,0.25
518,GEV207_R0400_0137,33,48.77,DLR,MD2,0,LM,R0400,GE1,6.58,,25.25,25.25,166.15,150,,40.00,,TG 1 phase I,BM,23/05/2003,23/05/2003,STT,,89.10,,89.10,,,2.20,2.20,,,,,536.28,536.28,,,,,19261.50,,,1,,,,,,,,,,,1,,,27.84,,,,,,0.0193,#DELING.DOOR.0!,"200 kN Zwick, DLR",d,h,n,23.0,,"d, RT",OB_TG1_R004,,,,,,,,,,,,,,,,,0.25
519,GEV207_R0400_0138,33,48.77,DLR,MD2,0,LM,R0400,GE1,6.63,,25.21,25.21,167.14,150,,40.00,,TG 1 phase I,BM,23/05/2003,23/05/2003,STT,,87.90,,87.90,,,2.20,2.20,,,,,525.90,525.90,,,,,19052.94,,,1,,,,,,,,,,,0.25,,,27.60,,,,,,0.0191,#DELING.DOOR.0!,"200 kN Zwick, DLR",d,h,n,23.0,,"d, RT",OB_TG1_R004,,,,,,,,,,,,,,,,,0.25
520,GEV207_R0400_0098,31,50.84,DLR,MD2,0,LM,R0400,GE1,6.65,,25.30,25.30,168.25,150,,40.00,,TG 1 phase I,BM,03/06/2003,03/06/2003,STC,,-76.90,,-76.90,,,-1.91,-1.91,,,,,-457.07,-457.07,,,,,-16288.50,,,1,,,,,,,,,,,0.25,,,,28.06,,,,,#DELING.DOOR.0!,-0.0163,"200 kN HUN, DLR",d,m,n,26.0,,"d, RT",OB_TG1_R004,testing speed not exactly maintained during test,,,,,,,,,,,,,,,,0.25
521,GEV207_R0400_0099,31,50.84,DLR,MD2,0,LM,R0400,GE1,6.61,,25.18,25.18,166.44,150,,40.00,,TG 1 phase I,BM,03/06/2003,03/06/2003,STC,,-83.00,,-83.00,,,-1.99,-1.99,,,,,-498.68,-498.68,,,,,-17499.34,,,1,,,,,,,,,,,0.25,,,,28.50,,,,,#DELING.DOOR.0!,-0.0175,"200 kN HUN, DLR",d,m,n,26.0,,"d, RT",OB_TG1_R004,testing speed not exactly maintained during test,,,,,,,,,,,,,,,,0.25
522,GEV207_R0400_0100,31,50.84,DLR,MD2,0,LM,R0400,GE1,6.60,,25.26,25.26,166.72,150,,40.00,,TG 1 phase I,BM,03/06/2003,03/06/2003,STC,,-83.40,,-83.40,,,-2.06,-2.06,,,,,-500.25,-500.25,,,,,-17877.63,,,1,,,,,,,,,,,0.25,,,,27.98,,,,,#DELING.DOOR.0!,-0.0179,"200 kN HUN, DLR",d,m,n,26.0,,"d, RT",OB_TG1_R004,testing speed not exactly maintained during test,,,,,,,,,,,,,,,,0.25
523,GEV207_R0400_0101,31,50.84,DLR,MD2,0,LM,R0400,GE1,6.60,,25.16,25.16,166.06,150,,40.00,,TG 1 phase I,BM,03/06/2003,03/06/2003,STC,,-83.20,,-83.20,,,-2.08,-2.08,,,,,-501.04,-501.04,,,,,-17555.56,,,1,,,,,,,,,,,0.25,,,,28.54,,,,,#DELING.DOOR.0!,-0.0176,"200 kN HUN, DLR",d,m,n,26.0,,"d, RT",OB_TG1_R004,testing speed not exactly maintained during test,,,,,,,,,,,,,,,,0.25
524,GEV207_R0400_0102,31,50.84,DLR,MD2,0,LM,R0400,GE1,6.63,,25.21,25.21,167.14,150,,40.00,,TG 1 phase I,BM,03/06/2003,03/06/2003,STC,,-79.30,,-79.30,,,-1.89,-1.89,,,,,-474.45,-474.45,,,,,-17060.27,,,1,,,,,,,,,,,1,,,,27.81,,,,,#DELING.DOOR.0!,-0.0171,"200 kN HUN, DLR",d,m,n,26.0,,"d, RT",OB_TG1_R004,testing speed not exactly maintained during test,,,,,,,,,,,,,,,,0.25
525,GEV207_R0400_0141,33,48.77,RAL,MD2,0,LM,R0400,GE1,6.66,,25.12,25.12,167.30,150,,40.00,,TG 5 phase I,BM,19/05/2003,,STT,,91.00,,91.00,,,,,,,,0.4789,543.94,543.94,,,,,20479.51,,,1,,,,,,,,,,,1,,,26.56,,,,,,0.0205,#DELING.DOOR.0!,"100 kN EHS, RAL",d,m,n,,,"d, RT",OB_TG5_R005,Splitting along 45 degree lines; Eit average of two; Poisson's ratio average of two; e_max stroke of test machine=7.10; ambient temp=18,,,,,,,,,,,GEV207_R0400-0141,,,,,0.25
526,GEV207_R0400_0142,33,48.77,RAL,MD2,0,LM,R0400,GE1,6.62,,25.01,25.01,165.57,150,,40.00,,TG 5 phase I,BM,21/05/2003,,STT,,95.70,,95.70,,,,,,,,0.4515,578.02,578.02,,,,,21479.62,,,1,,,,,,,,,,,1,,,26.91,,,,,,0.0215,#DELING.DOOR.0!,"100 kN EHS, RAL",d,m,n,,,"d, RT",OB_TG5_R005,Splitting along 45 degree lines; Eit average of two; Poisson's ratio average of two; e_max stroke of test machine=7.81; ambient temp=18,,,,,,,,,,,GEV207_R0400-0142,,,,,0.25
527,GEV207_R0400_0143,33,48.77,RAL,MD2,0,LM,R0400,GE1,6.62,,25.32,25.32,167.62,150,,40.00,,TG 5 phase I,BM,21/05/2003,,STT,,96.30,,96.30,,,,,,,,0.4479,574.52,574.52,,,,,20998.51,,,1,,,,,,,,,,,1,,,27.36,,,,,,0.0210,#DELING.DOOR.0!,"100 kN EHS, RAL",d,m,n,,,"d, RT",OB_TG5_R005,Splitting along 45 degree lines;Eit average of two;  Poisson's ratio average of two; e_max stroke of test machine=7.41; ambient temp=18,,,,,,,,,,,GEV207_R0400-0143,,,,,0.25
528,GEV207_R0400_0144,33,48.77,RAL,MD2,0,LM,R0400,GE1,6.66,,25.24,25.24,168.10,150,,40.00,,TG 5 phase I,BM,21/05/2003,,STT,,92.70,,92.70,,,,,,,,0.4451,551.46,551.46,,,,,20379.26,,,1,,,,,,,,,,,1,,,27.06,,,,,,0.0204,#DELING.DOOR.0!,"100 kN EHS, RAL",d,m,n,,,"d, RT",OB_TG5_R005,Splitting along 45 degree lines;Eit average of two;  Poisson's ratio average of two; e_max stroke of test machine=7.58; ambient temp=18,,,,,,,,,,,GEV207_R0400-0144,,,,,0.25
529,GEV207_R0400_0145,33,48.77,RAL,MD2,0,LM,R0400,GE1,6.54,,25.07,25.07,163.96,150,,40.00,,TG 5 phase I,BM,21/05/2003,,STT,,89.80,,89.80,,,,,,,,0.4496,547.70,547.70,,,,,19130.35,,,1,,,,,,,,,,,,,,28.63,,,,,,0.0191,#DELING.DOOR.0!,"100 kN EHS, RAL",d,m,n,,,"d, RT",OB_TG5_R005,Splitting along 45 degree lines;Eit average of two;  Poisson's ratio average of two; e_max stroke of test machine=7.09; ambient temp=18,,,,,,,,,,,GEV207_R0400-0146,,,,,0.25
530,GEV207_R0400_0146,33,48.77,RAL,MD2,0,LM,R0400,GE1,6.64,,25.18,25.18,167.20,150,,40.00,,TG 5 phase I,BM,23/05/2003,,STC,,-85.00,,-85.00,,,,,,,,0.4647,-508.39,-508.39,,,,,-16706.80,,,1,,,,,,,,,,,,,,,30.43,,,,,#DELING.DOOR.0!,-0.0167,"100 kN EHS, RAL",d,m,n,,,"d, RT",OB_TG5_R005,Complex; Poisson's ratio average of two; Eic average of two; e_max stroke of test machine=-5.81; ambient temp=19,,,,,,,,,,,GEV207_R0400-0145,,,,,0.25
531,GEV207_R0400_0147,33,48.77,RAL,MD2,0,LM,R0400,GE1,6.62,,25.16,25.16,166.56,150,,40.00,,TG 5 phase I,BM,23/05/2003,,STC,,-84.00,,-84.00,,,,,,,,0.4625,-504.33,-504.33,,,,,-17354.62,,,1,,,,,,,,,,,,,,,29.06,,,,,#DELING.DOOR.0!,-0.0174,"100 kN EHS, RAL",d,m,n,,,"d, RT",OB_TG5_R005,Complex; Poisson's ratio average of two; Eic average of two; e_max stroke of test machine=-5.48; ambient temp=19,,,,,,,,,,,GEV207_R0400-0147,,,,,0.25
532,GEV207_R0400_0148,33,48.77,RAL,MD2,0,LM,R0400,GE1,6.54,,25.16,25.16,164.55,150,,40.00,,TG 5 phase I,BM,28/05/2003,,STC,,-78.00,,-78.00,,,,,,,,0.6043,-474.03,-474.03,,,,,-12350.98,,,1,,,,,,,,,,,,,,,38.38,,,,,#DELING.DOOR.0!,-0.0124,"100 kN EHS, RAL",d,m,n,,,"d, RT",OB_TG5_R005,Complex; Poisson's ratio average of two; Eic average of two; e_max stroke of test machine=-5.38; ambient temp=18,,,,,,,,,,,GEV207_R0400-0148,,,,,0.25
533,GEV207_R0400_0149,33,48.77,RAL,MD2,0,LM,R0400,GE1,6.60,,25.20,25.20,166.32,150,,40.00,,TG 5 phase I,BM,29/05/2003,,STC,,-86.00,,-86.00,,,,,,,,0.4219,-517.08,-517.08,,,,,-18646.79,,,1,,,,,,,,,,,,,,,27.73,,,,,#DELING.DOOR.0!,-0.0186,"100 kN EHS, RAL",d,m,n,,,"d, RT",OB_TG5_R005,Complex;Poisson's ratio average of two; Eic average of two; e_max stroke of test machine=-5.76; ambient temp=19,,x,,,,,,,,,GEV207_R0400-0149,,,,,0.25
534,GEV207_R0400_0150,33,48.77,RAL,MD2,0,LM,R0400,GE1,6.56,,25.20,25.20,165.31,150,,40.00,,TG 5 phase I,BM,29/05/2003,,STC,,-89.10,,-89.10,,,,,,,,0.426,-538.98,-538.98,,,,,-19577.95,,,1,,,,,,,,,,,,,,,27.53,,,,,#DELING.DOOR.0!,-0.0196,"100 kN EHS, RAL",d,m,n,,,"d, RT",OB_TG5_R005,Complex; Poisson's ratio average of two; Eic average of two; e_max stroke of test machine=-6.26; ambient temp=21,,,,,,,,,,,GEV207_R0400-0150,,,,,0.25
535,GEV207_R0400_0041,14,53.04,VUB,MD2,0,LM,R0400,GE1,6.75,,25.29,25.29,170.62,150,,40.00,,TG 1 phase I,I,12/05/2003,12/05/2003,CA,-1,45.00,,,45.00,,1.07,,1.07,,,,263.74,,263.74,,,,#WAARDE!,,,265,,1,,t,,,,,,,,5.00,,26.62,25.09,,,,,,,"100 kN Instron, VUB",l,h,n,,,"d, RT",,,,,,,,,,,,,,,,,,0.01
536,GEV207_R0400_0040,14,53.04,VUB,MD2,0,LM,R0400,GE1,6.80,,25.21,25.21,171.43,150,,40.00,,TG 1 phase I,I,12/05/2003,12/05/2003,CA,-1,35.00,,,35.00,,0.80,,0.80,,,,204.17,,204.17,,,,#WAARDE!,,,443,,0,,t,,,,,,,,5.00,,27.08,25.19,,,,,,,"100 kN Instron, VUB",l,h,n,,,"d, RT",,,,,,,,,,,,,,,,,,0.02
537,GEV207_R0400_0044,14,53.04,VUB,MD2,0,LM,R0400,GE1,6.82,,25.27,25.27,172.23,150,,40.00,,TG 1 phase I,I,12/06/2003,12/06/2003,CA,-1,30.00,,,30.00,,0.74,,0.74,,,,174.18,,174.18,,,,#WAARDE!,,,744,,2,,c,,,,,,,,5.00,,26.04,23.17,,,,,,,"100 kN Instron, VUB",l,h,n,,,"d, RT",,,,,,,,,,,,,,,,,,0.04
538,GEV207_R0400_0037,14,53.04,VUB,MD2,0,LM,R0400,GE1,6.79,,25.20,25.20,171.13,150,,40.00,,TG 1 phase I,I,13/05/2003,13/05/2003,CA,-1,30.00,,,30.00,,0.71,,0.71,,,,175.30,,175.30,,,,#WAARDE!,,,1141,,2,,t,,,,,,,,5.00,,26.27,24.87,,,,,,,"100 kN Instron, VUB",l,h,n,,,"d, RT",,,,,,,,,,,,,,,,,,0.06
539,GEV207_R0400_0036,14,53.04,VUB,MD2,0,LM,R0400,GE1,6.79,,25.24,25.24,171.36,150,,40.00,,TG 1 phase I,I,04/06/2003,04/06/2003,CA,-1,25.00,,,25.00,,0.57,,0.57,,,,145.89,,145.89,,,,#WAARDE!,,,1403,,0,,c,,,,,,,,5.00,,26.39,25.46,,,,,,,"100 kN Instron, VUB",l,h,n,,,"d, RT",,,,,,,,,,,,,,,,,,0.08
540,GEV207_R0400_0039,14,53.04,VUB,MD2,0,LM,R0400,GE1,6.76,,25.23,25.23,170.55,150,,40.00,,TG 1 phase I,I,13/05/2003,13/05/2003,CA,-1,25.00,,,25.00,,0.58,,0.58,,,,146.58,,146.58,,,,#WAARDE!,,,2923,,0,,t,,,,,,,,5.00,,26.24,25.33,,,,,,,"100 kN MTS, VUB",l,h,n,,,"d, RT",,,,,,,,,,,,,,,,,,0.16
541,GEV207_R0400_0032,14,53.04,VUB,MD2,0,LM,R0400,GE1,6.82,,25.23,25.23,171.98,150,,40.00,,TG 1 phase I,I,04/06/2003,04/06/2003,CA,-1,20.00,,,20.00,,0.46,,0.46,,,,116.29,,116.29,,,,#WAARDE!,,,8142,,0,,c,,,,,,,,5.00,,27.25,26.95,,,,,,,"100 kN MTS, VUB",l,h,n,,,"d, RT",,,,,,,,,,,,,,,,,,0.45
542,GEV207_R0400_0031,14,53.04,VUB,MD2,0,LM,R0400,GE1,6.76,,25.07,25.07,169.58,150,,40.00,,TG 1 phase I,I,04/06/2003,04/06/2003,CA,-1,20.00,,,20.00,,0.46,,0.46,,,,117.94,,117.94,,,,#WAARDE!,,,11786,,0,,c,,,,,,,,5.00,,26.34,25.77,,,,,,,"100 kN MTS, VUB",l,h,n,,,"d, RT",,,,,,,,,,,,,,,,,,0.65
543,GEV207_R0400_0069,14,53.04,VUB,MD2,0,LM,R0400,GE1,6.76,,25.20,25.20,170.41,150,,40.00,,TG 1 phase I,I,12/06/2003,12/06/2003,CA,-1,19.00,,,19.00,,0.42,,0.42,,,,111.49,,111.49,,,,#WAARDE!,,,9009,,4,,c,,,,,,,,5.00,,27.52,27.51,,,,,,,"100 kN MTS, VUB",l,h,n,,,"d, RT",,,,,,,,,,,,,,,,,,0.50
544,GEV207_R0400_0043,14,53.04,VUB,MD2,0,LM,R0400,GE1,6.79,,25.24,25.24,171.46,150,,40.00,,TG 1 phase I,I,04/06/2003,12/06/2003,CA,-1,18.00,,,18.00,,0.42,,0.42,,,,104.98,,104.98,,,,#WAARDE!,,,3055330,,4,,c,,,,,,,,5.00,,25.69,25.12,,,,,,,"100 kN MTS, VUB",l,h,n,,,"d, RT",,,,,,,,,,,,,,,,,,169.74
545,GEV207_R0400_0070,14,53.04,VUB,MD2,0,LM,R0400,GE1,6.75,,25.02,25.02,168.91,150,,40.00,,TG 1 phase I,I,12/06/2003,23/06/2003,CA,-1,18.00,,,18.00,,0.42,,0.42,,,,106.57,,106.57,,,,#WAARDE!,,,4646705,,4,,c,,,,,,,,5.00,,26.84,26.20,,,,,,,"100 kN MTS, VUB",l,h,n,,,"d, RT",,,,,,,,,,,,,,,,,,258.15
546,GEV207_R0400_0035,14,53.04,VUB,MD2,0,LM,R0400,GE1,6.81,,25.23,25.23,171.73,150,,40.00,,TG 1 phase I,I,15/05/2003,03/06/2003,CA,-1,17.00,,,17.00,,0.40,,0.40,,,,98.99,,98.99,,,,#WAARDE!,,,7223777,,4,,c,,,,,,,,5.00,,26.95,26.64,,,,,,,"100 kN MTS, VUB",l,h,n,,,"d, RT",,,,,,,,,,,,,,,,,,401.32
547,GEV206_R0300_0216,42,52.55,VUB,UD2,0,LM,R0300,GE1,3.74,,24.84,24.84,92.90,145,,35.00,,TG 1 phase I,I,24/06/2003,24/06/2003,CA,-1,20.00,,,20.00,,0.59,,0.59,,,,215.28,,215.28,,,,#WAARDE!,,,17370,,0,,c,,,,,,,,5.00,,37.99,38.05,,,,,,,"100 kN MTS, VUB",l,h,n,,,"d, RT",,,,,,,,,,,,,,,,,,0.97
548,GEV206_R0300_0217,42,52.55,VUB,UD2,0,LM,R0300,GE1,3.92,,24.71,24.71,96.86,145,,35.00,,TG 1 phase I,I,24/06/2003,24/06/2003,CA,-1,25.00,,,25.00,,0.77,,0.77,,,,258.10,,258.10,,,,#WAARDE!,,,985,,2,,t,,,,,,,,5.00,,36.49,36.65,,,,,,,"100 kN MTS, VUB",l,h,n,,,"d, RT",,,,,,,,,,,,,,,,,,0.05
549,GEV206_R0300_0225,42,52.55,VUB,UD2,0,LM,R0300,GE1,3.78,,24.88,24.88,94.05,145,,35.00,,TG 1 phase I,I,23/06/2003,23/06/2003,CA,-1,25.00,,,25.00,,0.76,,0.76,,,,265.83,,265.83,,,,#WAARDE!,,,1458,,2,,c,,,,,,,,5.00,,39.58,38.61,,,,,,,"100 kN MTS, VUB",l,h,n,,,"d, RT",,specimen not good aligned (torsion on specimen),,,,,,,,,,,,,,,,0.08
550,GEV206_R0300_0228,42,52.55,RAL,UD2,0,LM,R0300,GE1,3.70,6.56,25.09,25.09,92.83,145,,35.00,,BM,BM,25/06/2003,,,-1,,,,,,,,,,,,,,,,,,#WAARDE!,,,,,,,,,,,,,,,5.00,,,,,,,,,,"100 kN EHS, RAL",l,m,n,,,"d, RT",,"CA, Max temperature reached.  Thermocouple at centre of narrow side.",x,,,,,,,,,,,,,,,
551,GEV206_R0300_0229,42,52.55,RAL,UD2,0,LM,R0300,GE1,3.70,6.56,24.99,24.99,92.46,145,,35.00,,BM,BM,23/06/2003,23/06/2003,CA,-1,19.70,,,19.70,,,,,,,,213.06,,213.06,,,,#WAARDE!,,,172044,,0,,,,,,,,,,5.00,,,,,,,,,,"100 kN EHS, RAL",l,m,n,>33.3,,"d, RT",,Failed at lower tab; Max temperature reached.  Thermocouple at centre of narrow side.,,,,,,,,,,,,,,,,9.56
552,GEV206_R0300_0230,42,52.55,RAL,UD2,0,LM,R0300,GE1,3.74,6.56,24.80,24.80,92.75,145,,35.00,,BM,BM,23/06/2003,23/06/2003,CA,-1,22.85,,,22.85,,,,,,,,246.36,,246.36,,,,#WAARDE!,,,2566,,2,,,,,,,,,,5.00,,,,,,,,,,"100 kN EHS, RAL",l,m,n,31.4,,"d, RT",,Failed at top tab; Max temperature reached.  Thermocouple at centre of narrow side.,,,,,,,,,,,,,,,,0.14
553,GEV206_R0300_0231,42,52.55,RAL,UD2,0,LM,R0300,GE1,3.66,6.56,24.80,24.80,90.77,145,,35.00,,BM,BM,23/06/2003,23/06/2003,CA,-1,34.40,,,34.40,,,,,,,,378.99,,378.99,,,,#WAARDE!,,,2050,,1b,,,,,,,,,,5.00,,,,,,,,,,"100 kN EHS, RAL",l,m,n,34.4,,"d, RT",,Failed at top tab; Max temperature reached.  Thermocouple at centre of narrow side.,,,,,,,,,,,,,,,,0.11
554,GEV206_R0300_0232,42,52.55,RAL,UD2,0,LM,R0300,GE1,3.70,6.56,25.03,25.03,92.61,145,,35.00,,BM,BM,20/06/2003,22/06/2003,CA,-1,18.10,,,18.10,,,,,,,,195.44,,195.44,,,,#WAARDE!,,,844145,,3,,,,,,,,,,5.00,,,,,,,,,,"100 kN EHS, RAL",l,m,n,35.4,,"d, RT",,Failed at top tab; Max temperature reached.  Thermocouple at centre of narrow side.,,,,,,,,,,,,,,,,46.90
555,GEV206_R0300_0233,43,50.87,RAL,UD2,0,LM,R0300,GE1,3.65,6.56,24.75,24.75,90.34,145,,35.00,,BM,BM,19/06/2003,20/06/2003,CA,-1,18.00,,,18.00,,,,,,,,199.25,,199.25,,,,#WAARDE!,,,409950,,3,,,,,,,,,,5.00,,,,,,,,,,"100 kN EHS, RAL",l,m,n,,,"d, RT",,Failed at lower tab; Max temperature reached.  Thermocouple at centre of narrow side.,,,,,,,,,,,,,,,,22.78
556,GEV206_R0300_0234,43,50.87,RAL,UD2,0,LM,R0300,GE1,3.72,6.56,24.80,24.80,92.26,145,,35.00,,BM,BM,19/06/2003,19/06/2003,CA,-1,27.49,,,27.49,,,,,,,,297.98,,297.98,,,,#WAARDE!,,,102733,,0,,,,,,,,,,5.00,,,,,,,,,,"100 kN EHS, RAL",l,m,n,,,"d, RT",,Failed at top tab; Max temperature reached.  Thermocouple at centre of narrow side.,,,,,,,,,,,,,,,,5.71
557,GEV206_R0300_0235,43,50.87,RAL,UD2,0,LM,R0300,GE1,3.71,6.56,24.78,24.78,91.93,145,,35.00,,BM,BM,19/06/2003,19/06/2003,CA,-1,24.90,,,24.90,,,,,,,,270.85,,270.85,,,,#WAARDE!,,,898,,2,,,,,,,,,1,5.00,,,,,,,,,,"100 kN EHS, RAL",l,m,n,31.4,,"d, RT",,"Failed at top tab; Max temperature reached.  Thermocouple at centre of narrow side; for max load, see average load",,,,,,,,,,,,,,,,0.05
558,GEV206_R0300_0236,43,50.87,RAL,UD2,0,LM,R0300,GE1,3.65,6.56,24.77,24.77,90.41,145,,35.00,,BM,BM,18/06/2003,18/06/2003,CA,-1,21.97,,,21.97,,,,,,,,243.03,,243.03,,,,#WAARDE!,,,92160,,2,,,,,,,,,1,5.00,,,,,,,,,,"100 kN EHS, RAL",l,m,n,32.8,,"d, RT",,"Failed at top tab; Temperature, max air temperature, F_ave and SD of peak load measured first 12886 cycles
only. Max temperature reached.  Thermocouple at centre of narrow side. Isolated peak of 5 high cycles at start.
See average load
",,,,,,,,,,,,,,,,5.12
559,GEV206_R0300_0237,43,50.87,RAL,UD2,0,LM,R0300,GE1,3.70,6.56,24.83,24.83,91.87,145,,35.00,,BM,BM,18/06/2003,19/06/2003,CA,-1,36.71,,,36.71,,,,,,,,399.54,,399.54,,,,#WAARDE!,,,795,,1,,,,,,,,,1,5.00,,,,,,,,,,"100 kN EHS, RAL",l,m,n,27.4,,"d, RT",,Max temperature reached.  Thermocouple at centre of narrow side. See average load,,,,,,,,,,,,,,,,0.04
560,GEV206_R0300_0238,43,50.87,RAL,UD2,0,LM,R0300,GE1,3.73,6.56,24.80,24.80,92.50,145,,35.00,,BM,BM,16/06/2003,19/06/2003,CA,-1,28.10,,,28.10,,,,,,,,303.78,,303.78,,,,#WAARDE!,,,1067,,0,,,,,,,,,1,5.00,,,,,,,,,,"100 kN EHS, RAL",l,m,n,30.6,,"d, RT",,Within Grips; Max temperature reached.  Thermocouple at centre of narrow side. See average load,,,,,,,,,,,,,,,,0.06
561,GEV206_R0300_0239,43,50.87,RAL,UD2,0,LM,R0300,GE1,3.64,6.56,24.83,24.83,90.38,145,,35.00,,BM,BM,16/06/2003,19/06/2003,CA,-1,31.49,,,31.49,,,,,,,,348.46,,348.46,,,,#WAARDE!,,,801,,1b,,,,,,,,,1,5.00,,,,,,,,,,"100 kN EHS, RAL",l,m,n,29.0,,"d, RT",,Max temperature reached.  Thermocouple at centre of narrow side. See average load,,,,,,,,,,,,,,,,0.04
562,GEV206_R0300_0240,43,50.87,RAL,UD2,0,LM,R0300,GE1,3.73,6.56,24.71,24.71,92.17,145,,35.00,,BM,BM,16/06/2003,19/06/2003,CA,-1,30.62,,,30.62,,,,,,,,332.17,,332.17,,,,#WAARDE!,,,480,,1b,,,,,,,,,1,5.00,,,,,,,,,,"100 kN EHS, RAL",l,m,n,35.8,,"d, RT",,Max temperature reached.  Thermocouple at centre of narrow side. See average load,,,,,,,,,,,,,,,,0.03
563,GEV206_I0100_0001,2,#N/B,RISØ,UD2,0,LM,I0100,GE1, 3.84,,24.82,24.820,95.31,300,,150.00,,TG 3 phase I,I,20/03/2003,20/03/2003,STT,,75.07,,74.97,,,2.25,2.25,,,,0.434824651,787.68,787.68,,,,,18861.09,,,1,,,,,,,,,,,0.25,,,41.76,,,,,,0.0189,#DELING.DOOR.0!,"250 kN Instron 1333, RISØ",d,h,n,,,"d, RT",OB_TG3_R007,loading-unloading,,,,,,,,,x,,S01,,,,,0.25
564,GEV206_I0100_0002,2,#N/B,RISØ,UD2,0,LM,I0100,GE1, 3.84,,24.82,24.82 ,95.31,300,,150.00,,TG 3 phase I,I,24/03/2003,24/03/2003,STT,,73.61,,72.86,,,2.22,2.22,,,,0.235953537,772.31,768.48,,,,,23458.55,,,1,,,,,,,,,,,0.25,,,32.76,,,,,,0.0236,#DELING.DOOR.0!,"250 kN Instron 1333, RISØ",d,h,n,,,"d, RT",OB_TG3_R007,loading-unloading,,,,,,,,,x,,S02,,,,,0.25
565,GEV206_I0100_0003,2,#N/B,RISØ,UD2,0,LM,I0100,GE1, 3.86,,24.71,24.71 ,95.38,300,,150.00,,TG 3 phase I,I,24/03/2003,24/03/2003,STT,,74.89,,77.43,,,2.11,2.11,,,,0.627402319,785.17,811.41,,,,,18524.59,,,1,,,,,,,,,,,0.25,,,43.80,,,,,,0.0179,#DELING.DOOR.0!,"250 kN Instron 1333, RISØ",d,h,n,,,"d, RT",OB_TG3_R007,loading-unloading,,,,,,,,,x,,S03,,,,,0.25
566,GEV206_I0100_0004,2,#N/B,RISØ,UD2,0,LM,I0100,GE1, 3.79,,24.81,24.81 ,94.03,300,,150.00,,TG 3 phase I,I,24/03/2003,24/03/2003,STT,,67.02,,77.49,,,2.04,2.04,,,,0.298256932,712.73,823.70,,,,,21840.34,,,1,,,,,,,,,,,0.25,,,37.71,,,,,,0.0189,#DELING.DOOR.0!,"250 kN Instron 1333, RISØ",d,h,n,,,"d, RT",OB_TG3_R007,loading-unloading,,,,,,,,,x,,S04,,,,,0.25
567,GEV206_I0100_0005,2,#N/B,RISØ,UD2,0,LM,I0100,GE1,3.87,,24.81,24.81,95.92,145,,35.00,,TG 3 phase I,I,20/03/2003,,,,,,,,,0.00,,,,,,,,,,,,#DELING.DOOR.0!,,,1,,,,,,,,,,,1,,,,,,,,,,,"250 kN Instron 1333, RISØ",d,h,n,,,"d, RT",OB_TG3_R007,data file error,x,,,,,,x,,,,S05,,,,,
568,GEV206_I0100_0006,2,#N/B,RISØ,UD2,0,LM,I0100,GE1, 3.890,,24.81,24.81 ,96.51,300,,150.00,,TG 3 phase I,I,24/03/2003,24/03/2003,STT,,75.50,,75.16,,,2.25,2.25,,,,0.476251894,782.30,779.13,,,,,18143.32,,,1,,,,,,,,,,,0.25,,,42.94,,,,,,0.0182,#DELING.DOOR.0!,"250 kN Instron 1333, RISØ",d,h,n,,,"d, RT",OB_TG3_R007,loading,,,,,,,,,,,S06,,,,,0.25
569,GEV206_I0100_0007,2,#N/B,RISØ,UD2,0,LM,I0100,GE1, 3.880,,24.81,24.81 ,96.26,300,,150.00,,TG 3 phase I,I,24/03/2003,24/03/2003,STT,,78.31,,77.62,,,2.42,2.42,,,,0.343698802,813.48,806.51,,,,,21649.57,,,1,,,,,,,,,,,0.25,,,37.25,,,,,,0.0218,#DELING.DOOR.0!,"250 kN Instron 1333, RISØ",d,h,n,,,"d, RT",OB_TG3_R007,loading,,,,,,,,,,,S07,,,,,0.25
570,GEV206_I0100_0008,2,#N/B,RISØ,UD2,0,LM,I0100,GE1, 3.910,,24.82,24.82 ,97.05,300,,150.00,,TG 3 phase I,I,24/03/2003,24/03/2003,STT,,80.38,,80.16,,,2.26,2.26,,,,0.359018553,828.29,825.14,,,,,21232.40,,,1,,,,,,,,,,,0.25,,,38.86,,,,,,0.0213,#DELING.DOOR.0!,"250 kN Instron 1333, RISØ",d,h,n,,,"d, RT",OB_TG3_R007,loading,,,,,,,,,,,S08,,,,,0.25
571,GEV206_I0100_0009,2,#N/B,RISØ,UD2,0,LM,I0100,GE1, 3.900,,24.85,24.85 ,96.92,300,,150.00,,TG 3 phase I,I,24/03/2003,24/03/2003,STT,,78.31,,77.59,,,2.32,2.32,,,,0.324153042,808.00,799.82,,,,,20800.82,,,1,,,,,,,,,,,0.25,,,38.45,,,,,,0.0210,#DELING.DOOR.0!,"250 kN Instron 1333, RISØ",d,h,n,,,"d, RT",OB_TG3_R007,loading,,,,,,,,,,,S09,,,,,0.25
572,GEV206_I0100_0010,2,#N/B,RISØ,UD2,0,LM,I0100,GE1, 3.870,,24.78,24.87 ,96.25,300,,150.00,,TG 3 phase I,I,27/03/2003,27/03/2003,STT,,68.24,,78.96,,,2.02,2.02,,,,0.298153354,708.98,822.93,,,,,23045.71,,,1,,,,,,,,,,,0.25,,,35.71,,,,,,0.0199,#DELING.DOOR.0!,"250 kN Instron 1333, RISØ",d,h,n,,,"d, RT",OB_TG3_R007,loading-unloading,,,,,,,,,x,,S10,,,,,0.25
573,GEV206_I0190_0001,19,51.64,RISØ,UD2,90,LM,I0190,GE1, 3.730,,24.85,24.85 ,92.69,300,,150.00,,TG 3 phase I,I,31/03/2003,31/03/2003,STT,,5.05,,5.03,,,0.48,0.48,,,,0.093757445,54.48,54.32,,,,,4228.22,,,1,,,,,,,,,,,0.25,,,12.85,,,,,,0.0042,#DELING.DOOR.0!,"250 kN Instron 1333, RISØ",d,h,n,,,"d, RT",OB_TG3_R007,loading,,,,,,,,,,,S01,,,,,0.25
574,GEV206_I0190_0002,19,51.64,RISØ,UD2,90,LM,I0190,GE1, 3.850,,24.99,24.99 ,96.21,300,,150.00,,TG 3 phase I,I,31/03/2003,31/03/2003,STT,,5.43,,5.43,,,0.55,0.55,,,,0.129103125,56.49,56.49,,,,,4567.96,,,1,,,,,,,,,,,0.25,,,12.37,,,,,,0.0046,#DELING.DOOR.0!,"250 kN Instron 1333, RISØ",d,h,n,,,"d, RT",OB_TG3_R007,loading,,,,,,,,,,,S02,,,,,0.25
575,GEV206_I0190_0003,19,51.64,RISØ,UD2,90,LM,I0190,GE1, 3.800,,25.00,25.00 ,95.00,300,,150.00,,TG 3 phase I,I,31/03/2003,31/03/2003,STT,,5.21,,5.21,,,0.56,0.56,,,,0.036332769,54.89,54.89,,,,,3385.19,,,1,,,,,,,,,,,0.25,,,16.22,,,,,,0.0034,#DELING.DOOR.0!,"250 kN Instron 1333, RISØ",d,h,n,,,"d, RT",OB_TG3_R007,loading,,,,,,,,,,,S03,,,,,0.25
576,GEV206_I0190_0004,19,51.64,RISØ,UD2,90,LM,I0190,GE1, 3.730,,24.90,24.90 ,92.88,300,,150.00,,TG 3 phase I,I,31/03/2003,31/03/2003,STT,,4.93,,4.93,,,0.45,0.45,,,,0.270064063,53.10,53.10,,,,,3844.41,,,1,,,,,,,,,,,0.25,,,13.81,,,,,,0.0038,#DELING.DOOR.0!,"250 kN Instron 1333, RISØ",d,h,n,,,"d, RT",OB_TG3_R007,loading,,,,,,,,,,,S04,,,,,0.25
577,GEV206_I0190_0005,19,51.64,RISØ,UD2,90,LM,I0190,GE1, 3.710,,24.94,24.92 ,92.45,300,,150.00,,TG 3 phase I,I,31/03/2003,31/03/2003,STT,,4.75,,4.75,,,0.47,0.47,,,,0.122719724,51.34,51.29,,,,,3929.13,,,1,,,,,,,,,,,0.25,,,13.05,,,,,,0.0039,#DELING.DOOR.0!,"250 kN Instron 1333, RISØ",d,h,n,,,"d, RT",OB_TG3_R007,loading,,,,,,,,,,,S05,,,,,0.25
578,GEV206_I0190_0006,19,51.64,RISØ,UD2,90,LM,I0190,GE1, 3.810,,24.75,24.75 ,94.30,300,,150.00,,TG 3 phase I,I,31/03/2003,31/03/2003,STT,,5.23,,5.23,,,0.48,0.48,,,,0.408090113,55.51,55.51,,,,,4028.90,,,1,,,,,,,,,,,0.25,,,13.78,,,,,,0.0040,#DELING.DOOR.0!,"250 kN Instron 1333, RISØ",d,h,n,,,"d, RT",OB_TG3_R007,loading,,,,,,,,,,,S06,,,,,0.25
579,GEV206_I0190_0007,19,51.64,RISØ,UD2,90,LM,I0190,GE1, 3.69,,24.87,24.87 ,91.77,300,,150.00,,TG 3 phase I,I,01/04/2003,01/04/2003,STT,,5.01,,5.01,,,0.46,0.46,,,,0.069974111,54.59,54.59,,,,,4154.66,,,1,,,,,,,,,,,0.25,,,13.14,,,,,,0.0042,#DELING.DOOR.0!,"250 kN Instron 1333, RISØ",d,h,n,,,"d, RT",OB_TG3_R007,loading,,,,,,,,,,,S07,,,,,0.25
580,GEV206_I0190_0008,19,51.64,RISØ,UD2,90,LM,I0190,GE1, 3.69,,24.96,24.96 ,92.10,300,,150.00,,TG 3 phase I,I,01/04/2003,01/04/2003,STT,,5.38,,5.38,,,0.50,0.50,,,,0.228682104,58.42,58.42,,,,,4152.05,,,1,,,,,,,,,,,0.25,,,14.07,,,,,,0.0042,#DELING.DOOR.0!,"250 kN Instron 1333, RISØ",d,h,n,,,"d, RT",OB_TG3_R007,loading,,,,,,,,,,,S08,,,,,0.25
581,GEV206_I0190_0009,19,51.64,RISØ,UD2,90,LM,I0190,GE1, 3.670,,24.87,24.87 ,91.27,300,,150.00,,TG 3 phase I,I,01/04/2003,01/04/2003,STT,,5.49,,5.49,,,0.51,0.51,,,,0.370452296,60.18,60.18,,,,,4141.59,,,1,,,,,,,,,,,0.25,,,14.53,,,,,,0.0041,#DELING.DOOR.0!,"250 kN Instron 1333, RISØ",d,h,n,,,"d, RT",OB_TG3_R007,loading,,,,,,,,,,,S09,,,,,0.25
582,GEV206_I0190_0010,19,51.64,RISØ,UD2,90,LM,I0190,GE1, 3.750,,25.00,25.00 ,93.75,300,,150.00,,TG 3 phase I,I,01/04/2003,01/04/2003,STT,,4.91,,4.91,,,0.47,0.47,,,,0.382970012,52.34,52.34,,,,,3799.97,,,1,,,,,,,,,,,0.25,,,13.77,,,,,,0.0038,#DELING.DOOR.0!,"250 kN Instron 1333, RISØ",d,h,n,,,"d, RT",OB_TG3_R007,loading,,,,,,,,,,,S10,,,,,0.25
583,GEV206_I0190_0011,19,51.64,RISØ,UD2,90,LM,I0190,GE1, 3.770,,24.91,24.91 ,93.91,300,,150.00,,TG 3 phase I,I,01/04/2003,01/04/2003,STT,,5.14,,5.14,,,0.44,0.44,,,,0.197268684,54.75,54.75,,,,,3829.78,,,1,,,,,,,,,,,0.25,,,14.30,,,,,,0.0038,#DELING.DOOR.0!,"250 kN Instron 1333, RISØ",d,h,n,,,"d, RT",OB_TG3_R007,loading,,,,,,,,,,,S11,,,,,0.25
584,GEV206_I0190_0012,15,54.57,RISØ,UD2,90,LM,I0190,GE1,3.75,,24.95,24.95,93.56,145,,35.00,,TG 3 phase I,I,01/04/2003,,,,,,,,,0.00,,,,,,,,,,,,#DELING.DOOR.0!,,,1,,,,,,,,,,,1,,,,,,,,,,,"250 kN Instron 1333, RISØ",d,h,n,,,"d, RT",OB_TG3_R007,data lost,x,,,,,,x,,,,S12,,,,,
585,GEV206_I0200_0001,6,53.11,RISØ,UD2,0,LM,I0200,GE1,3.7360,,10.27,10.265,38.35,126,,12.00,,TG 3 phase I,I,05/05/2003,,STC,,-25.42,,-25.39,,,-1.98,-1.98,,,,,-662.71,-662.08,,,,,-16152.18,,,1,,,,,,,,,,,1,,,,40.99,,,,,#DELING.DOOR.0!,-0.0162,"100 kN Instron 8500, RISØ",d,h,n,,,"d, RT",OB_TG3_R007,loading,,,,,,,,,,,S01,,,,,0.25
586,GEV206_I0200_0002,6,53.11,RISØ,UD2,0,LM,I0200,GE1,3.6490,,10.16,10.162,37.08,126,,12.00,,TG 3 phase I,I,05/05/2003,,STC,,-28.86,,-28.69,,,-2.12,-2.12,,,,,-778.21,-773.62,,,,,-19765.51,,,1,,,,,,,,,,,1,,,,39.14,,,,,#DELING.DOOR.0!,-0.0199,"100 kN Instron 8500, RISØ",d,h,n,,,"d, RT",OB_TG3_R007,loading,,,,,,,,,,,S02,,,,,0.25
587,GEV206_I0200_0003,6,53.11,RISØ,UD2,0,LM,I0200,GE1,3.8010,,10.28,10.281,39.08,126,,12.00,,TG 3 phase I,I,05/05/2003,,STC,,-25.02,,-25.00,,,-1.48,-1.48,,,,,-640.36,-639.74,,,,,-16292.47,,,1,,,,,,,,,,,1,,,,39.27,,,,,#DELING.DOOR.0!,-0.0163,"100 kN Instron 8500, RISØ",d,h,n,,,"d, RT",OB_TG3_R007,loading,,,,,,,,,,,S03,,,,,0.25
588,GEV206_I0200_0004,6,53.11,RISØ,UD2,0,LM,I0200,GE1,3.7120,,10.20,10.197,37.85,126,,12.00,,TG 3 phase I,I,06/05/2003,,STC,,-17.18,,-22.56,,,-0.99,-0.99,,,,,-453.75,-595.99,,,,,-13865.80,,,1,,,,,,,,,,,1,,,,42.98,,,,,#DELING.DOOR.0!,-0.0106,"100 kN Instron 8500, RISØ",d,h,n,,,"d, RT",OB_TG3_R007,loading-unloading,,,,,,,,,x,,S04,,,,,0.25
589,GEV206_I0200_0005,6,53.11,RISØ,UD2,0,LM,I0200,GE1,3.8080,,10.12,10.117,38.53,126,,12.00,,TG 3 phase I,I,06/05/2003,,STC,,-27.22,,-27.22,,,-1.67,-1.67,,,,,-706.60,-706.59,,,,,-18058.16,,,1,,,,,,,,,,,1,,,,39.13,,,,,#DELING.DOOR.0!,-0.0181,"100 kN Instron 8500, RISØ",d,h,n,,,"d, RT",OB_TG3_R007,loading-unloading,,,,,,,,,x,,S05,,,,,0.25
590,GEV206_I0200_0006,6,53.11,RISØ,UD2,0,LM,I0200,GE1,3.7650,,10.14,10.139,38.17,126,,12.00,,TG 3 phase I,I,06/05/2003,,STC,,-26.69,,-29.56,,,-2.04,-2.04,,,,,-699.05,-774.49,,,,,-19614.57,,,1,,,,,,,,,,,1,,,,39.49,,,,,#DELING.DOOR.0!,-0.0177,"100 kN Instron 8500, RISØ",d,h,n,,,"d, RT",OB_TG3_R007,loading-unloading,,,,,,,,,x,,S06,,,,,0.25
591,GEV206_I0200_0007,6,53.11,RISØ,UD2,0,LM,I0200,GE1,3.6580,,10.27,10.269,37.56,126,,12.00,,TG 3 phase I,I,06/05/2003,,STC,,-24.71,,-27.39,,,-1.92,-1.92,,,,,-657.73,-729.23,,,,,-18341.65,,,1,,,,,,,,,,,1,,,,39.76,,,,,#DELING.DOOR.0!,-0.0165,"100 kN Instron 8500, RISØ",d,h,n,,,"d, RT",OB_TG3_R007,loading-unloading,,,,,,,,,x,,S07,,,,,0.25
592,GEV206_I0200_0008,6,53.11,RISØ,UD2,0,LM,I0200,GE1,3.6670,,10.29,10.292,37.74,126,,12.00,,TG 3 phase I,I,06/05/2003,,STC,,-26.00,,-26.00,,,-1.61,-1.61,,,,,-688.94,-688.93,,,,,-16906.20,,,1,,,,,,,,,,,1,,,,40.75,,,,,#DELING.DOOR.0!,-0.0169,"100 kN Instron 8500, RISØ",d,h,n,,,"d, RT",OB_TG3_R007,loading-unloading,,,,,,,,,x,,S08,,,,,0.25
593,GEV206_I0200_0009,6,53.11,RISØ,UD2,0,LM,I0200,GE1,3.7080,,10.16,10.159,37.67,126,,12.00,,TG 3 phase I,I,06/05/2003,,STC,,-27.17,,-27.17,,,-1.88,-1.88,,,,,-721.35,-721.35,,,,,-18290.49,,,1,,,,,,,,,,,1,,,,39.44,,,,,#DELING.DOOR.0!,-0.0183,"100 kN Instron 8500, RISØ",d,h,n,,,"d, RT",OB_TG3_R007,loading-unloading,,,,,,,,,x,,S09,,,,,0.25
594,GEV206_I0200_0010,6,53.11,RISØ,UD2,0,LM,I0200,GE1,3.7910,,10.25,10.248,38.85,126,,12.00,,TG 3 phase I,I,06/05/2003,,STC,,-22.19,,-22.19,,,-1.80,-1.80,,,,,-571.22,-571.22,,,,,-15057.62,,,1,,,,,,,,,,,1,,,,37.94,,,,,#DELING.DOOR.0!,-0.0151,"100 kN Instron 8500, RISØ",d,h,n,,,"d, RT",OB_TG3_R007,loading-unloading,,,,,,,,,x,,S10,,,,,0.25
595,GEV206_I0290_0001,7,52.73,RISØ,UD2,90,LM,I0290,GE1,3.7700,,9.78,9.7800,36.87,126,,12.00,,TG 3 phase I,I,03/04/2003,,STC,,-6.37,,-6.33,,,-1.83,-1.83,,,,,-172.66,-171.82,,,,,-11079.51,,,1,,,,,,,,,,,1,,,,15.51,,,,,#DELING.DOOR.0!,-0.0111,"100 kN Instron 8500, RISØ",d,h,n,,,"d, RT",OB_TG3_R007,loading,,,,,,,,,,,S01,,,,,0.25
