Repository: maanpandya/Fatigue-Life-Analysis-Composites

# Fatigue-Life-Analysis-Composites
Analyzing factors affecting fatigue life in composite laminates for wind energy applications

File: Data processing/optimatforpy.csv (part 3 of 35)
nr,Name,Plate,Fibre Volume Fraction,Lab,Laminate ,Cut angle ,Manufacturer,Geometry,Material,taverage,wmax,wmin,waverage,area,Lnominal,Lmeasured,Lgauge,Radius (waist),TG and phase,Phase,start date,end date,Test type,R-value1,Fmax,Ferror,Fstatic,Ffatigue,"Fmax, 90",epsmax,epsstatic,epsfatigue,eps90,eps45,Nu,smax,"smax,static","smax, fatigue",shear strain,shear strength,shear modulus (near other moduli),Torquemax,Torquefatigue,Torquestatic,Ncycles,level,levelcalc,Nspectrum,failure mode,runout,R-value2,Fmax2,epsmax2,smax2,Ncycles2,ratedisplacement,f,f2,Eit,Eic,Eft,Efc,"Elur,front","Elur, back",eps_max_t,eps_max_c,Machine,control,grip,ABG,Temp.,Temp. control,Environment,Reference document,Remarks,Invalid ,Bending ,Buckling ,Overheating,Tab failure ,Delaminated ,Incomplete measurement data ,Strain from E ,LUR,TEC,data delivered under name,Repair characteristics,Strain measurement equipment (long),Strain measurement equipment (short),Grip pressure,time per test
596,GEV206_I0290_0002,7,52.73,RISØ,UD2,90,LM,I0290,GE1,3.7800,,9.88,9.8800,37.35,126,,12.00,,TG 3 phase I,I,03/04/2003,,STC,,-5.83,,-5.76,,,-1.54,-1.54,,,,,-156.08,-154.93,,,,,-10611.37,,,1,,,,,,,,,,,1,,,,14.60,,,,,#DELING.DOOR.0!,-0.0107,"100 kN Instron 8500, RISØ",d,h,n,,,"d, RT",OB_TG3_R007,loading,,,,,,,,,,,S02,,,,,0.25
597,GEV206_I0290_0003,7,52.73,RISØ,UD2,90,LM,I0290,GE1,3.7800,,9.95,9.9500,37.61,126,,12.00,,TG 3 phase I,I,03/04/2003,,STC,,-6.54,,-6.52,,,-1.96,-1.96,,,,,-173.81,-173.49,,,,,-11783.34,,,1,,,,,,,,,,,1,,,,14.72,,,,,#DELING.DOOR.0!,-0.0118,"100 kN Instron 8500, RISØ",d,h,n,,,"d, RT",OB_TG3_R007,loading,,,,,,,,,,,S03,,,,,0.25
598,GEV206_I0290_0004,7,52.73,RISØ,UD2,90,LM,I0290,GE1,3.9200,,10.07,10.070,39.47,126,,12.00,,TG 3 phase I,I,03/04/2003,,STC,,-6.00,,-5.98,,,-1.96,-1.96,,,,,-152.00,-151.51,,,,,-10955.89,,,1,,,,,,,,,,,1,,,,13.83,,,,,#DELING.DOOR.0!,-0.0110,"100 kN Instron 8500, RISØ",d,h,n,,,"d, RT",OB_TG3_R007,loading-unloading,,,,,,,,,x,,S04,,,,,0.25
599,GEV206_I0290_0005,7,52.73,RISØ,UD2,90,LM,I0290,GE1,3.8100,,9.82,9.8200,37.41,126,,12.00,,TG 3 phase I,I,03/04/2003,,STC,,-6.09,,-6.06,,,-2.33,-2.33,,,,,-162.64,-161.99,,,,,-11629.64,,,1,,,,,,,,,,,1,,,,13.93,,,,,#DELING.DOOR.0!,-0.0117,"100 kN Instron 8500, RISØ",d,h,n,,,"d, RT",OB_TG3_R007,loading-unloading,,,,,,,,,x,,S05,,,,,0.25
600,GEV206_I0290_0006,7,52.73,RISØ,UD2,90,LM,I0290,GE1,3.7600,,9.90,9.9000,37.22,126,,12.00,,TG 3 phase I,I,03/04/2003,,STC,,-6.31,,-6.29,,,-2.20,-2.20,,,,,-169.54,-169.05,,,,,-11695.86,,,1,,,,,,,,,,,1,,,,14.45,,,,,#DELING.DOOR.0!,-0.0117,"100 kN Instron 8500, RISØ",d,h,n,,,"d, RT",OB_TG3_R007,loading-unloading,,,,,,,,,x,,S06,,,,,0.25
601,GEV206_I0290_0007,7,52.73,RISØ,UD2,90,LM,I0290,GE1,3.9300,,9.93,9.9300,39.02,126,,12.00,,TG 3 phase I,I,03/04/2003,,STC,,-6.09,,-6.06,,,-2.25,-2.25,,,,,-155.93,-155.31,,,,,-11405.49,,,1,,,,,,,,,,,1,,,,13.62,,,,,#DELING.DOOR.0!,-0.0115,"100 kN Instron 8500, RISØ",d,h,n,,,"d, RT",OB_TG3_R007,loading-unloading,,,,,,,,,x,,S07,,,,,0.25
602,GEV206_I0290_0008,7,52.73,RISØ,UD2,90,LM,I0290,GE1,3.9500,,9.83,9.8300,38.83,126,,12.00,,TG 3 phase I,I,03/04/2003,,STC,,-6.31,,-6.29,,,-2.49,-2.49,,,,,-162.54,-161.76,,,,,-11702.67,,,1,,,,,,,,,,,1,,,,13.82,,,,,#DELING.DOOR.0!,-0.0118,"100 kN Instron 8500, RISØ",d,h,n,,,"d, RT",OB_TG3_R007,loading-unloading,,,,,,,,,x,,S08,,,,,0.25
603,GEV206_I0290_0009,7,52.73,RISØ,UD2,90,LM,I0290,GE1,3.9100,,9.84,9.8400,38.47,126,,12.00,,TG 3 phase I,I,03/04/2003,,STC,,-5.96,,-5.73,,,-2.37,-2.37,,,,,-154.99,-149.11,,,,,-11164.64,,,1,,,,,,,,,,,1,,,,13.36,,,,,#DELING.DOOR.0!,-0.0116,"100 kN Instron 8500, RISØ",d,h,n,,,"d, RT",OB_TG3_R007,loading-unloading,,,,,,,,,x,,S09,,,,,0.25
604,GEV206_I0290_0010,7,52.73,RISØ,UD2,90,LM,I0290,GE1,3.7900,,9.85,9.8500,37.33,126,,12.00,,TG 3 phase I,I,03/04/2003,,STC,,-6.29,,-6.28,,,-2.28,-2.28,,,,,-168.57,-168.06,,,,,-11875.06,,,1,,,,,,,,,,,1,,,,14.15,,,,,#DELING.DOOR.0!,-0.0119,"100 kN Instron 8500, RISØ",d,h,n,,,"d, RT",OB_TG3_R007,loading-unloading,,,,,,,,,x,,S10,,,,,0.25
605,GEV207_I0100_0001,3,53.48,RISØ,MD2,0,LM,I0100,GE1, 6.720,,24.78,24.78 ,166.52,300,,150.00,,TG 3 phase I,I,25/03/2002,25/03/2002,STT,,90.64,,90.64,,,2.39,2.39,,,,,544.30,544.30,,,,,18779.36,,,1,,,,,,,,,,,0.25,,,28.98,,,,,,0.0188,#DELING.DOOR.0!,"250 kN Instron 1333, RISØ",d,h,n,,,"d, RT",OB_TG3_R007,loading,,,,,,,,,,,S01,,,,,0.25
606,GEV207_I0100_0002,3,53.48,RISØ,MD2,0,LM,I0100,GE1, 6.780,,24.76,24.76 ,167.87,300,,150.00,,TG 3 phase I,I,25/03/2002,25/03/2002,STT,,94.24,,93.32,,,2.58,2.58,,,,,561.36,555.91,,,,,19594.66,,,1,,,,,,,,,,,0.25,,,28.37,,,,,,0.0198,#DELING.DOOR.0!,"250 kN Instron 1333, RISØ",d,h,n,,,"d, RT",OB_TG3_R007,loading,,,,,,,,,,,S02,,,,,0.25
607,GEV207_I0100_0003,3,53.48,RISØ,MD2,0,LM,I0100,GE1, 6.720,,24.72,24.72 ,166.12,300,,150.00,,TG 3 phase I,I,25/03/2002,25/03/2002,STT,,93.69,,93.44,,,2.45,2.45,,,,,564.00,562.52,,,,,20368.37,,,1,,,,,,,,,,,0.25,,,27.62,,,,,,0.0204,#DELING.DOOR.0!,"250 kN Instron 1333, RISØ",d,h,n,,,"d, RT",OB_TG3_R007,loading,,,,,,,,,,,S03,,,,,0.25
608,GEV207_I0100_0004,3,53.48,RISØ,MD2,0,LM,I0100,GE1, 6.730,,24.69,24.69 ,166.16,300,,150.00,,TG 3 phase I,I,26/03/2003,26/03/2003,STT,,86.98,,86.36,,,2.28,2.28,,,,,523.43,519.75,,,,,18887.94,,,1,,,,,,,,,,,0.25,,,27.52,,,,,,0.0190,#DELING.DOOR.0!,"250 kN Instron 1333, RISØ",d,h,n,,,"d, RT",OB_TG3_R007,loading,,,,,,,,,,,S04,,,,,0.25
609,GEV207_I0100_0005,3,53.48,RISØ,MD2,0,LM,I0100,GE1, 6.53,,24.72,24.72 ,161.42,300,,150.00,,TG 3 phase I,I,26/03/2003,26/03/2003,STT,,88.14,,88.07,,,2.31,2.31,,,,,545.99,545.60,,,,,19778.22,,,1,,,,,,,,,,,0.25,,,27.59,,,,,,0.0198,#DELING.DOOR.0!,"250 kN Instron 1333, RISØ",d,h,n,,,"d, RT",OB_TG3_R007,loading,,,,,,,,,,,S05,,,,,0.25
610,GEV207_I0100_0006,3,53.48,RISØ,MD2,0,LM,I0100,GE1, 6.640,,24.64,24.64 ,163.61,300,,150.00,,TG 3 phase I,I,26/03/2003,26/03/2003,STT,,93.63,,93.57,,,2.39,2.39,,,,,572.26,571.89,,,,,19169.73,,,1,,,,,,,,,,,0.25,,,29.83,,,,,,0.0192,#DELING.DOOR.0!,"250 kN Instron 1333, RISØ",d,h,n,,,"d, RT",OB_TG3_R007,loading-unloading,,,,,,,,,x,,S06,,,,,0.25
611,GEV207_I0100_0007,3,53.48,RISØ,MD2,0,LM,I0100,GE1, 6.660,,24.72,24.72 ,164.64,300,,150.00,,TG 3 phase I,I,26/03/2003,26/03/2003,STT,,77.21,,90.88,,,1.94,1.94,,,,,468.98,552.02,,,,,20056.77,,,1,,,,,,,,,,,0.25,,,27.52,,,,,,0.0170,#DELING.DOOR.0!,"250 kN Instron 1333, RISØ",d,h,n,,,"d, RT",OB_TG3_R007,loading-unloading,,,,,,,,,x,,S07,,,,,0.25
612,GEV207_I0100_0008,3,53.48,RISØ,MD2,0,LM,I0100,GE1, 6.660,,24.60,24.60 ,163.84,300,,150.00,,TG 3 phase I,I,26/03/2003,26/03/2003,STT,,95.95,,95.82,,,2.49,2.49,,,,,585.63,584.88,,,,,20023.85,,,1,,,,,,,,,,,0.25,,,29.21,,,,,,0.0200,#DELING.DOOR.0!,"250 kN Instron 1333, RISØ",d,h,n,,,"d, RT",OB_TG3_R007,loading-unloading,,,,,,,,,x,,S08,,,,,0.25
613,GEV207_I0100_0009,3,53.48,RISØ,MD2,0,LM,I0100,GE1, 6.630,,24.75,24.75 ,164.09,300,,150.00,,TG 3 phase I,I,26/03/2003,26/03/2003,STT,,75.32,,92.71,,,1.88,1.88,,,,,458.99,565.00,,,,,19970.03,,,1,,,,,,,,,,,0.25,,,28.29,,,,,,0.0162,#DELING.DOOR.0!,"250 kN Instron 1333, RISØ",d,h,n,,,"d, RT",OB_TG3_R007,loading-unloading,,,,,,,,,x,,S09,,,,,0.25
614,GEV207_I0100_0010,3,53.48,RISØ,MD2,0,LM,I0100,GE1, 6.760,,24.71,24.71 ,167.04,300,,150.00,,TG 3 phase I,I,27/03/2003,27/03/2003,STT,,89.54,,89.54,,,2.28,2.28,,,,,536.03,536.03,,,,,18030.14,,,1,,,,,,,,,,,0.25,,,29.73,,,,,,0.0180,#DELING.DOOR.0!,"250 kN Instron 1333, RISØ",d,h,n,,,"d, RT",OB_TG3_R007,loading-unloading,,,,,,,,,x,,S10,,,,,0.25
615,GEV207_I0190_0001,17,50.46,RISØ,MD2,90,LM,I0190,GE1, 6.810,,24.73,24.73 ,168.41,300,,150.00,,TG 3 phase I,I,14/04/2003,14/04/2003,STT,,25.03,,24.76,,,2.71,2.71,,,,,148.59,147.00,,,,,9976.17,,,1,,,,,,,,,,,0.25,,,14.74,,,,,,0.0101,#DELING.DOOR.0!,"250 kN Instron 1333, RISØ",d,h,n,,,"d, RT",OB_TG3_R007,loading,,,,,,,,,,,S01,,,,,0.25
616,GEV207_I0190_0002,17,50.46,RISØ,MD2,90,LM,I0190,GE1, 6.800,,24.87,24.87 ,169.12,300,,150.00,,TG 3 phase I,I,14/04/2003,14/04/2003,STT,,24.71,,24.61,,,3.11,3.11,,,,,146.08,145.51,,,,,10046.91,,,1,,,,,,,,,,,0.25,,,14.48,,,,,,0.0101,#DELING.DOOR.0!,"250 kN Instron 1333, RISØ",d,h,n,,,"d, RT",OB_TG3_R007,loading,,,,,,,,,,,S02,,,,,0.25
617,GEV207_I0190_0003,17,50.46,RISØ,MD2,90,LM,I0190,GE1, 6.82,,24.85,24.85 ,169.48,300,,150.00,,TG 3 phase I,I,14/04/2003,14/04/2003,STT,,23.88,,23.80,,,2.99,2.99,,,,,140.90,140.45,,,,,9450.73,,,1,,,,,,,,,,,0.25,,,14.86,,,,,,0.0095,#DELING.DOOR.0!,"250 kN Instron 1333, RISØ",d,h,n,,,"d, RT",OB_TG3_R007,loading,,,,,,,,,,,S03,,,,,0.25
618,GEV207_I0190_0004,17,50.46,RISØ,MD2,90,LM,I0190,GE1, 6.810,,24.91,24.91 ,169.64,300,,150.00,,TG 3 phase I,I,14/04/2003,14/04/2003,STT,,24.00,,23.96,,,2.22,2.22,,,,,141.49,141.23,,,,,10516.97,,,1,,,,,,,,,,,0.25,,,13.43,,,,,,0.0105,#DELING.DOOR.0!,"250 kN Instron 1333, RISØ",d,h,n,,,"d, RT",OB_TG3_R007,loading-unloading,,,,,,,,,x,,S04,,,,,0.25
619,GEV207_I0190_0005,17,50.46,RISØ,MD2,90,LM,I0190,GE1, 6.720,,24.82,24.82 ,166.79,300,,150.00,,TG 3 phase I,I,14/04/2003,14/04/2003,STT,,24.81,,24.66,,,2.41,2.41,,,,,148.75,147.84,,,,,9643.88,,,1,,,,,,,,,,,0.25,,,15.33,,,,,,0.0097,#DELING.DOOR.0!,"250 kN Instron 1333, RISØ",d,h,n,,,"d, RT",OB_TG3_R007,loading-unloading,,,,,,,,,x,,S05,,,,,0.25
620,GEV207_I0190_0006,17,50.46,RISØ,MD2,90,LM,I0190,GE1, 6.700,,24.89,24.89 ,166.76,300,,150.00,,TG 3 phase I,I,14/04/2003,14/04/2003,STT,,24.13,,23.97,,,2.38,2.38,,,,,144.67,143.75,,,,,9208.48,,,1,,,,,,,,,,,0.25,,,15.61,,,,,,0.0093,#DELING.DOOR.0!,"250 kN Instron 1333, RISØ",d,h,n,,,"d, RT",OB_TG3_R007,loading-unloading,,,,,,,,,x,,S06,,,,,0.25
621,GEV207_I0190_0007,17,50.46,RISØ,MD2,90,LM,I0190,GE1, 6.720,,24.78,24.78 ,166.52,300,,150.00,,TG 3 phase I,I,14/04/2003,14/04/2003,STT,,23.74,,23.56,,,2.44,2.44,,,,,142.58,141.48,,,,,9335.82,,,1,,,,,,,,,,,0.25,,,15.15,,,,,,0.0094,#DELING.DOOR.0!,"250 kN Instron 1333, RISØ",d,h,n,,,"d, RT",OB_TG3_R007,loading-unloading,,,,,,,,,x,,S07,,,,,0.25
627,GEV207_I0200_0001,8,51.37,RISØ,MD2,0,LM,I0200,GE1,6.7040,,10.16,10.161,68.12,126,,12.00,,TG 3 phase I,I,06/05/2003,,STC,,-34.60,,-34.59,,,-2.27,-2.27,,,,,-507.86,-507.85,,,,,-19645.88,,,1,,,,,,,,,,,1,,,,25.85,,,,,#DELING.DOOR.0!,-0.0196,"100 kN Instron 8500, RISØ",d,h,n,,,"d, RT",OB_TG3_R007,loading,,,,,,,,,,,S01,,,,,0.25
628,GEV207_I0200_0002,8,51.37,RISØ,MD2,0,LM,I0200,GE1,6.8700,,10.32,10.323,70.92,126,,12.00,,TG 3 phase I,I,06/05/2003,,STC,,-35.43,,-35.42,,,-2.28,-2.28,,,,,-499.51,-499.51,,,,,-19752.58,,,1,,,,,,,,,,,1,,,,25.29,,,,,#DELING.DOOR.0!,-0.0198,"100 kN Instron 8500, RISØ",d,h,n,,,"d, RT",OB_TG3_R007,loading,,,,,,,,,,,S02,,,,,0.25
629,GEV207_I0200_0003,8,51.37,RISØ,MD2,0,LM,I0200,GE1,6.7450,,10.24,10.241,69.08,126,,12.00,,TG 3 phase I,I,06/05/2003,,STC,,-32.72,,-32.62,,,-1.87,-1.87,,,,,-473.61,-472.19,,,,,-17011.64,,,1,,,,,,,,,,,1,,,,27.76,,,,,#DELING.DOOR.0!,-0.0171,"100 kN Instron 8500, RISØ",d,h,n,,,"d, RT",OB_TG3_R007,loading,,,,,,,,,,,S03,,,,,0.25
630,GEV207_I0200_0004,8,51.37,RISØ,MD2,0,LM,I0200,GE1,6.6550,,10.19,10.149,67.54,126,,12.00,,TG 3 phase I,I,06/05/2003,,STC,,-34.57,,-36.01,,,-2.10,-2.10,,,,,-511.83,-521.18,,,,,-16979.68,,,1,,,,,,,,,,,1,,,,30.69,,,,,#DELING.DOOR.0!,-0.0167,"100 kN Instron 8500, RISØ",d,h,n,,,"d, RT",OB_TG3_R007,loading-unloading,,,,,,,,,x,,S04,,,,,0.25
631,GEV207_I0200_0005,8,51.37,RISØ,MD2,0,LM,I0200,GE1,6.7800,,10.19,10.191,69.09,126,,12.00,,TG 3 phase I,I,06/05/2003,,STC,,-36.08,,-36.01,,,-2.29,-2.29,,,,,-522.24,-521.18,,,,,-19527.99,,,1,,,,,,,,,,,1,,,,26.69,,,,,#DELING.DOOR.0!,-0.0196,"100 kN Instron 8500, RISØ",d,h,n,,,"d, RT",OB_TG3_R007,loading-unloading,,,,,,,,,x,,S05,,,,,0.25
632,GEV207_I0200_0006,8,51.37,RISØ,MD2,0,LM,I0200,GE1,6.7870,,10.28,10.279,69.76,126,,12.00,,TG 3 phase I,I,06/05/2003,,STC,,-34.60,,-34.55,,,-1.96,-1.96,,,,,-495.89,-495.19,,,,,-17468.09,,,1,,,,,,,,,,,1,,,,28.35,,,,,#DELING.DOOR.0!,-0.0175,"100 kN Instron 8500, RISØ",d,h,n,,,"d, RT",OB_TG3_R007,loading-unloading,,,,,,,,,x,,S06,,,,,0.25
633,GEV207_I0200_0007,8,51.37,RISØ,MD2,0,LM,I0200,GE1,6.8050,,10.18,10.184,69.30,126,,12.00,,TG 3 phase I,I,06/05/2003,,STC,,-36.35,,-36.35,,,-2.22,-2.22,,,,,-524.56,-524.56,,,,,-19699.20,,,1,,,,,,,,,,,1,,,,26.63,,,,,#DELING.DOOR.0!,-0.0197,"100 kN Instron 8500, RISØ",d,h,n,,,"d, RT",OB_TG3_R007,loading-unloading,,,,,,,,,x,,S07,,,,,0.25
634,GEV207_I0200_0008,8,51.37,RISØ,MD2,0,LM,I0200,GE1,6.8210,,10.31,10.308,70.31,126,,12.00,,TG 3 phase I,I,06/05/2003,,STC,,-34.74,,-34.72,,,-2.45,-2.45,,,,,-494.11,-493.76,,,,,-18480.11,,,1,,,,,,,,,,,1,,,,26.72,,,,,#DELING.DOOR.0!,-0.0185,"100 kN Instron 8500, RISØ",d,h,n,,,"d, RT",OB_TG3_R007,loading-unloading,,,,,,,,,x,,S08,,,,,0.25
635,GEV207_I0200_0009,8,51.37,RISØ,MD2,0,LM,I0200,GE1,6.8470,,10.28,10.277,70.37,126,,12.00,,TG 3 phase I,I,06/05/2003,,STC,,-30.20,,-35.91,,,-1.77,-1.77,,,,,-429.18,-510.36,,,,,-19660.18,,,1,,,,,,,,,,,1,,,,25.96,,,,,#DELING.DOOR.0!,-0.0165,"100 kN Instron 8500, RISØ",d,h,n,,,"d, RT",OB_TG3_R007,loading-unloading,,,,,,,,,x,,S09,,,,,0.25
636,GEV207_I0200_0010,8,51.37,RISØ,MD2,0,LM,I0200,GE1,6.7920,,,10.286,69.86,126,,12.00,,TG 3 phase I,I,,,,,,,,,,,,,,,,,,,,,,#WAARDE!,,,1,,,,,,,,,,,1,,,,,,,,,,,"100 kN Instron 8500, RISØ",,,,,,"d, RT",OB_TG3_R007,loading-unloading,x,,,,,,,,x,,S10,,,,,
637,GEV207_I0290_0001,9,52.86,RISØ,MD2,90,LM,I0290,GE1,6.7100,,9.87,9.8730,66.25,126,,12.00,,TG 3 phase I,I,29/04/2003,,STC,,-13.70,,-12.91,,,-1.96,-1.96,,,,,-206.74,-194.95,,,,,-13056.41,,,1,,,,,,,,,,,1,,,,14.93,,,,,#DELING.DOOR.0!,-0.0138,"100 kN Instron 8500, RISØ",d,h,n,,,"d, RT",OB_TG3_R007,loading ,,,,,,,,,,,S01,,,,,0.25
638,GEV207_I0290_0002,9,52.86,RISØ,MD2,90,LM,I0290,GE1,6.7800,,9.73,9.7290,65.96,126,,12.00,,TG 3 phase I,I,29/04/2003,,STC,,-12.85,,-12.82,,,-2.68,-2.68,,,,,-194.87,-194.51,,,,,-12806.45,,,1,,,,,,,,,,,1,,,,15.19,,,,,#DELING.DOOR.0!,-0.0128,"100 kN Instron 8500, RISØ",d,h,n,,,"d, RT",OB_TG3_R007,loading,,,,,,,,,,,S02,,,,,0.25
639,GEV207_I0290_0003,9,52.86,RISØ,MD2,90,LM,I0290,GE1,6.8400,,9.80,9.8010,67.04,126,,12.00,,TG 3 phase I,I,29/04/2003,,STC,,-13.06,,-13.00,,,-2.68,-2.68,,,,,-194.87,-193.92,,,,,-12767.60,,,1,,,,,,,,,,,,,,,15.19,,,,,#DELING.DOOR.0!,-0.0128,"100 kN Instron 8500, RISØ",d,h,n,,,"d, RT",OB_TG3_R007,loading,,,,,,,,,,,S03,,,,,0.25
640,GEV207_I0290_0004,9,52.86,RISØ,MD2,90,LM,I0290,GE1,7.0200,,9.98,9.9790,70.05,126,,12.00,,TG 3 phase I,I,30/04/2003,,STC,,-13.60,,-13.58,,,-2.91,-2.91,,,,,-194.13,-193.94,,,,,-13467.47,,,1,,,,,,,,,,,,,,,14.40,,,,,#DELING.DOOR.0!,-0.0135,"100 kN Instron 8500, RISØ",d,h,n,,,"d, RT",OB_TG3_R007,loading-unloading,,,,,,,,,x,,S04,,,,,0.25
641,GEV207_I0290_0005,9,52.86,RISØ,MD2,90,LM,I0290,GE1,6.7600,,9.90,9.8980,66.91,126,,12.00,,TG 3 phase I,I,30/04/2003,,STC,,-12.13,,-13.26,,,-1.99,-1.99,,,,,-181.35,-198.13,,,,,-13691.25,,,1,,,,,,,,,,,,,,,14.47,,,,,#DELING.DOOR.0!,-0.0125,"100 kN Instron 8500, RISØ",d,h,n,,,"d, RT",OB_TG3_R007,loading-unloading,,,,,,,,,x,,S05,,,,,0.25
642,GEV207_I0290_0006,9,52.86,RISØ,MD2,90,LM,I0290,GE1,6.9300,,9.81,9.8140,68.01,126,,12.00,,TG 3 phase I,I,30/04/2003,,STC,,-13.42,,-13.37,,,-1.91,-1.91,,,,,-197.26,-196.54,,,,,-12692.24,,,1,,,,,,,,,,,0.25,,,,15.49,,,,,#DELING.DOOR.0!,-0.0127,"100 kN Instron 8500, RISØ",d,h,n,,,"d, RT",OB_TG3_R007,loading-unloading,,,,,,,,,x,,S06,,,,,0.25
643,GEV207_I0290_0007,9,52.86,RISØ,MD2,90,LM,I0290,GE1,7.0800,,9.80,9.8020,69.40,126,,12.00,,TG 3 phase I,I,30/04/2003,,STC,,-12.70,,-13.65,,,-1.98,-1.98,,,,,-182.93,-196.65,,,,,-14383.50,,,1,,,,,,,,,,,,,,,13.67,,,,,#DELING.DOOR.0!,-0.0134,"100 kN Instron 8500, RISØ",d,h,n,,,"d, RT",OB_TG3_R007,loading-unloading,,,,,,,,,x,,S07,,,,,0.25
644,GEV207_I0290_0008,9,52.86,RISØ,MD2,90,LM,I0290,GE1,6.8600,,9.85,9.8500,67.57,126,,12.00,,TG 3 phase I,I,30/04/2003,,STC,,-13.53,,-13.46,,,-1.82,-1.82,,,,,-200.16,-199.26,,,,,-13203.27,,,1,,,,,,,,,,,,,,,15.09,,,,,#DELING.DOOR.0!,-0.0133,"100 kN Instron 8500, RISØ",d,h,n,,,"d, RT",OB_TG3_R007,loading-unloading,,,,,,,,,x,,S08,,,,,0.25
645,GEV207_I0290_0009,9,52.86,RISØ,MD2,90,LM,I0290,GE1,6.7200,,9.83,9.8250,66.02,126,,12.00,,TG 3 phase I,I,30/04/2003,,STC,,-13.65,,-13.65,,,-3.44,-3.44,,,,,-206.70,-206.70,,,,,-13035.80,,,1,,,,,,,,,,,,,,,15.86,,,,,#DELING.DOOR.0!,-0.0130,"100 kN Instron 8500, RISØ",,,,,,"d, RT",OB_TG3_R007,loading-unloading,,,,,,,,,x,,S09,,,,,0.25
646,GEV207_I0290_0010,9,52.86,RISØ,MD2,90,LM,I0290,GE1,6.7800,,9.87,9.8650,66.88,126,,12.00,,TG 3 phase I,I,30/04/2003,,STC,,-13.45,,-13.45,,,-3.49,-3.49,,,,,-201.12,-201.12,,,,,-13433.74,,,1,,,,,,,,,,,0.25,,,,14.97,,,,,#DELING.DOOR.0!,-0.0134,"100 kN Instron 8500, RISØ",,,,,,"d, RT",OB_TG3_R007,loading-unloading,,,,,,,,,x,,S10,,,,,0.25
647,GEV206_R0300_0015,1,53.31,WMC,UD2,0,LM,R0300,GE1,3.80,,25.00,25.00,95.00,145,,35.00,,BM,BM,09/04/2003,09/04/2003,CA,-1,25.00,,,25.00,,0.70,,0.70,,,,263.16,,263.16,,,,#WAARDE!,,,1915,,2,,,,,,,,,,5.00,,36.80,37.70,,,,,,,"250 kN homebuilt, WMC",l,m,n,,,"d, RT",,,,,,,,,,,,,,,,"SG, M, C, BTB",,0.11
648,GEV206_R0300_0016,1,53.31,WMC,UD2,0,LM,R0300,GE1,3.80,,25.00,25.00,95.00,145,,35.00,,TG 1 phase I,BM,07/05/2003,07/05/2003,STT,,73.74,,73.74,,,2.20,2.20,,,,,776.18,776.18,,,,,20318.82,,,1,,,,t,,,,,,,1 ,,,38.20,,,,,,0.0203,#DELING.DOOR.0!,"250 kN homebuilt, WMC",d,m,n,,,"d, RT",,,,,,,,,,,,,,,,"F: SG, M, C",,0.25
649,GEV206_R0300_0019,1,53.31,WMC,UD2,0,LM,R0300,GE1,3.80,,25.10,25.10,95.38,145,,35.00,,BM,BM,02/04/2003,06/04/2003,CA,-1,18.00,,,18.00,,,,,,,,188.72,,188.72,,,,#WAARDE!,,,61583,,3,,,,,,,,,1 ,5.00,,,,,,,,,,"250 kN homebuilt, WMC",l,m,n,,,"d, RT",,,,,,,,,,,,,,,,,,3.42
650,GEV206_R0300_0020,1,53.31,WMC,UD2,0,LM,R0300,GE1,3.80,,25.00,25.00,95.00,145,,35.00,,BM,BM,08/04/2003,08/04/2003,CA,-1,20.00,,,20.00,,0.60,,0.60,,,,210.53,,210.53,,,,#WAARDE!,,,25909,,0,,,,,,,,,1 ,5.00,,37.20,37.90,,,,,,,"250 kN homebuilt, WMC",l,m,n,,,"d, RT",,,,,,,,,,,,,,,,"SG, M, C, BTB",,1.44
651,GEV206_R0300_0021,1,53.31,WMC,UD2,0,LM,R0300,GE1,3.80,,25.10,25.10,95.38,145,,35.00,,TG 3 phase I,BM,03/04/2003,03/04/2003,CA,-1,20.00,,,20.00,,0.70,,0.70,,,,209.69,,209.69,,,,#WAARDE!,,,34434,,0,,,,,,,,,,5.00,,37.30,38.20,,,,,,,"250 kN homebuilt, WMC",l,m,n,,,"d, RT",,,,,,,,,,,,,,,,"SG, M, C, BTB",,1.91
652,GEV206_R0300_0022,1,53.31,WMC,UD2,0,LM,R0300,GE1,3.80,,25.10,25.10,95.38,145,,35.00,,TG 1 phase I,BM,07/05/2003,07/05/2003,STT,,75.08,,75.08,,,2.20,2.20,,,,,787.17,787.17,,,,,21744.95,,,1,,,,t,,,,,,,1 ,,,36.20,,,,,,0.0217,#DELING.DOOR.0!,"250 kN homebuilt, WMC",d,m,n,,,"d, RT",,,,,,,,,,,,,,,,"F: SG, M, C",,0.25
653,GEV206_R0300_0023,1,53.31,WMC,UD2,0,LM,R0300,GE1,3.80,,25.00,25.00,95.00,145,,35.00,,TG 3 phase I,BM,09/04/2003,09/04/2003,CA,-1,25.00,,,25.00,,0.70,,0.70,,,,263.16,,263.16,,,,#WAARDE!,,,918,,2,,,,,,,,,,5.00,,37.00,37.70,,,,,,,"250 kN homebuilt, WMC",l,m,n,,,"d, RT",,,,,,,,,,,,,,,,"SG, M, C, BTB",,0.05
654,GEV206_R0300_0024,1,53.31,WMC,UD2,0,LM,R0300,GE1,3.80,,25.00,25.00,95.00,145,,35.00,,TG 3 phase I,BM,11/04/2003,11/04/2003,CA,-1,18.00,,,18.00,,0.50,,0.50,,,,189.47,,189.47,,,,#WAARDE!,,,147344,,3,,,,,,,,,,5.00,,37.20,37.80,,,,,,,"250 kN homebuilt, WMC",l,m,n,,,"d, RT",,,,,,,,,,,,,,,,"SG, M, C, BTB",,8.19
655,GEV206_R0300_0129,25,50.81,WMC,UD2,0,LM,R0300,GE1,3.70,,24.70,24.70,91.39,145,,35.00,,TG 5 phase I,BM,22/05/2003,22/05/2003,STC,,-43.32,,-43.32,,,1.20,1.20,,,,,-474.04,-474.04,,,,,-12166.59,,,1,,,,,,,,,,,0.25 ,,,,38.96,,,,,#DELING.DOOR.0!,-0.0122,"100 kN Schenck, WMC",d,h,n,,,"d, RT",,,,,,,,,,,,,,,,"SG, M, C, BTB",,0.25
656,GEV206_R0300_0130,25,50.81,WMC,UD2,0,LM,R0300,GE1,3.70,,25.00,25.00,92.50,145,,35.00,,TG 5 phase I,BM,22/05/2003,22/05/2003,STC,,-42.30,,-42.30,,,1.20,1.20,,,,,-457.32,-457.32,,,,,-11599.36,,,1,,,,,,,,,,,0.25 ,,,,39.43,,,,,#DELING.DOOR.0!,-0.0116,"100 kN Schenck, WMC",d,h,n,,,"d, RT",,,,,,,,,,,,,,,,"SG, M, C, BTB",,0.25
657,GEV206_R0300_0131,25,50.81,WMC,UD2,0,LM,R0300,GE1,3.70,,24.80,24.80,91.76,145,,35.00,,TG 5 phase I,BM,20/06/2003,20/06/2003,STC,,-42.70,,-42.70,,,1.20,1.20,,,,,-465.34,-465.34,,,,,-11962.58,,,1,,,,,,,,,,,0.25 ,,,,38.90,,,,,#DELING.DOOR.0!,-0.0120,"250 kN homebuilt, WMC",d,m,,,,"d, RT",,mounted with front facing back,,,,,,,,,,,,,,"SG, M, C, BTB",,0.25
658,GEV206_R0300_0132,26,52.32,WMC,UD2,0,LM,R0300,GE1,3.80,,24.80,24.80,94.24,145,,35.00,,TG 5 phase I,BM,22/05/2003,22/05/2003,STC,,-43.04,,-43.04,,,1.20,1.20,,,,,-456.75,-456.75,,,,,-12097.30,,,1,,,,,,,,,,,0.25 ,,,,37.76,,,,,#DELING.DOOR.0!,-0.0121,"100 kN Schenck, WMC",d,h,n,,,"d, RT",,,,,,,,,,,,,,,,"SG, M, C, BTB",,0.25
659,GEV206_R0300_0133,26,52.32,WMC,UD2,0,LM,R0300,GE1,3.70,,24.70,24.70,91.39,145,,35.00,,TG 3 phase I,BM,02/06/2003,02/06/2003,CA,-1,27.83,,,27.83,,0.80,,0.80,,,,304.52,,304.52,,,,#WAARDE!,,,427,,0,, ,,,,,,,,5.00,,37.76,38.13,,,,,,,"100 kN Schenck, WMC",l,h,n,,,"d, RT",,Strain measurement unreliable?,,,,,,,,,,,,,,"SG, M, C, BTB",,0.02
660,GEV206_R0300_0134,26,52.32,WMC,UD2,0,LM,R0300,GE1,3.70,,24.90,24.90,92.13,145,,35.00,,TG 3 phase I,BM,30/05/2003,30/05/2003,CA,-1,16.70,,,16.70,,0.45,,0.45,,,,181.24,,181.24,,,,#WAARDE!,,,637624,,3,,,,,,,,,1 ,5.00,,38.22,40.17,,,,,,,"100 kN Schenck, WMC",l,h,n,,,"d, RT",,,,,,,,,,,,,,,,"SG, M, C, BTB",,35.42
661,GEV206_R0300_0135,26,52.32,WMC,UD2,0,LM,R0300,GE1,3.70,,24.40,24.40,90.28,145,,35.00,,TG 3 phase I,BM,02/06/2003,02/06/2003,CA,-1,23.19,,,23.19,,0.60,,0.60,,,,256.89,,256.89,,,,#WAARDE!,,,2440,,2,,,,,,,,,1 ,5.00,,39.05,39.15,,,,,,,"100 kN Schenck, WMC",l,h,n,,,"d, RT",,,,,,,,,,,,,,,,"SG, M, C, BTB",,0.14
662,GEV206_R0300_0136,26,52.32,WMC,UD2,0,LM,R0300,GE1,3.70,,24.70,24.70,91.39,145,,35.00,,TG 3 phase I,BM,02/06/2003,02/06/2003,CA,-1,23.19,,,23.19,,0.60,,0.60,,,,253.77,,253.77,,,,#WAARDE!,,,2306,,2,,,,,,,,,,5.00,,39.43,39.24,,,,,,,"100 kN Schenck, WMC",l,h,n,,,"d, RT",,,,,,,,,,,,,,,,"SG, M, C, BTB",,0.13
663,GEV206_R0300_0137,26,52.32,WMC,UD2,0,LM,R0300,GE1,3.80,,24.50,24.50,93.10,145,,35.00,,TG 1 phase I,BM,19/05/2003,19/05/2003,STT,,67.90,,67.90,,,2.10,2.10,,,,,729.31,729.31,,,,,19703.66,,,1,,,,,,,,,,,1 ,,,37.01,,,,,,0.0197,#DELING.DOOR.0!,"100 kN Schenck, WMC",d,h,n,,,"d, RT",,,,,,,,,,,,,,,,"SG, M, C, BTB",,0.25
664,GEV206_R0300_0138,26,52.32,WMC,UD2,0,LM,R0300,GE1,3.80,,24.70,24.70,93.86,145,,35.00,,TG 1 phase I,BM,19/05/2003,19/05/2003,STT,,79.31,,79.31,,,2.30,2.30,,,,,845.02,845.02,,,,,21483.72,,,1,,,,,,,,,,,1 ,,,39.33,,,,,,0.0215,#DELING.DOOR.0!,"100 kN Schenck, WMC",d,h,n,,,"d, RT",,,,,,,,,,,,,,,,"SG, M, C, BTB",,0.25
665,GEV206_R0300_0139,26,52.32,WMC,UD2,0,LM,R0300,GE1,3.70,,24.80,24.80,91.76,145,,35.00,,TG 3 phase I,BM,22/05/2003,26/05/2003,CA,-1,16.70,,,16.70,,0.45,,0.45,,,,181.98,,181.98,,,,#WAARDE!,,,681605,,3,,,,,,,,,0.25 ,5.00,,38.59,38.68,,,,,,,"100 kN Schenck, WMC",l,h,n,,,"d, RT",,,,,,,,,,,,,,,,"SG, M, C, BTB",,37.87
666,GEV206_R0300_0140,26,52.32,WMC,UD2,0,LM,R0300,GE1,3.80,,24.80,24.80,94.24,145,,35.00,,TG 5 phase I,BM,22/05/2003,22/05/2003,STC,,-41.94,,-41.94,,,1.20,1.20,,,,,-445.08,-445.08,,,,,-11589.03,,,1,,,,,,,,,,,1 ,,,,38.41,,,,,#DELING.DOOR.0!,-0.0116,"100 kN Schenck, WMC",d,h,n,,,"d, RT",,,,,,,,,,,,,,,,"SG, M, C, BTB",,0.25
667,GEV206_R0300_0141,26,52.32,WMC,UD2,0,LM,R0300,GE1,3.70,,24.80,24.80,91.76,145,,35.00,,TG 5 phase I,BM,22/05/2003,22/05/2003,STC,,-40.68,,-40.68,,,1.15,1.15,,,,,-443.29,-443.29,,,,,-11217.26,,,1,,,,,,,,,,,0.25 ,,,,39.52,,,,,#DELING.DOOR.0!,-0.0112,"100 kN Schenck, WMC",d,h,n,,,"d, RT",,,,,,,,,,,,,,,,"SG, M, C, BTB",,0.25
668,GEV206_R0300_0142,26,52.32,WMC,UD2,0,LM,R0300,GE1,3.70,,25.00,25.00,92.50,145,,35.00,,TG 3 phase I,BM,27/05/2003,27/05/2003,CA,-1,32.47,,,32.47,,0.90,,0.90,,,,351.01,,351.01,,,,#WAARDE!,,,2702,,1b,,,,,,,,,0.25 ,1.00,,38.87,39.89,,,,,,,"100 kN Schenck, WMC",l,h,n,,,"d, RT",,,,,,,,,,,,,,,,"SG, M, C, BTB",,0.75
669,GEV206_R0300_0143,26,52.32,WMC,UD2,0,LM,R0300,GE1,3.80,,24.80,24.80,94.24,145,,35.00,,TG 3 phase I,BM,21/05/2003,21/05/2003,CA,-1,23.19,,,23.19,,0.65,,0.65,,,,246.09,,246.09,,,,#WAARDE!,,,3576,,2,,,,,,,,,0.25 ,5.00,,37.39,37.57,,,,,,,"100 kN Schenck, WMC",l,h,n,,,"d, RT",,,,,,,,,,,,,,,,"SG, M, C, BTB",,0.20
670,GEV206_R0300_0144,26,52.32,WMC,UD2,0,LM,R0300,GE1,3.70,,24.70,24.70,91.39,145,,35.00,,TG 3 phase I,BM,01/05/2003,01/05/2003,CA,-1,30.00,,,30.00,,0.90,,0.90,,,,328.26,,328.26,,,,#WAARDE!,,,2305,,1b,,,,,,,,,0.25 ,1.00,,37.80,39.30,,,,,,,"250 kN homebuilt, WMC",l,m,n,,,"d, RT",,,,,,,,,,,,,,,,"SG, M, C, BTB",,0.64
671,GEV206_R0300_0145,26,52.32,WMC,UD2,0,LM,R0300,GE1,3.80,,24.80,24.80,94.24,145,,35.00,,TG 5 phase I,BM,20/06/2003,20/06/2003,STC,,-41.00,,-41.00,,,0.90,0.90,,,,,-435.06,-435.06,,,,,-11457.98,,,1,,,,,,,,,,,0.25 ,,,,37.97,,,,,#DELING.DOOR.0!,-0.0115,"250 kN homebuilt, WMC",d,m,,,,"d, RT",,mounted with front facing back,,,,,,,,,,,,,,"SG, M, C, BTB",,0.25
672,GEV206_R0300_0146,26,52.32,WMC,UD2,0,LM,R0300,GE1,3.80,,24.60,24.60,93.48,145,,35.00,,TG 5 phase I,BM,22/05/2003,22/05/2003,STC,,-41.49,,-41.49,,,1.15,1.15,,,,,-443.86,-443.86,,,,,-11557.15,,,1,,,,,,,,,,,1 ,,,,38.41,,,,,#DELING.DOOR.0!,-0.0116,"100 kN Schenck, WMC",d,h,n,,,"d, RT",,,,,,,,,,,,,,,,"SG, M, C, BTB",,0.25
673,GEV206_R0300_0147,26,52.32,WMC,UD2,0,LM,R0300,GE1,3.75,,24.90,24.90,93.38,145,,35.00,,TG 3 phase I,BM,19/05/2003,19/05/2003,CA,-1,18.55,,,18.55,,0.50,,0.50,,,,198.70,,198.70,,,,#WAARDE!,,,454761,,0,,,,,,,,,0.25 ,5.00,,38.31,38.50,,,,,,,"100 kN Schenck, WMC",l,h,n,,,"d, RT",,,,,,,,,,,,,,,,"SG, M, C, BTB",,25.26
674,GEV206_R0300_0148,26,52.32,WMC,UD2,0,LM,R0300,GE1,3.80,,24.80,24.80,94.24,145,,35.00,,TG 1 phase I,BM,19/05/2003,19/05/2003,STT,,76.60,,76.60,,,2.10,2.10,,,,,812.77,812.77,,,,,20518.64,,,1,,,,,,,,,,,0.25 ,,,39.61,,,,,,0.0205,#DELING.DOOR.0!,"100 kN Schenck, WMC",d,h,n,,,"d, RT",,,,,,,,,,,,,,,,"F: SG, M, C",,0.25
675,GEV206_R0300_0149,27,50.66,WMC,UD2,0,LM,R0300,GE1,3.90,,24.60,24.60,95.94,145,,35.00,,TG 1 phase I,BM,23/06/2003,23/06/2003,STT,,76.06,,76.06,,,2.30,2.30,,,,,792.76,792.76,,,,,21839.01,,,1,,,,,,,,,,,0.25 ,,,36.30,,,,,,0.0218,#DELING.DOOR.0!,"250 kN homebuilt, WMC",d,m,,,,"d, RT",,,,,,,,,,,,,,,,"SG, M, C, BTB",,0.25
676,GEV206_R0300_0150,27,50.66,WMC,UD2,0,LM,R0300,GE1,3.80,,24.50,24.50,93.10,145,,35.00,,TG 1 phase I,BM,19/05/2003,19/05/2003,STT,,75.55,,75.55,,,,,,,,,811.54,811.54,,,,,#DELING.DOOR.0!,,,1,,,,,,,,,,,0.25 ,,,,,,,,,,,"100 kN Schenck, WMC",d,h,n,,,"d, RT",,,,,,,,,x,,,,,,,"F: SG, M, C",,0.25
677,GEV206_R0300_0151,27,50.66,WMC,UD2,0,LM,R0300,GE1,3.80,,24.70,24.70,93.86,145,,35.00,,TG 3 phase I,BM,26/05/2003,26/05/2003,CA,-1,27.83,,,27.83,,0.80,,0.80,,,,296.51,,296.51,,,,#WAARDE!,,,21637,,0,,,,,,,,,,1.00,,38.13,38.31,,,,,,,"100 kN Schenck, WMC",l,h,n,,,"d, RT",,,,,,,,,,,,,,,,"SG, M, C, BTB",,6.01
678,GEV206_R0300_0152,27,50.66,WMC,UD2,0,LM,R0300,GE1,3.70,,24.60,24.60,91.02,145,,35.00,,TG 1 phase I,BM,19/05/2003,19/05/2003,STT,,78.95,,78.95,,,,,,,,,867.41,867.41,,,,,#DELING.DOOR.0!,,,1,,,,,,,,,,,1 ,,,,,,,,,,,"100 kN Schenck, WMC",d,h,n,,,"d, RT",,,,,,,,,,,,,,,,,,0.25
679,GEV206_R0300_0153,27,50.66,WMC,UD2,0,LM,R0300,GE1,3.70,,24.70,24.70,91.39,145,,35.00,,TG 1 phase I,BM,19/05/2003,19/05/2003,STT,,72.57,,72.57,,,2.30,2.30,,,,,794.02,794.02,,,,,20876.22,,,1,,,,,,,,,,,0.25 ,,,38.03,,,,,,0.0209,#DELING.DOOR.0!,"100 kN Schenck, WMC",d,h,n,,,"d, RT",,,,,,,,,,,,,,,,"F: SG, M, C",,0.25
680,GEV206_R0300_0154,27,50.66,WMC,UD2,0,LM,R0300,GE1,3.80,,24.80,24.80,94.24,145,,35.00,,TG 1 phase I,BM,23/06/2003,23/06/2003,STT,,75.30,,75.30,,,2.20,2.20,,,,,799.02,799.02,,,,,#DELING.DOOR.0!,,,1,,,,,,,,,,,1 ,,,,,,,,,,,"250 kN homebuilt, WMC",d,m,n,,,"d, RT",,incomplete measurement,,,,,,,x,,,,,,,"SG, M, C, BTB",,0.25
681,GEV206_R0300_0156,27,50.66,WMC,UD2,0,LM,R0300,GE1,3.80,,24.80,24.80,94.24,145,,35.00,,TG 1 phase I,BM,19/05/2003,19/05/2003,STT,,76.46,,76.46,,,2.20,2.20,,,,,811.34,811.34,,,,,21436.20,,,1,,,,,,,,,,,1 ,,,37.85,,,,,,0.0214,#DELING.DOOR.0!,"100 kN Schenck, WMC",d,h,n,,,"d, RT",,,,,,,,,,,,,,,,"F: SG, M, C",,0.25
682,GEV206_R0300_0157,27,50.66,WMC,UD2,0,LM,R0300,GE1,3.80,,24.80,24.80,94.24,145,,35.00,,TG 5 phase I,BM,20/06/2003,20/06/2003,STC,,-42.48,,-42.48,,,1.20,1.20,,,,,-450.76,-450.76,,,,,-11677.82,,,1,,,,,,,,,,,1 ,,,,38.60,,,,,#DELING.DOOR.0!,-0.0117,"250 kN homebuilt, WMC",d,m,n,,,"d, RT",,mounted with front facing back,,,,,,,,,,,,,,"SG, M, C, BTB",,0.25
683,GEV206_R0300_0158,27,50.66,WMC,UD2,0,LM,R0300,GE1,3.80,,24.80,24.80,94.24,145,,35.00,,TG 3 phase I,BM,27/05/2003,27/05/2003,CA,-1,16.70,,,16.70,,0.45,,0.45,,,,177.19,,177.19,,,,#WAARDE!,,,741879,,3,,,,,,,,,,5.00,,38.13,38.87,,,,,,,"100 kN Schenck, WMC",l,h,n,,,"d, RT",,,,,,,,,,,,,,,,"SG, M, C, BTB",,41.22
684,GEV206_R0300_0159,27,50.66,WMC,UD2,0,LM,R0300,GE1,3.70,,24.70,24.70,91.39,145,,35.00,,TG 5 phase I,BM,22/05/2003,22/05/2003,STC,,-41.54,,-41.54,,,1.10,1.10,,,,,-454.50,-454.50,,,,,-11665.08,,,1,,,,,,,,,,,0.25 ,,,,38.96,,,,,#DELING.DOOR.0!,-0.0117,"100 kN Schenck, WMC",d,h,n,,,"d, RT",,,,,,,,,,,,,,,,"SG, M, C, BTB",,0.25
685,GEV206_R0300_0160,27,50.66,WMC,UD2,0,LM,R0300,GE1,3.80,,24.80,24.80,94.24,145,,35.00,,TG 1 phase I,BM,23/06/2003,23/06/2003,STT,,75.70,,75.70,,,2.00,2.00,,,,,803.27,803.27,,,,,21947.22,,,1,,,,,,,,,,,1 ,,,36.60,,,,,,0.0219,#DELING.DOOR.0!,"250 kN homebuilt, WMC",d,m,n,,,"d, RT",,,,,,,,,,,,,,,,"SG, M, C, BTB",,0.25
686,GEV206_R0300_0161,27,50.66,WMC,UD2,0,LM,R0300,GE1,3.80,,24.80,24.80,94.24,145,,35.00,,TG 3 phase I,BM,17/04/2003,01/05/2003,CA,-1,15.00,,,15.00,,,,,,,,159.17,,159.17,,,,#WAARDE!,,,2551489,,0,,,,,,,,,,5.00,,,,,,,,,,"250 kN homebuilt, WMC",l,m,n,,,"d, RT",,,,,,,,,x,,,,,,,"SG, M, C, BTB",,141.75
688,GEV207_R0400_0002,14,53.04,WMC,MD2,0,LM,R0400,GE1,6.60,,25.20,25.20,166.32,150,,40.00,,TG 1 phase I,BM,07/05/2003,07/05/2003,STC,,-79.84,,-79.84,,,1.95,1.95,,,,,-480.04,-480.04,,,,,-17584.05,,,1,,,,,,,,,,,0.25 ,,,,27.30,,,,,#DELING.DOOR.0!,-0.0176,"250 kN homebuilt, WMC",d,m,n,,,"d, RT",,,,,,,,,,,,,,,,"SG, M, C, BTB",,0.25
689,GEV207_R0400_0003,14,53.04,WMC,MD2,0,LM,R0400,GE1,6.70,,25.20,25.20,168.84,150,,40.00,,BM,I,28/05/2003,30/05/2003,CA,-1,16.70,,,16.70,,0.40,,0.40,,,,98.90,,98.90,,,,#WAARDE!,,,102966,,4,,,,,,,,,0.25 ,5.00,,24.95,25.33,,,,,,,"100 kN Schenck, WMC",l,h,n,,,"d, RT",,,,,,,,,,,,,,,,"SG, M, C, BTB",,5.72
690,GEV207_R0400_0004,14,53.04,WMC,MD2,0,LM,R0400,GE1,6.70,,25.20,25.20,168.84,150,,40.00,,TG 1 phase I,BM,06/05/2003,06/05/2003,STT,,84.00,,84.00,,,2.10,2.10,,,,,497.51,497.51,,,,,17038.10,,,1,,,,,,,,,,,1 ,,,29.20,,,,,,0.0170,#DELING.DOOR.0!,"250 kN homebuilt, WMC",d,m,n,,,"d, RT",,,,,,,x,,,,,,,,,"F: SG, M, C",,0.25
691,GEV207_R0400_0005,14,53.04,WMC,MD2,0,LM,R0400,GE1,6.80,,25.20,25.20,171.36,150,,40.00,,BM,I,07/05/2003,08/05/2003,CA,-1,18.00,,,18.00,,0.50,,0.50,,,,105.04,,105.04,,,,#WAARDE!,,,49728,,4,,,,,,,,,1 ,5.00,,25.90,26.40,,,,,,,"250 kN homebuilt, WMC",l,m,n,,,"d, RT",,,,,,,,,,,,,,,,"SG, M, C, BTB",,2.76
692,GEV207_R0400_0006,14,53.04,WMC,MD2,0,LM,R0400,GE1,6.80,,25.30,25.30,172.04,150,,40.00,,BM,I,30/05/2003,30/05/2003,CA,-1,18.55,,,18.55,,0.40,,0.40,,,,107.84,,107.84,,,,#WAARDE!,,,3857,,4,,,,,,,,,1 ,5.00,,23.93,24.40,,,,,,,"100 kN Schenck, WMC",l,h,n,,,"d, RT",,,,,,,,,,,,,,,,"SG, M, C, BTB",,0.21
693,GEV207_R0400_0007,14,53.04,WMC,MD2,0,LM,R0400,GE1,6.80,,25.20,25.20,171.36,150,,40.00,,TG 1 phase I,BM,07/05/2003,07/05/2003,STC,,-79.70,,-79.70,,,1.80,1.80,,,,,-465.09,-465.09,,,,,-16669.72,,,1,,,,,,,,,,,0.25 ,,,,27.90,,,,,#DELING.DOOR.0!,-0.0167,"250 kN homebuilt, WMC",d,m,n,,,"d, RT",,"Slip at -79 kN, no failure",,,,,,,,,,,,,,"SG, M, C, BTB",,0.25
694,GEV207_R0400_0008,14,53.04,WMC,MD2,0,LM,R0400,GE1,6.80,,25.10,25.10,170.68,150,,40.00,,TG 1 phase I,BM,07/05/2003,07/05/2003,STT,,86.92,,86.92,,,2.30,2.30,,,,,509.27,509.27,,,,,18861.81,,,1,,,,,,,,,,,1 ,,,27.00,,,,,,0.0189,#DELING.DOOR.0!,"250 kN homebuilt, WMC",d,m,n,,,"d, RT",,,,,,,,,,,,,,,,"F: SG, M, C",,0.25
695,GEV207_R0400_0009,14,53.04,WMC,MD2,0,LM,R0400,GE1,6.70,,25.20,25.20,168.84,150,,40.00,,TG 1 phase I,BM,02/05/2003,02/05/2003,STT,,87.40,,87.40,,,2.30,2.30,,,,,517.65,517.65,,,,,19986.48,,,1,,,,,,,,,,,0.25 ,,,25.90,,,,,,0.0200,#DELING.DOOR.0!,"250 kN homebuilt, WMC",d,m,n,,,"d, RT",,,,,,,,,,,,,,,,"F: SG, M, C",,0.25
696,GEV207_R0400_0010,14,53.04,WMC,MD2,0,LM,R0400,GE1,6.70,,25.30,25.30,169.51,150,,40.00,,TG 1 phase I,BM,07/05/2003,07/05/2003,STC,,-83.50,,-83.50,,,2.00,2.00,,,,,-492.62,-492.62,,,,,-18044.69,,,1,,,,,,,,,,,0.25 ,,,,27.30,,,,,#DELING.DOOR.0!,-0.0180,"250 kN homebuilt, WMC",d,m,n,,,"d, RT",,,,,,,,,,,,,,,,"SG, M, C, BTB",,0.25
697,GEV207_R0400_0011,14,53.04,WMC,MD2,0,LM,R0400,GE1,6.80,,25.30,25.30,172.04,150,,40.00,,TG 1 phase I,BM,07/05/2003,07/05/2003,STC,,-78.99,,-78.99,,,2.00,2.00,,,,,-459.12,-459.12,,,,,-17131.34,,,1,,,,,,,,,,,1 ,,,,26.80,,,,,#DELING.DOOR.0!,-0.0171,"250 kN homebuilt, WMC",d,m,n,,,"d, RT",,,,,,,,,,,,,,,,"SG, M, C, BTB",,0.25
698,GEV207_R0400_0012,14,53.04,WMC,MD2,0,LM,R0400,GE1,6.70,,25.20,25.20,168.84,150,,40.00,,TG 1 phase I,BM,07/05/2003,07/05/2003,STC,,-78.99,,-78.99,,,1.90,1.90,,,,,-467.82,-467.82,,,,,-17073.78,,,1,,,,,,,,,,,0.25 ,,,,27.40,,,,,#DELING.DOOR.0!,-0.0171,"250 kN homebuilt, WMC",d,m,n,,,"d, RT",,Upper front tab not attached 2 mm on gauge side,,,,,,,,,,,,,,"SG, M, C, BTB",,0.25
699,GEV207_R0400_0013,14,53.04,WMC,MD2,0,LM,R0400,GE1,6.80,,25.10,25.10,170.68,150,,40.00,,BM,I,23/06/2003,23/06/2003,CA,-1,25.00,,,25.00,,,,,,,,146.47,,146.47,,,,#WAARDE!,,,834,,0,,,,,,,,,,5.00,,,26.70,,,,,,,"250 kN homebuilt, WMC",l,m,n,,,"d, RT",,,,,,,,,,,,,,,,"F: SG, M, C",,0.05
700,GEV207_R0400_0014,14,53.04,WMC,MD2,0,LM,R0400,GE1,6.80,,25.10,25.10,170.68,150,,40.00,,TG 3 phase I,BM,07/05/2003,07/05/2003,STC,,-77.28,,-77.28,,,,,,,,,-452.77,-452.77,,,,,-16584.81,,,1,,,,,,,,,,,0.25 ,,,,27.30,,,,,#DELING.DOOR.0!,-0.0166,"250 kN homebuilt, WMC",d,m,n,,,"d, RT",,"SLIP, no failure",,,,,,,,,,,,,,"SG, M, C, BTB",,0.25
701,GEV207_R0400_0015,14,53.04,WMC,MD2,0,LM,R0400,GE1,6.80,,25.20,25.20,171.36,150,,40.00,,TG 1 phase I,BM,02/05/2003,02/05/2003,STT,,89.50,,89.50,,,2.40,2.40,,,,,522.29,522.29,,,,,20643.96,,,1,,,,,,,,,,,0.25 ,,,25.30,,,,,,0.0206,#DELING.DOOR.0!,"250 kN homebuilt, WMC",d,m,n,,,"d, RT",,,,,,,,,,,,,,,,"F: SG, M, C",,0.25
702,GEV207_R0400_0016,14,53.04,WMC,MD2,0,LM,R0400,GE1,6.80,,25.20,25.20,171.36,150,,40.00,,BM,I,23/06/2003,23/06/2003,CA,-1,20.00,,,20.00,,0.50,,0.50,,,,116.71,,116.71,,,,#WAARDE!,,,5074,,0,,,,,,,,,0.25 ,5.00,,25.90,26.10,,,,,,,"250 kN homebuilt, WMC",l,m,n,,,"d, RT",,,,,,,,,,,,,,,,"SG, M, C, BTB",,0.28
703,GEV207_R0400_0017,14,53.04,WMC,MD2,0,LM,R0400,GE1,6.90,,25.10,25.10,173.19,150,,40.00,,TG 3 phase I,BM,07/05/2003,07/05/2003,STC,,-83.75,,-83.75,,,2.10,2.10,,,,,-483.56,-483.56,,,,,-18043.34,,,1,,,,,,,,,,,0.25 ,,,,26.80,,,,,#DELING.DOOR.0!,-0.0180,"250 kN homebuilt, WMC",d,m,n,,,"d, RT",,,,,,,,,,,,,,,,"SG, M, C, BTB",,0.25
704,GEV207_R0400_0018,14,53.04,WMC,MD2,0,LM,R0400,GE1,6.80,,25.20,25.20,171.36,150,,40.00,,TG 1 phase I,BM,07/05/2003,07/05/2003,STT,,89.61,,89.61,,,2.30,2.30,,,,,522.92,522.92,,,,,20506.76,,,1,,,,,,,,,,,1 ,,,25.50,,,,,,0.0205,#DELING.DOOR.0!,"250 kN homebuilt, WMC",d,m,n,,,"d, RT",,,,,,,,,,,,,,,,"F: SG, M, C",,0.25
705,GEV207_R0400_0019,14,53.04,WMC,MD2,0,LM,R0400,GE1,6.80,,25.20,25.20,171.36,150,,40.00,,BM,I,30/05/2003,19/06/2003,CA,-1,15.00,,,15.00,,0.35,,0.35,,,,87.54,,87.54,,,,#WAARDE!,,,8463432,,0,,,,,,,,,,5.00,,26.20,27.20,,,,,,,"250 kN homebuilt, WMC",l,m,n,,,"d, RT",,,,,,,,,,,,,,,,"SG, M, C, BTB",,470.19
706,GEV207_R0400_0020,14,53.04,WMC,MD2,0,LM,R0400,GE1,6.80,,25.30,25.30,172.04,150,,40.00,,TG 1 phase I,BM,06/05/2003,06/05/2003,STT,,89.90,,89.90,,,2.40,2.40,,,,,522.55,522.55,,,,,20098.19,,,1,,,,,,,,,,,1 ,,,26.00,,,,,,0.0201,#DELING.DOOR.0!,"250 kN homebuilt, WMC",d,m,n,,,"d, RT",,,,,,,,,,,,,,,,"SG, M, C, BTB",,0.25
707,GEV207_R0400_0021,14,53.04,WMC,MD2,0,LM,R0400,GE1,6.70,,25.20,25.20,168.84,150,,40.00,,TG 1 phase I,BM,06/05/2003,06/05/2003,STT,,92.90,,92.90,,,2.40,2.40,,,,,550.23,550.23,,,,,21834.33,,,1,,,,,,,,,,,1 ,,,25.20,,,,,,0.0218,#DELING.DOOR.0!,"250 kN homebuilt, WMC",d,m,n,,,"d, RT",,,,,,,,,,,,,,,,"SG, M, C, BTB",,0.25
708,GEV207_R0400_0022,14,53.04,WMC,MD2,0,LM,R0400,GE1,6.70,,25.20,25.20,168.84,150,,40.00,,TG 1 phase I,BM,06/05/2003,06/05/2003,STT,,90.59,,90.59,,,2.40,2.40,,,,,536.51,536.51,,,,,21546.74,,,1,,,,,,,,,,,1 ,,,24.90,,,,,,0.0215,#DELING.DOOR.0!,"250 kN homebuilt, WMC",d,m,n,,,"d, RT",,,,,,,,,,,,,,,,"F: SG, M, C",,0.25
709,GEV207_R0400_0023,14,53.04,WMC,MD2,0,LM,R0400,GE1,6.80,,25.20,25.20,171.36,150,,40.00,,BM,I,08/05/2003,20/05/2003,CA,-1,13.92,,,13.92,,0.30,,0.30,,,,81.20,,81.20,,,,#WAARDE!,,,8238763,,0,,,,,,,,,1 ,5.00,,24.49,24.77,,,,,,,"100 kN Schenck, WMC",l,h,n,,,"d, RT",,,,,,,,,,,,,,,,"SG, M, C, BTB",,457.71
710,GEV207_R0400_0024,14,53.04,WMC,MD2,0,LM,R0400,GE1,6.90,,25.20,25.20,173.88,150,,40.00,,TG 3 phase I,BM,07/05/2003,07/05/2003,STC,,-79.72,,-79.72,,,1.90,1.90,,,,,-458.47,-458.47,,,,,-16793.82,,,1,,,,,,,,,,,0.25 ,,,,27.30,,,,,#DELING.DOOR.0!,-0.0168,"250 kN homebuilt, WMC",d,m,n,,,"d, RT",,"SLIP, no failure",,,,,,,,,,,,,,"SG, M, C, BTB",,0.25
712,GEV207_R0400_0223,38,52.83,WMC,MD2,0,LM,R0400,GE1,6.70,,25.30,25.30,169.51,150,,40.00,,TG 1 phase I,BM,24/06/2003,24/06/2003,STC,,-77.64,,-77.64,,,1.60,1.60,,,,,-458.05,-458.05,,,,,-15474.65,,,1,,,,,,,,,,,0.25 ,,,,29.60,,,,,#DELING.DOOR.0!,-0.0155,"250 kN homebuilt, WMC",d,m,n,,,"d, RT",,,,x,,,,,,,,,,,,"SG, M, C, BTB",,0.25
715,GEV207_R0400_0226,38,52.83,WMC,MD2,0,LM,R0400,GE1,6.70,,25.30,25.30,169.51,150,,40.00,,TG 1 phase I,BM,24/06/2003,24/06/2003,STC,,-79.72,,-79.72,,,1.70,1.70,,,,,-470.29,-470.29,,,,,-14929.87,,,1,,,,,,,,,,,0.25 ,,,,31.50,,,,,#DELING.DOOR.0!,-0.0149,"250 kN homebuilt, WMC",d,m,n,,,"d, RT",,,,,,,,,,,,,,,,"SG, M, C, BTB",,0.25
718,GEV207_R0400_0229,38,52.83,WMC,MD2,0,LM,R0400,GE1,6.70,,25.30,25.30,169.51,150,,40.00,,BM,I,24/06/2003,24/06/2003,CA,-1,20.00,,,20.00,,0.45,,0.45,,,,117.99,,117.99,,,,#WAARDE!,,,15576,,0,,,,,,,,,,5.00,,27.00,28.30,,,,,,,"250 kN homebuilt, WMC",l,m,n,,,"d, RT",,specimen destroyed at end of test,,,,,,,,,,,,,,"SG, M, C, BTB",,0.87
723,GEV207_R0400_0234,38,52.83,WMC,MD2,0,LM,R0400,GE1,6.70,,25.30,25.30,169.51,150,,40.00,,TG 1 phase I,BM,24/06/2003,24/06/2003,STT,,92.78,,92.78,,,2.40,2.40,,,,,547.35,547.35,,,,,20891.38,,,1,,,,,,,,,,,1 ,,,26.20,,,,,,0.0209,#DELING.DOOR.0!,"250 kN homebuilt, WMC",d,m,n,,,"d, RT",,,,,,,,,,,,,,,,"F: SG, M, C",,0.25
725,GEV207_R0400_0256,37,51.64,WMC,MD2,0,LM,R0400,GE1,6.70,,25.30,25.30,169.51,150,,40.00,,TG 1 phase I,BM,13/06/2003,13/06/2003,STC,,-79.58,,-79.58,,,2.40,2.40,,,,,-469.50,-469.50,,,,,-17714.59,,,1,,,,,,,,,,,0.25 ,,,,26.50,,,,,#DELING.DOOR.0!,-0.0177,"100 kN Schenck, WMC",d,h,n,,,"d, RT",,,,,,,,,,,,,,,,"SG, M, C, BTB",160,0.25
728,GEV207_R0400_0259,36,52.42,WMC,MD2,0,LM,R0400,GE1,6.60,,25.40,25.40,167.64,150,,40.00,,TG 1 phase I,BM,23/06/2003,23/06/2003,STT,,89.61,,89.61,,,2.30,2.30,,,,,534.53,534.53,,,,,18954.84,,,1,,,,,,,,,,,1 ,,,28.20,,,,,,0.0190,#DELING.DOOR.0!,"250 kN homebuilt, WMC",d,m,n,,,"d, RT",,,,,,,,,,,,,,,,"SG, M, C, BTB",120,0.25
730,GEV207_R0400_0261,36,52.42,WMC,MD2,0,LM,R0400,GE1,6.50,,25.30,25.30,164.45,150,,40.00,,TG 1 phase I,BM,23/06/2003,23/06/2003,STT,,90.34,,90.34,,,2.30,2.30,,,,,549.35,549.35,,,,,18434.64,,,1,,,,,,,,,,,1 ,,,29.80,,,,,,0.0184,#DELING.DOOR.0!,"250 kN homebuilt, WMC",d,m,n,,,"d, RT",,,,,,,,,,,,,,,,"SG, M, C, BTB",140,0.25
733,GEV207_R0400_0264,36,52.42,WMC,MD2,0,LM,R0400,GE1,6.60,,25.20,25.20,166.32,150,,40.00,,TG 1 phase I,BM,13/06/2003,13/06/2003,STC,,-78.76,,-78.76,,,2.40,2.40,,,,,-473.54,-473.54,,,,,-17245.33,,,1,,,,,,,,,,,1 ,,,,27.46,,,,,#DELING.DOOR.0!,-0.0172,"100 kN Schenck, WMC",d,h,n,,,"d, RT",,,,,,,,,,,,,,,,"SG, M, C, BTB",140,0.25
736,GEV207_R0400_0267,36,52.42,WMC,MD2,0,LM,R0400,GE1,6.60,,25.20,25.20,166.32,150,,40.00,,TG 1 phase I,BM,13/06/2003,13/06/2003,STC,,-79.99,,-79.99,,,2.60,2.60,,,,,-480.96,-480.96,,,,,-17397.93,,,1,,,,,,,,,,,0.25 ,,,,27.64,,,,,#DELING.DOOR.0!,-0.0174,"100 kN Schenck, WMC",d,h,n,,,"d, RT",,,,,,,,,,,,,,,,"SG, M, C, BTB",140,0.25
739,GEV207_R0400_0270,36,52.42,WMC,MD2,0,LM,R0400,GE1,6.60,,25.10,25.10,165.66,150,,40.00,,TG 1 phase I,BM,24/06/2003,24/06/2003,STC,,-77.03,,-77.03,,,1.50,1.50,,,,,-465.01,-465.01,,,,,-14441.39,,,1,,,,,,,,,,,0.25 ,,,,32.20,,,,,#DELING.DOOR.0!,-0.0144,"250 kN homebuilt, WMC",d,m,n,,,"d, RT",,,,,,,,,,,,,,,,"SG, M, C, BTB",120,0.25
744,GEV207_R0400_0275,36,52.42,WMC,MD2,0,LM,R0400,GE1,6.60,,25.30,25.30,166.98,150,,40.00,,TG 1 phase I,BM,13/06/2003,13/06/2003,STC,,-78.85,,-78.85,,,2.70,2.70,,,,,-472.22,-472.22,,,,,-14627.67,,,1,,,,,,,,,,,0.25 ,,,,32.28,,,,,#DELING.DOOR.0!,-0.0146,"100 kN Schenck, WMC",d,h,n,,,"d, RT",,,,x,,,,,,,,,,,,"SG, M, C, BTB",140,0.25
745,GEV207_R0400_0276,36,52.42,WMC,MD2,0,LM,R0400,GE1,6.75,,25.30,25.30,170.78,150,,40.00,,TG 1 phase I,BM,13/06/2003,13/06/2003,STC,,-79.18,,-79.18,,,4.50,4.50,,,,,-463.64,-463.64,,,,,-16070.49,,,1,,,,,,,,,,,1,,,,28.85,,,,,#DELING.DOOR.0!,-0.0161,"100 kN Schenck, WMC",d,h,n,,,"d, RT",,"SLIP, no failure",,,,,,,,,,,,,,"SG, M, C, BTB",140,0.25
747,GEV207_R0400_0278,36,52.42,WMC,MD2,0,LM,R0400,GE1,6.50,,25.30,25.30,164.45,150,,40.00,,TG 1 phase I,BM,24/06/2003,24/06/2003,STC,,-79.60,,-79.60,,,,,,,,,-484.02,-484.02,,,,,#WAARDE!,,,1,,,,,,,,,,,1,,,, ,,,,,,,"250 kN homebuilt, WMC",d,m,n,,,"d, RT",,,,x,,,,,,,,,,,,"SG, M, C, BTB",140,0.25
