Repository: maanpandya/Fatigue-Life-Analysis-Composites

# Fatigue-Life-Analysis-Composites
Analyzing factors affecting fatigue life in composite laminates for wind energy applications

File: Data processing/optimatforpy.csv (part 4 of 35)
nr,Name,Plate,Fibre Volume Fraction,Lab,Laminate ,Cut angle ,Manufacturer,Geometry,Material,taverage,wmax,wmin,waverage,area,Lnominal,Lmeasured,Lgauge,Radius (waist),TG and phase,Phase,start date,end date,Test type,R-value1,Fmax,Ferror,Fstatic,Ffatigue,"Fmax, 90",epsmax,epsstatic,epsfatigue,eps90,eps45,Nu,smax,"smax,static","smax, fatigue",shear strain,shear strength,shear modulus (near other moduli),Torquemax,Torquefatigue,Torquestatic,Ncycles,level,levelcalc,Nspectrum,failure mode,runout,R-value2,Fmax2,epsmax2,smax2,Ncycles2,ratedisplacement,f,f2,Eit,Eic,Eft,Efc,"Elur,front","Elur, back",eps_max_t,eps_max_c,Machine,control,grip,ABG,Temp.,Temp. control,Environment,Reference document,Remarks,Invalid ,Bending ,Buckling ,Overheating,Tab failure ,Delaminated ,Incomplete measurement data ,Strain from E ,LUR,TEC,data delivered under name,Repair characteristics,Strain measurement equipment (long),Strain measurement equipment (short),Grip pressure,time per test
749,GEV207_R0400_0280,36,52.42,WMC,MD2,0,LM,R0400,GE1,6.60,,29.53,29.53,194.90,150,,40.00,,TG 1 phase I,BM,13/06/2003,13/06/2003,STC,,-76.73,,-76.73,,,2.70,2.70,,,,,-393.70,-393.70,,,,,-14386.49,,,1,,,,,,,,,,,0.475,,,,27.37,,,,,#DELING.DOOR.0!,-0.0144,"100 kN Schenck, WMC",d,h,n,,,"d, RT",,,,,,,,,,,,,,,,"SG, M, C, BTB",120,0.25
751,GEV206_R0300_0074,1,53.31,CRES,UD2,0,LM,R0300,GE1,3.67,,25.25,25.25,92.67,145,,35.00,,TG 1 phase I,BM,08/04/2003,08/04/2003,STC,,-46.82,,-46.82,,,,,,,,,-505.21,-505.21,,,,,-12627.22,,,1,,,,,,,,,,,0.5,,,,40.01,,,,,#DELING.DOOR.0!,-0.0126,"250 kN MTS, CRES",d,h,n,,,"d, RT",OB_TG1_R007,Failure near tab probably due to buckling; 10% bending observed after 237MPa; loading rate 0.013%/s; RH=57%,,,x,,,,,,,,,,,,,0.25
752,GEV206_R0300_0079,1,53.31,CRES,UD2,0,LM,R0300,GE1,3.70,,25.34,25.34,93.76,145,,35.00,,TG 1 phase I,BM,08/04/2003,08/04/2003,STC,,-55.06,,-55.06,,,-0.90,-0.90,,,,,-587.26,-587.26,,,,,-14666.75,,,1,,,,,,,,,,,0.5,,,,40.04,,,,,#DELING.DOOR.0!,-0.0147,"250 kN MTS, CRES",d,h,n,,,"d, RT",OB_TG1_R007,Failure mode acceptable; 10% bending exceeded near end of test -after 518MPa compressive stress; loading rate 0.01933%/s; RH=58%,,,,,,,,,,,,,,,,0.25
753,GEV206_R0300_0082,1,53.31,CRES,UD2,0,LM,R0300,GE1,3.70,,25.12,25.12,92.94,145,,35.00,,TG 1 phase I,BM,09/04/2003,09/04/2003,STC,,-51.47,,-51.47,,,-1.34,-1.34,,,,,-553.82,-553.82,,,,,-13547.39,,,1,,,,,,,,,,,0.5,,,,40.88,,,,,#DELING.DOOR.0!,-0.0135,"250 kN MTS, CRES",d,h,n,,,"d, RT",OB_TG1_R007,Failure near tab; 10% bending exceeded near end of test -after 480MPa compressive stress; loading rate 0.01877%/s; RH=36%,,,,,,,,,,,,,,,,0.25
754,GEV206_R0300_0073,1,53.31,CRES,UD2,0,LM,R0300,GE1,3.68,,25.29,25.29,93.14,145,,35.00,,TG 1 phase I,BM,03/04/2003,03/04/2003,STT,,78.18,,78.18,,,,,,,,0.2951,839.32,839.32,,,,,22069.99,,,1,,,,,,,,,,,,,,38.03,,,,,,0.0221,#DELING.DOOR.0!,"250 kN MTS, CRES",d,h,n,,,"d, RT",OB_TG1_R007,Failure near tab; loading rate 0.006%/s; RH=60%,,,,,,,,,,,,,,,,0.25
755,GEV206_R0300_0075,1,53.31,CRES,UD2,0,LM,R0300,GE1,3.75,,25.33,25.33,95.06,145,,35.00,,TG 1 phase I,BM,09/05/2003,09/05/2003,STT,,75.95,,75.95,,,,,,,,,798.89,798.89,,,,,20202.49,,,1,,,,,,,,,,,,,,39.54,,,,,,0.0202,#DELING.DOOR.0!,"250 kN MTS, CRES",d,h,n,,,"d, RT",OB_TG1_R007,failure by extensive splitting along the fibers; loading rate 0.01144%/s; RH=36%,,,,,,,,,,,,,,,,0.25
756,GEV206_R0300_0080,1,53.31,CRES,UD2,0,LM,R0300,GE1,3.69,,25.22,25.22,92.99,145,,35.00,,TG 1 phase I,BM,08/05/2003,08/05/2003,STT,,70.66,,70.66,,,,,,,,,759.87,759.87,,,,,19289.85,,,1,,,,,,,,,,,,,,39.39,,,,,,0.0193,#DELING.DOOR.0!,"250 kN MTS, CRES",d,h,n,,,"d, RT",OB_TG1_R007,"Specimen was first loaded to 20kN (measurement of E-modulus), then unloaded due to hydraulic supply failure and then loaded to failure (the next day), failure with extensive splitting along the fibers; loading rate 0.005538%/s. RH=18%",,,,,,,,,,,,,,,,0.25
827,GEV207_R0400_0108,31,50.84,DLR,MD2,0,LM,R0400,GE1,6.65,,25.29,25.29,168.18,150,,40.00,,TG 1 phase I,I,01/08/2003,04/08/2003,CA,-1,22.70,,,22.70,,0.52,,0.52,,,,134.98,,134.98,,,,#WAARDE!,,,637851,,3,,t,,,,,,,,2.57,,26.60,26.15,,,,,,,"200 kN HUN, DLR",l,m,n,,,"d, RT",OB_TG1_R022,Fan cooling,,,,,x,,,,,,,,,,,68.94
828,GEV207_R0400_0109,31,50.84,DLR,MD2,0,LM,R0400,GE1,6.59,,25.32,25.32,166.86,150,,40.00,,TG 1 phase I,I,11/07/2003,11/07/2003,CA,-1,37.54,,,37.54,,0.90,,0.90,,,,224.98,,224.98,,,,#WAARDE!,,,8234,,1b,,t,,,,,,,,0.93,,26.36,25.48,,,,,,,"200 kN HUN, DLR",l,m,n,45.8,y,"d, RT",OB_TG1_R022,Fan cooling,,,,,x,,,,,,,,,,,2.46
829,GEV207_R0400_0110,31,50.84,DLR,MD2,0,LM,R0400,GE1,6.58,,25.28,25.28,166.34,150,,40.00,,TG 1 phase I,I,21/07/2003,21/07/2003,CA,-1,41.59,,,41.59,,1.01,,1.01,,,,250.03,,250.03,,,,#WAARDE!,,,2074,,1b,,t,,,,,,,,0.75,,25.97,25.13,,,,,,,"200 kN HUN, DLR",l,m,n,,,"d, RT",OB_TG1_R022,Fan cooling,,,,,x,,,,,,,,,,,0.77
830,GEV207_R0400_0111,31,50.84,DLR,MD2,0,LM,R0400,GE1,6.66,,25.24,25.24,168.10,150,,40.00,,TG 1 phase I,I,07/07/2003,10/07/2003,CA,-1,25.22,,,25.22,,0.57,,0.57,,,,150.00,,150.00,,,,#WAARDE!,,,481189,,0,,t,,,,,,,,2.08,,27.32,26.83,,,,,,,"200 kN HUN, DLR",l,m,n,42.3,y,"d, RT",OB_TG1_R022,Fan cooling,,,,,x,,,,,,,,,,,64.26
831,GEV207_R0400_0112,31,50.84,DLR,MD2,0,LM,R0400,GE1,6.58,,25.05,25.05,164.83,150,,40.00,,TG 1 phase I,I,18/07/2003,21/07/2003,CA,-1,22.25,,,22.25,,0.49,,0.49,,,,134.99,,134.99,,,,#WAARDE!,,,655532,,3,,t,,,,,,,,2.57,,28.28,27.90,,,,,,,"200 kN HUN, DLR",l,m,n,43.2,y,"d, RT",OB_TG1_R022,Fan cooling,,,,,x,,,,,,,,,,,70.85
832,GEV207_R0400_0113,31,50.84,DLR,MD2,0,LM,R0400,GE1,6.57,,25.28,25.28,166.09,150,,40.00,,TG 1 phase I,I,11/07/2003,15/07/2003,CA,-1,22.42,,,22.42,,0.52,,0.52,,,,134.99,,134.99,,,,#WAARDE!,,,735186,,3,,t,,,,,,,,2.57,,26.90,26.46,,,,,,,"200 kN HUN, DLR",l,m,n,44.3,y,"d, RT",OB_TG1_R022,Fan cooling,,,,,x,,,,,,,,,,,79.46
833,GEV207_R0400_0114,31,50.84,DLR,MD2,0,LM,R0400,GE1,6.60,,25.09,25.09,165.59,150,,40.00,,TG 1 phase I,I,10/07/2003,11/07/2003,CA,-1,28.98,,,28.98,,0.66,,0.66,,,,175.00,,175.00,,,,#WAARDE!,,,109901,,2,,t,,,,,,,,1.53,,27.67,26.98,,,,,,,"200 kN HUN, DLR",l,m,n,43.9,y,"d, RT",OB_TG1_R022,Fan cooling,,,,,x,,,,,,,,,,,19.95
834,GEV207_R0400_0115,32,49.69,DLR,MD2,0,LM,R0400,GE1,6.67,,25.31,25.31,168.82,150,,40.00,,TG 1 phase I,I,26/06/2003,04/06/2003,CA,-1,21.00,,,21.00,,0.48,,0.48,,,,124.39,,124.39,,,,#WAARDE!,,,2098460,,3,,t,,,,,,,,3.00,,26.82,26.46,,,,,,,"200 kN HUN, DLR",l,m,n,41.9,y,"d, RT",OB_TG1_R022,Fan cooling,,,,,x,,,,,,,,,,,194.30
835,GEV207_R0400_0116,32,49.69,DLR,MD2,0,LM,R0400,GE1,6.75,,25.18,25.18,169.97,150,,40.00,,TG 1 phase I,I,21/07/2003,22/07/2003,CA,-1,31.44,,,31.44,,0.75,,0.75,,,,184.98,,184.98,,,,#WAARDE!,,,57038,,2,,t,,,,,,,,1.37,,25.80,25.02,,,,,,,"200 kN HUN, DLR",l,m,n,,,"d, RT",OB_TG1_R022,Fan cooling,,,,,x,,,,,,,,,,,11.56
836,GEV207_R0400_0117,32,49.69,DLR,MD2,0,LM,R0400,GE1,6.68,,25.34,25.34,169.27,150,,40.00,,TG 1 phase I,I,17/07/2003,17/07/2003,CA,-1,42.32,,,42.32,,1.01,,1.01,,,,250.01,,250.01,,,,#WAARDE!,,,2608,,1b,,t,,,,,,,1.02,0.75,,26.00,25.09,,,,,,,"200 kN HUN, DLR",l,m,n,48.8,y,"d, RT",OB_TG1_R022,Fan cooling,,,,,x,,,,,,,,,,,0.97
837,GEV207_R0400_0118,32,49.69,DLR,MD2,0,LM,R0400,GE1,6.62,,25.28,25.28,167.35,150,,40.00,,TG 1 phase I,I,16/07/2003,16/07/2003,CA,-1,33.47,,,33.47,,0.78,,0.78,,,,200.00,,200.00,,,,#WAARDE!,,,16291,,2,,t,,,,,,,1.02,1.17,,27.02,26.37,,,,,,,"200 kN HUN, DLR",l,m,n,47.1,y,"d, RT",OB_TG1_R022,Fan cooling,,,,,x,,,,,,,,,,,3.87
838,GEV207_R0400_0120,32,49.69,DLR,MD2,0,LM,R0400,GE1,6.68,,25.34,25.34,169.27,150,,40.00,,TG 1 phase I,I,25/08/2003,26/08/2003,CA,-1,31.32,,,31.32,,0.70,,0.70,,,,185.03,,185.03,,,,#WAARDE!,,,59468,,2,,t,,,,,,,2.1,1.37,,27.37,26.77,,,,,,,"200 kN HUN, DLR",l,m,n,,,"d, RT",OB_TG1_R022,Fan cooling,,,,,x,,,,,,,,,,,12.06
839,GEV207_R0400_0124,32,49.69,DLR,MD2,0,LM,R0400,GE1,6.76,,25.33,25.33,171.23,150,,40.00,,TG 1 phase I,I,26/08/2003,26/08/2003,CA,-1,42.81,,,42.81,,1.02,,1.02,,,,250.01,,250.01,,,,#WAARDE!,,,1534,,1,,t,,,,,,,2.1,0.75,,26.03,24.99,,,,,,,"200 kN HUN, DLR",l,m,n,,,"d, RT",OB_TG1_R022,Fan cooling,,,,,x,,,,,,,,,,,0.57
840,GEV207_R0400_0129,32,49.69,DLR,MD2,0,LM,R0400,GE1,6.68,,25.25,25.25,168.67,150,,40.00,,TG 1 phase I,I,21/08/2003,22/08/2003,CA,-1,31.20,,,31.20,,0.72,,0.72,,,,184.98,,184.98,,,,#WAARDE!,,,48942,,2,,t,,,,,,,1.02,1.37,,26.78,26.18,,,,,,,"200 kN HUN, DLR",l,m,n,,,"d, RT",OB_TG1_R022,Fan cooling,,,,,x,,,,,,,,,,,9.92
841,GEV201_D0100_0005,GEV02014,#N/B,UP,UD1,0,LM,D0100,GE1,4.58,,23.00,23.00,105.23,170,,75.00,100.00,P1,P1,28/02/2003,02/03/2003,CA,-1,20.00,,,20.00,,,,,,,,190.07,,190.07,,,,#WAARDE!,,,533119,,0,,,,,,,,,1.02,3.00,,,,,,,,,,"100 kN Mayes DH 100S, UP",l,h,n,,,"d, RT",,,,,,,x,,,,,,D05,,,,,49.36
842,GEV201_D0100_0010,GEV02014,#N/B,UP,UD1,0,LM,D0100,GE1,4.58,,23.00,23.00,105.23,170,,75.00,100.00,P1,P1,10/06/2002,10/06/2002,STC,,-40.45,,-40.45,,,-0.86,-0.86,,,,,-384.41,-384.41,,,,,-8422.75,,,1,,,,,,,,,,,1.02,,,,45.64,,,,,#DELING.DOOR.0!,-0.0084,"250 kN MTS, UP",d,h,n,,,"d, RT",OB_TC_R009,,,,x,,,,,,,,D10,,Strain gauges: 2 HBM 6/350LY11,,,0.25
843,GEV201_D0100_0015,GEV02014,#N/B,UP,UD1,0,LM,D0100,GE1,4.61,,23.00,23.00,105.92,170,,75.00,100.00,P1,P1,10/06/2002,10/06/2002,STC,,-42.45,,-42.45,,,-0.90,-0.90,,,,,-400.79,-400.79,,,,,-8898.60,,,1,,,,,,,,,,,1.02,,,,45.04,,,,,#DELING.DOOR.0!,-0.0089,"250 kN MTS, UP",d,h,n,,,"d, RT",OB_TC_R009,,,,x,,,,,,,,D15,,Strain gauges: 2 HBM 6/350LY11,,,0.25
844,GEV201_D0100_0020,GEV02014,#N/B,UP,UD1,0,LM,D0100,GE1,4.51,,23.00,23.00,103.73,170,,75.00,100.00,P1,P1,10/06/2002,10/06/2002,STT,,89.90,,89.90,,,2.14,2.14,,,,0.2,866.67,866.67,,,,,18100.94,,,1,,,,,,,,,,,2.1,,,47.88,,,,,,0.0181,#DELING.DOOR.0!,"250 kN MTS, UP",d,h,n,,,"d, RT",OB_TC_R009,,,,,,x,,,,,,D20,,Strain gauge: HBM 3/350XY11,,,0.25
845,GEV201_D0100_0030,GEV02014,#N/B,UP,UD1,0,LM,D0100,GE1,4.49,,23.00,23.00,103.16,170,,75.00,100.00,P1,P1,10/06/2002,10/06/2002,STT,,85.75,,85.75,,,2.08,2.08,,,,0.1543,831.27,831.27,,,,,18161.97,,,1,,,,,,,,,,,2.1,,,45.77,,,,,,0.0182,#DELING.DOOR.0!,"250 kN MTS, UP",d,h,n,,,"d, RT",OB_TC_R009,,,,,,x,,,,,,D30,,Strain gauge: HBM 3/350XY11,,,0.25
846,GEV201_D0100_0035,GEV02014,#N/B,UP,UD1,0,LM,D0100,GE1,4.68,,23.00,23.00,107.53,170,,75.00,100.00,P1,P1,10/06/2002,10/06/2002,STC,,-42.60,,-42.60,,,-0.88,-0.88,,,,,-396.19,-396.19,,,,,-8861.26,,,1,,,,,,,,,,,2.1,,,,44.71,,,,,#DELING.DOOR.0!,-0.0089,"250 kN MTS, UP",d,h,n,,,"d, RT",OB_TC_R009,,,,x,,,,,,,,D35,,Strain gauges: 2 HBM 6/350LY11,,,0.25
847,GEV201_R0100_0005,GEV02014,#N/B,UP,UD1,0,LM,R0100,GE1,4.52,,25.12,25.12,113.52,170,,50.00,,P1,P1,10/06/2002,10/06/2002,STC,,-56.55,,-56.55,,,-1.28,-1.28,,,,,-498.15,-498.15,,,,,-12544.72,,,1,,,,,,,,,,,0.25,,,,39.71,,,,,#DELING.DOOR.0!,-0.0125,"250 kN MTS, UP",d,h,n,,,"d, RT",OB_TC_R009,,,,,,,,,,,,S05,,Strain gauges: 2 HBM 6/350LY11,,,0.25
848,GEV201_R0100_0010,GEV02014,#N/B,UP,UD1,0,LM,R0100,GE1,4.50,,25.05,25.05,112.58,170,,50.00,,P1,P1,10/06/2002,10/06/2002,STC,,-57.27,,-57.27,,,-1.17,-1.17,,,,,-508.72,-508.72,,,,,-12293.79,,,1,,,,,,,,,,,,,,,41.38,,,,,#DELING.DOOR.0!,-0.0123,"250 kN MTS, UP",d,h,n,,,"d, RT",OB_TC_R009,,,,,,,,,,,,S10,,Strain gauges: 2 HBM 6/350LY11,,,0.25
849,GEV201_R0100_0015,GEV02014,#N/B,UP,UD1,0,LM,R0100,GE1,4.52,,25.19,25.19,113.84,170,,50.00,,P1,P1,10/06/2002,10/06/2002,STC,,-57.17,,-57.17,,,-1.28,-1.28,,,,,-502.21,-502.21,,,,,-12571.03,,,1,,,,,,,,,,,,,,,39.95,,,,,#DELING.DOOR.0!,-0.0126,"250 kN MTS, UP",d,h,n,,,"d, RT",OB_TC_R009,,,,,,,,,,,,S15,,Strain gauges: 2 HBM 6/350LY11,,,0.25
850,GEV201_R0100_0020,GEV02014,#N/B,UP,UD1,0,LM,R0100,GE1,4.64,,25.20,25.20,116.80,170,,50.00,,P1,P1,10/06/2002,10/06/2002,STT,,102.08,,102.08,,,2.28,2.28,,,,0.2443,873.96,873.96,,,,,19967.05,,,1,,,,,,,,,,,,,,43.77,,,,,,0.0200,#DELING.DOOR.0!,"250 kN MTS, UP",d,h,n,,,"d, RT",OB_TC_R009,,,,,,,,,,,,S20,,Strain gauge: HBM 3/350XY11,,,0.25
851,GEV201_R0100_0030,GEV02014,#N/B,UP,UD1,0,LM,R0100,GE1,4.64,,25.15,25.15,116.70,170,,50.00,,P1,P1,10/06/2002,10/06/2002,STT,,98.45,,98.45,,,2.05,2.05,,,,0.3483,843.65,843.65,,,,,17760.95,,,1,,,,,,,,,,,,,,47.50,,,,,,0.0178,#DELING.DOOR.0!,"250 kN MTS, UP",d,h,n,,,"d, RT",OB_TC_R009,,,,,,,,,,,,S30,,Strain gauge: HBM 3/350XY11,,,0.25
852,GEV201_R0100_0035,GEV02014,#N/B,UP,UD1,0,LM,R0100,GE1,4.58,,25.25,25.25,115.52,170,,50.00,,P1,P1,10/06/2002,10/06/2002,STT,,96.90,,96.90,,,2.15,2.15,,,,0.2934,838.82,838.82,,,,,18179.99,,,1,,,,,,,,,,,,,,46.14,,,,,,0.0182,#DELING.DOOR.0!,"250 kN MTS, UP",d,h,n,,,"d, RT",OB_TC_R009,,,,,,,,,,,,S35,,Strain gauge: HBM 3/350XY11,,,0.25
853,GEV201_R0100_0040,GEV02014,#N/B,UP,UD1,0,LM,R0100,GE1,4.79,,25.03,25.03,119.89,170,,50.00,,P1,P1,21/08/2003,21/08/2003,,,,,,,,,,,,,,,,,,,,#WAARDE!,,,1,,,,,,,,,,,,,,40.44,,,,,,,,"100 kN Mayes DH 100S, UP",d,h,n,,,"d, RT",,Test stopped at 84 kN and coupon crashed during dismounting. Transverse SG not used. E1T from SG measurement,x,,,,,,,,,,S40,,Strain gauge HBM 6/350XY11 ans 2 HBM clip-gauges,,,
862,GEV204_R0200_0005,4UD,#N/B,UP,UD2,0,LM,R0200,GE1,3.91,,25.04,25.04,97.78,140,,30.00,,P2,P2,31/07/2002,31/07/2002,STT,,78.48,,78.48,,,,,,,,,802.61,802.61,,,,,#DELING.DOOR.0!,,,1,,,,,,,,,,,2,,,,,,,,,,,"250 kN MTS, UP",d,h,n,,,"d, RT",OB_TC_R006/OB_TC_R009,,,,,,,,,,,,S05,,,,,0.25
863,GEV204_R0200_0010,4UD,#N/B,UP,UD2,0,LM,R0200,GE1,3.91,,25.08,25.08,97.94,140,,30.00,,P2,P2,31/07/2002,31/07/2002,STT,,80.74,,80.74,,,,,,,,,824.40,824.40,,,,,#DELING.DOOR.0!,,,1,,,,,,,,,,,2,,,,,,,,,,,"250 kN MTS, UP",d,h,n,,,"d, RT",OB_TC_R006/OB_TC_R009,,,,,,,,,,,,S10,,,,,0.25
864,GEV204_R0200_0015,4UD,#N/B,UP,UD2,0,LM,R0200,GE1,3.95,,25.04,25.04,98.89,140,,30.00,,P2,P2,31/07/2002,31/07/2002,STC,,-43.08,,-43.08,,,,,,,,,-435.64,-435.64,,,,,#DELING.DOOR.0!,,,1,,,,,,,,,,,2,,,,,,,,,,,"250 kN MTS, UP",d,h,n,,,"d, RT",OB_TC_R006/OB_TC_R009,,,,,,,,,,,,S15,,,,,0.25
865,GEV204_R0200_0020,4UD,#N/B,UP,UD2,0,LM,R0200,GE1,3.93,,25.09,25.09,98.46,140,,30.00,,P2,P2,31/07/2002,31/07/2002,STC,,-53.17,,-53.17,,,,,,,,,-540.02,-540.02,,,,,#DELING.DOOR.0!,,,1,,,,,,,,,,,2,,,,,,,,,,,"250 kN MTS, UP",d,h,n,,,"d, RT",OB_TC_R006/OB_TC_R009,,,,,,,,,,,,S20,,,,,0.25
866,GEV204_R0300_0035,4UD,#N/B,UP,UD2,0,LM,R0300,GE1,3.92,,25.08,25.08,98.29,145,,35.00,,TG 1 phase I,P2,31/07/2002,31/07/2002,STT,,83.63,,83.63,,,,,,,,,850.81,850.81,,,,,#DELING.DOOR.0!,,,1,,,,,,,,,,,2,,,,,,,,,,,"250 kN MTS, UP",d,h,n,,,"d, RT",OB_TC_R006/OB_TC_R009,,,,,,,,,,,,S35,,,,,0.25
867,GEV204_R0300_0040,4UD,#N/B,UP,UD2,0,LM,R0300,GE1,3.97,,24.99,24.99,99.09,145,,35.00,,TG 1 phase I,P2,31/07/2002,31/07/2002,STT,,81.90,,81.90,,,,,,,,,826.56,826.56,,,,,#DELING.DOOR.0!,,,1,,,,,,,,,,,2,,,,,,,,,,,"250 kN MTS, UP",d,h,n,,,"d, RT",OB_TC_R006/OB_TC_R009,,,,,,,,,,,,S40,,,,,0.25
868,GEV204_R0300_0045,4UD,#N/B,UP,UD2,0,LM,R0300,GE1,3.90,,25.03,25.03,97.60,145,,35.00,,P2,P2,31/07/2002,31/07/2002,STC,,-51.96,,-51.96,,,,,,,,,-532.39,-532.39,,,,,#DELING.DOOR.0!,,,1,,,,,,,,,,,2,,,,,,,,,,,"250 kN MTS, UP",d,h,n,,,"d, RT",OB_TC_R006/OB_TC_R009,,,,,,,,,,,,S45,,,,,0.25
869,GEV204_R0300_0050,4UD,#N/B,UP,UD2,0,LM,R0300,GE1,3.89,,24.88,24.88,96.64,145,,35.00,,P2,P2,31/07/2002,31/07/2002,STC,,-47.94,,-47.94,,,,,,,,,-496.07,-496.07,,,,,#DELING.DOOR.0!,,,1,,,,,,,,,,,0.125,,,,,,,,,,,"250 kN MTS, UP",d,h,n,,,"d, RT",OB_TC_R006/OB_TC_R009,,,,,,,,,,,,S50,,,,,0.25
870,GEV204_R0400_0065,4UD,#N/B,UP,UD2,0,LM,R0400,GE1,3.92,,24.93,24.93,97.71,150,,40.00,,P2,P2,31/07/2002,31/07/2002,STC,,-47.84,,-47.84,,,,,,,,,-489.63,-489.63,,,,,#DELING.DOOR.0!,,,1,,,,,,,,,,,2,,,,,,,,,,,"250 kN MTS, UP",d,h,n,,,"d, RT",OB_TC_R006/OB_TC_R009,,,,,,,,,,,,S65,,,,,0.25
871,GEV204_R0400_0070,4UD,#N/B,UP,UD2,0,LM,R0400,GE1,3.90,,24.93,24.93,97.21,150,,40.00,,P2,P2,31/07/2002,31/07/2002,STC,,-48.06,,-48.06,,,,,,,,,-494.41,-494.41,,,,,#DELING.DOOR.0!,,,1,,,,,,,,,,,2,,,,,,,,,,,"250 kN MTS, UP",d,h,n,,,"d, RT",OB_TC_R006/OB_TC_R009,,,,,,,,,,,,S70,,,,,0.25
872,GEV204_R0400_0075,4UD,#N/B,UP,UD2,0,LM,R0400,GE1,3.93,,25.07,25.07,98.53,150,,40.00,,P2,P2,31/07/2002,31/07/2002,STT,,82.96,,82.96,,,,,,,,,842.02,842.02,,,,,#DELING.DOOR.0!,,,1,,,,,,,,,,,2,,,,,,,,,,,"250 kN MTS, UP",d,h,n,,,"d, RT",OB_TC_R006/OB_TC_R009,,,,,,,,,,,,S75,,,,,0.25
873,GEV204_R0400_0080,4UD,#N/B,UP,UD2,0,LM,R0400,GE1,3.93,,25.14,25.14,98.67,150,,40.00,,P2,P2,31/07/2002,31/07/2002,STT,,86.54,,86.54,,,,,,,,,877.02,877.02,,,,,#DELING.DOOR.0!,,,1,,,,,,,,,,,2,,,,,,,,,,,"250 kN MTS, UP",d,h,n,,,"d, RT",OB_TC_R006/OB_TC_R009,,,,,,,,,,,,S80,,,,,0.25
874,GEV205_R0400_0058,"[+/-45,UD]4;[+/-45]",#N/B,UP,MD2,0,LM,R0400,GE1,6.62,,24.76,24.76,163.99,150,,40.00,,TG 1 phase I,P2,13/01/2003,13/01/2003,,,,,,,,,,,,,,,,,,,,#WAARDE!,,,1,,,,,,,,,,,2,,,28.06,,,,,,,,"250 kN MTS, UP",d,h,n,,,"d, RT",OB_TC_R009,Tested in tension till 36.3 kN. Coupon sent to UP from Risoe;E Calculated using the average of the HBM 10/350LY11 strain-gauge measurements,x,,,,,,,,,,S58,,Strain gauges: 2 HBM 10/350LY11 and one 3/350XY11,,,
876,GEV205_R0400_0068,"[+/-45,UD]4;[+/-45]",#N/B,UP,MD2,0,LM,R0400,GE1,6.52,,24.57,24.57,160.20,150,,40.00,,TG 1 phase I,P2,13/01/2003,13/01/2003,STT,,92.53,,92.53,,,2.42,2.42,,,,,577.60,577.60,,,,,20345.31,,,1,,,,,,,,,,,2,,,28.39,,,,,,0.0203,#DELING.DOOR.0!,"250 kN MTS, UP",d,h,n,,,"d, RT",OB_TC_R009,Coupon sent to UP from Risoe; one strain gauge working at failure,,,,,,,,x,,,S68,,Strain gauges: 2 HBM 6/350LY11 and one HBM 10/350LY11,,,0.25
877,GEV205_R0400_0069,"[+/-45,UD]4;[+/-45]",#N/B,UP,MD2,0,LM,R0400,GE1,6.50,,25.00,25.00,162.50,150,,40.00,,TG 1 phase I,P2,24/12/2002,24/12/2002,STT,,84.08,,84.08,,,1.91,1.91,,,,,517.42,517.42,,,,,16842.95,,,1,,,,,,,,,,,0.25,,,30.72,,,,,,0.0168,#DELING.DOOR.0!,"250 kN MTS, UP",d,h,n,,,"d, RT",OB_TC_R009,,,,,,,,,x,,,S69,,Strain gauges HBM 3/350XY11 and KYOWA KSRP-2-350-D22-1 and MTS clip-gauge,,,0.25
878,GEV205_R0400_0074,"[+/-45,UD]4;[+/-45]",#N/B,UP,MD2,0,LM,R0400,GE1,6.44,,24.67,24.67,158.82,150,,40.00,,TG 1 phase I,P2,18/12/2002,18/12/2002,,,,,,,,,,,,,,,,,,,,#WAARDE!,,,1,,,,,,,,,,,0.25,,,29.03,,,,,,,,"250 kN MTS, UP",d,h,n,,,"d, RT",OB_TC_R009,Tested in tesion till 39.3 kN; Eit calculated using the HBM 10/350LY100 strain-gauge measurement,x,,,,,,,,,,S74,,Strain gauges HBM 10/350LY11 and 3/350XY11 and MTS clip-gauge,,,
879,GEV205_R0400_0078,"[+/-45,UD]4;[+/-45]",#N/B,UP,MD2,0,LM,R0400,GE1,6.49,,24.64,24.64,159.84,150,,40.00,,TG 1 phase I,P2,13/01/2003,13/01/2003,,,,,,,,,,,,,,,,,,,,#WAARDE!,,,1,,,,,,,,,,,0.25,,,29.16,,,,,,,,"250 kN MTS, UP",d,h,n,,,"d, RT",OB_TC_R009,Tested in tension till 32.1 kN. Coupon sent to UP from Risoe; Eit calculated using the average of the HBM 6/350LY11 strain-gauge measurements,x,,,,,,,,,,S78,,Strain gauges: 2 HBM 6/350LY11 and one HBM 3/350XY11,,,
880,GEV205_R0500_0125,"[+/-45,UD]4;[+/-45]",#N/B,UP,MD2,0,LM,R0500,GE1,6.52,,24.75,24.75,161.25,155,,45.00,,P2,P2,18/12/2002,18/12/2002,STT,,89.65,,89.65,,,2.23,2.23,,,,,555.98,555.98,,,,,19331.78,,,1,,,,,,,,,,,0.25,,,28.76,,,,,,0.0193,#DELING.DOOR.0!,"250 kN MTS, UP",d,h,n,,,"d, RT",OB_TC_R009,Eit calculated using the HBM 10/350LY11 strain-gauge measurement,,,,,,,,,,,S125,,Strain gauges HBM 10/350LY11 and 3/350XY11,,,0.25
881,GEV205_R0500_0130,"[+/-45,UD]4;[+/-45]",#N/B,UP,MD2,0,LM,R0500,GE1,6.65,,25.08,25.08,166.81,155,,45.00,,P2,P2,07/10/2002,07/10/2002,,,,,,,,,,,,,,,,,,,,#WAARDE!,,,1,,,,,,,,,,,1,,,,,,,,,,,"250 kN MTS, UP",d,h,n,,,"d, RT",,Test stopped at 19.31 kN and coupon crashed during dismounting ,x,,,,,,,,,,S130,,,,,
882,GEV205_R0500_0135,"[+/-45,UD]4;[+/-45]",#N/B,UP,MD2,0,LM,R0500,GE1,7.00,,25.00,25.00,175.00,155,,45.00,,P2,P2,24/12/2002,24/12/2002,STT,,83.52,,83.52,,,1.87,1.87,,,,,477.26,477.26,,,,,16629.17,,,1,,,,,,,,,,,1,,,28.70,,,,,,0.0166,#DELING.DOOR.0!,"250 kN MTS, UP",d,h,n,,,"d, RT",OB_TC_R009,Eit calculated using the average of the strain-gauge measurements,,,,,,,,,,,S135,,Strain gauges 2 KYOWA KFRP-2-350-D22-1 and MTS clip-gauge,,,0.25
883,GEV206_R0300_0083,1,53.31,UP,UD2,0,LM,R0300,GE1,3.82,,,25.00,95.43,145,,,,BM,BM,20/02/2003,20/02/2003,STT,,75.01,,75.01,,,2.12,2.12,,,,0.3008,786.02,786.02,,,,,20733.87,,,1,,,,,,,,,,,0.25,,,37.91,,,,,,0.0207,#DELING.DOOR.0!,"250 kN MTS, UP",d,h,n,,n,"d, RT",OB_TG2_R012,A nominal area of 95.43 mm2 was used,,,,,,,,,,,,,"Front: Strain gauge:   HBM 6/350 XY11, Middle, Center;  Back: Strain gauge:   HBM 6/350 LY11, Middle, Center","SG, M, C, BTB",,0.25
884,GEV206_R0300_0084,1,53.31,UP,UD2,0,LM,R0300,GE1,3.82,,,25.00,95.43,145,,,,BM,BM,20/02/2003,20/02/2003,STT,,77.02,,77.02,,,2.05,2.05,,,,0.3475,807.08,807.08,,,,,19471.26,,,1,,,,,,,,,,,0.25,,,41.45,,,,,,0.0195,#DELING.DOOR.0!,"250 kN MTS, UP",d,h,n,,n,"d, RT",OB_TG2_R012,Slight misalignment of the axial strain gauges. A nominal area of 95.43 mm2 was used,,,,,,,,,,,,,"Front: Strain gauge:   HBM 6/350 XY11, Middle, Center;  Back: Strain gauge:   HBM 6/350 LY11, Middle, Center","SG, M, C, BTB",,0.25
885,GEV206_R0300_0085,1,53.31,UP,UD2,0,LM,R0300,GE1,3.82,,,25.00,95.43,145,,,,BM,BM,20/02/2003,20/02/2003,STT,,76.62,,76.62,,,2.14,2.14,,,,0.2516,802.89,802.89,,,,,20455.85,,,1,,,,,,,,,,,0.25,,,39.25,,,,,,0.0205,#DELING.DOOR.0!,"250 kN MTS, UP",d,h,n,,n,"d, RT",OB_TG2_R012,A nominal area of 95.43 mm2 was used,,,,,,,,,,,,,"Front: Strain gauge:   HBM 6/350 XY11, Middle, Center;  Back: Strain gauge:   HBM 6/350 LY11, Middle, Center","SG, M, C, BTB",,0.25
886,GEV206_R0300_0086,1,53.31,UP,UD2,0,LM,R0300,GE1,3.82,,,25.00,95.43,145,,,,BM,BM,20/02/2003,20/02/2003,STT,,75.98,,75.98,,,2.00,2.00,,,,0.289,796.19,796.19,,,,,19500.02,,,1,,,,,,,,,,,0.25,,,40.83,,,,,,0.0195,#DELING.DOOR.0!,"250 kN MTS, UP",d,h,n,,n,"d, RT",OB_TG2_R012,Slight misalignment of the axial strain gauges. A nominal area of 95.43 mm2 was used,,,,,,,,,,,,,"Front: Strain gauge:   HBM 6/350 XY11, Middle, Center;  Back: Strain gauge:   HBM 6/350 LY11, Middle, Center","SG, M, C, BTB",,0.25
887,GEV206_R0300_0087,1,53.31,UP,UD2,0,LM,R0300,GE1,3.82,,,25.00,95.43,145,,,,BM,BM,20/02/2003,20/02/2003,STC,,-55.96,,-55.96,,,-1.38,-1.38,,,,,-586.40,-586.40,,,,,-13624.50,,,1,,,,,,,,,,,1,,,,43.04,,,,,#DELING.DOOR.0!,-0.0136,"250 kN MTS, UP",d,h,n,,n,"d, RT",OB_TG2_R012,A nominal area of 95.43 mm2 was used,,,,,,,,,,,,,"Strain gauge:   HBM 6/350 LY11, Middle, Center, BTB","SG, M, C, BTB",,0.25
888,GEV206_R0300_0088,1,53.31,UP,UD2,0,LM,R0300,GE1,3.82,,,25.00,95.43,145,,,,BM,BM,20/02/2003,20/02/2003,STC,,-52.26,,-52.26,,,-1.41,-1.41,,,,,-547.63,-547.63,,,,,-13327.49,,,1,,,,,,,,,,,1,,,,41.09,,,,,#DELING.DOOR.0!,-0.0133,"250 kN MTS, UP",d,h,n,,n,"d, RT",OB_TG2_R012,A nominal area of 95.43 mm2 was used,,x,,,,,,,,,,,"Strain gauge:   HBM 6/350 LY11, Middle, Center, BTB","SG, M, C, BTB",,0.25
889,GEV206_R0300_0089,1,53.31,UP,UD2,0,LM,R0300,GE1,3.82,,,25.00,95.43,145,,,,BM,BM,20/02/2003,20/02/2003,STC,,-54.80,,-54.80,,,-1.35,-1.35,,,,,-574.24,-574.24,,,,,-14446.36,,,1,,,,,,,,,,,1,,,,39.75,,,,,#DELING.DOOR.0!,-0.0144,"250 kN MTS, UP",d,h,n,,n,"d, RT",OB_TG2_R012,A nominal area of 95.43 mm2 was used,,,,,,,,,,,,,"Strain gauge:   HBM 6/350 LY11, Middle, Center, BTB","SG, M, C, BTB",,0.25
890,GEV206_R0300_0090,1,53.31,UP,UD2,0,LM,R0300,GE1,3.82,,,25.00,95.43,145,,,,BM,BM,20/02/2003,20/02/2003,STC,,-57.37,,-57.37,,,-1.52,-1.52,,,,,-601.17,-601.17,,,,,-15010.58,,,1,,,,,,,,,,,1,,,,40.05,,,,,#DELING.DOOR.0!,-0.0150,"250 kN MTS, UP",d,h,n,,n,"d, RT",OB_TG2_R012,A nominal area of 95.43 mm2 was used,,,,,,,,,,,,,"Strain gauge:   HBM 6/350 LY11, Middle, Center, BTB","SG, M, C, BTB",,0.25
891,GEV206_R0300_0091,1,53.31,UP,UD2,0,LM,R0300,GE1,3.85,,,25.37,97.76,145,,,,BM,BM,27/02/2003,27/02/2003,CA,10,-50.00,,,-50.00,,-1.03,,-1.03,,,,-511.47,,-511.47,,,,#WAARDE!,,,2,,0,,c,,,,,,,,2.80,,,39.13,,,,,,,"250 kN MTS, UP",l,h,n,,fan,"d, RT",OB_TG2_R012/OB_TC_O005/OB_TG1_R013,Failure at the third slow segment performed at 0.02 Hz,,,,,,,,,,,,,"Front: Strain gauge:   HBM 6/350 LY11, Middle, Center","F: SG, M, C",,0.00
892,GEV206_R0300_0092,1,53.31,UP,UD2,0,LM,R0300,GE1,3.78,,,25.08,94.89,145,,,,BM,BM,20/02/2003,27/02/2003,CA,10,-40.00,,-500.45,-40.00,,-1.01,,-1.01,,,,-421.56,-5274.27,-421.56,,,,-124864.35,,,1000000,,0,,,Y,,,,,,,1.70,,,42.24,,,,,#DELING.DOOR.0!,-0.0100,"250 kN MTS, UP",l,h,n,,fan,"d, RT",OB_TG2_R012/OB_TC_O005/OB_TG1_R013,4 slow segments at 0.02 Hz performed before test,,,,,,,,,,,,,"Strain gauge:   HBM 6/350 LY11, Middle, Center, BTB","SG, M, C, BTB",,163.40
893,GEV206_R0300_0093,1,53.31,UP,UD2,0,LM,R0300,GE1,3.79,,,25.22,95.50,145,,,,BM,BM,28/02/2003,01/03/2003,CA,10,-38.00,,,-38.00,,-1.00,,-1.00,,,,-397.90,,-397.90,,,,#WAARDE!,,,301530,,0,,c,,,,,,,,4.85,,,41.19,,,,,,,"250 kN MTS, UP",l,h,n,49.5,fan,"d, RT",OB_TG2_R012/OB_TC_O005/OB_TG1_R013,4 slow segments at 0.02 Hz performed before test,,,,x,,,,,,,,,"Strain gauge:   HBM 6/350 LY11, Middle, Center, BTB","SG, M, C, BTB",,17.27
894,GEV206_R0300_0094,1,53.31,UP,UD2,0,LM,R0300,GE1,3.81,,,25.62,97.61,145,,,,BM,BM,27/02/2003,27/02/2003,CA,10,-45.00,,,-45.00,,-0.94,,-0.94,,,,-461.01,,-461.01,,,,#WAARDE!,,,295,,0,,c,,,,,,,,4.00,,,41.18,,,,,,,"250 kN MTS, UP",l,h,n,28.0,fan,"d, RT",OB_TG2_R012/OB_TC_O005/OB_TG1_R013,4 slow segments at 0.02 Hz performed before test,,,,,,,,,,,,,"Front: Strain gauge:   HBM 6/350 LY11, Middle, Center","F: SG, M, C",,0.02
895,GEV206_R0300_0095,1,53.31,UP,UD2,0,LM,R0300,GE1,3.74,,,25.38,94.92,145,,,,BM,BM,27/02/2003,28/02/2003,CA,10,-40.00,,,-40.00,,-1.17,,-1.17,,,,-421.40,,-421.40,,,,#WAARDE!,,,120285,,0,,c,,,,,,,,4.50,,,39.99,,,,,,,"250 kN MTS, UP",l,h,n,,fan,"d, RT",OB_TG2_R012/OB_TC_O005/OB_TG1_R013,4 slow segments at 0.02 Hz performed before test,,,,,,,,,,,,,"Front: Strain gauge:   HBM 6/350 LY11, Middle, Center","F: SG, M, C",,7.43
896,GEV206_R0300_0096,1,53.31,UP,UD2,0,LM,R0300,GE1,3.74,,,25.50,95.29,145,,,,BM,BM,27/02/2003,27/02/2003,CA,10,-42.00,,,-42.00,,-1.06,,-1.06,,,,-440.78,,-440.78,,,,#WAARDE!,,,5869,,0,,c,,,,,,,,4.70,,,42.18,,,,,,,"250 kN MTS, UP",l,h,n,34.4,fan,"d, RT",OB_TG2_R012/OB_TC_O005/OB_TG1_R013,4 slow segments at 0.02 Hz performed before test,,,,,,,,,,,,,"Front: Strain gauge:   HBM 6/350 LY11, Middle, Center","F: SG, M, C",,0.35
897,GEV206_R0300_0163,27,50.66,UP,UD2,0,LM,R0300,GE1,3.78,24.80,24.73,24.75,93.49,145,,,,TG 1 phase I,I,16/05/2003,16/05/2003,CA,-1,25.00,,,25.00,,0.69,,0.69,,,,267.42,,267.42,,,,#WAARDE!,,,2230,2,2,,,,,,,,,,2.50,,39.10,38.95,,,,,,,"250 kN MTS, UP",l,h,n,43.6,n,"d, RT",OB_TG1_R013/OB_TG2_R013,,,x,,x,,,,,,,,,"Strain gauge:   HBM 6/350 LY11, Middle, Center, BTB","SG, M, C, BTB",120,0.25
898,GEV206_R0300_0164,27,50.66,UP,UD2,0,LM,R0300,GE1,3.79,24.76,24.71,24.74,93.86,145,,,,TG 1 phase I,I,16/05/2003,16/05/2003,CA,-1,25.00,,,25.00,,0.71,,0.71,,,,266.35,,266.35,,,,#WAARDE!,,,16436,2,2,,t,,,,,,,,2.50,,37.95,38.15,,,,,,,"250 kN MTS, UP",l,h,n,32.6,fan,"d, RT",OB_TG1_R013/OB_TG2_R013,,,x,,,x,,,,,,,,"Strain gauge:   HBM 6/350 LY11, Middle, Center, BTB","SG, M, C, BTB",120,1.83
899,GEV206_R0300_0165,27,50.66,UP,UD2,0,LM,R0300,GE1,3.83,24.83,24.77,24.79,95.04,145,,,,TG 1 phase I,I,20/06/2003,23/06/2003,CA,-1,17.00,,,17.00,,0.46,,0.46,,,,178.87,,178.87,,,,#WAARDE!,,,897619,3,3,,t,,,,,,,,4.32,,39.10,39.35,,,,,,,"250 kN MTS, UP",l,h,n,,fan,"d, RT",OB_TG1_R013/OB_TG2_R013,,,,,,x,,,,,,,,"Strain gauge:   HBM 6/350 LY11, Middle, Center, BTB","SG, M, C, BTB",120,57.72
900,GEV206_R0300_0167,27,50.66,UP,UD2,0,LM,R0300,GE1,3.79,24.65,24.61,24.62,93.32,145,,,,TG 1 phase I,I,26/05/2003,27/05/2003,CA,-1,25.00,,,25.00,,0.68,,0.68,,,,267.89,,267.89,,,,#WAARDE!,,,45377,2,2,,t,,,,,,,,2.00,,39.60,39.80,,,,,,,"250 kN MTS, UP",l,h,n,32.5,fan,"d, RT",OB_TG1_R013/OB_TG2_R013,,,,,,x,,,,,,,,"Strain gauge:   HBM 6/350 LY11, Middle, Center, BTB","SG, M, C, BTB",120,6.30
901,GEV206_R0300_0168,28,50.29,UP,UD2,0,LM,R0300,GE1,3.77,24.63,24.57,24.61,92.85,145,,,,TG 1 phase I,I,28/05/2003,29/05/2003,CA,-1,17.50,,,17.50,,0.48,,0.48,,,,188.48,,188.48,,,,#WAARDE!,,,407204,3,3,,c,,,,,,,,4.10,,38.75,38.60,,,,,,,"250 kN MTS, UP",l,h,n,45.0,fan,"d, RT",OB_TG1_R013/OB_TG2_R013,Air-conditioning not operating during a fraction of the coupons life,,,,x,,,,,,,,,"Strain gauge:   HBM 6/350 LY11, Middle, Center, BTB","SG, M, C, BTB",120,27.59
902,GEV206_R0300_0169,28,50.29,UP,UD2,0,LM,R0300,GE1,3.81,24.70,24.62,24.66,93.95,145,,,,TG 1 phase I,I,20/05/2003,21/05/2003,CA,-1,20.00,,,20.00,,0.55,,0.55,,,,212.87,,212.87,,,,#WAARDE!,,,314452,,0,,t,,,,,,,,3.13,,38.45,38.75,,,,,,,"250 kN MTS, UP",l,h,n,31.0,fan,"d, RT",OB_TG1_R013/OB_TG2_R013,,,,,,x,,,,,,,,"Strain gauge:   HBM 6/350 LY11, Middle, Center, BTB","SG, M, C, BTB",120,27.95
903,GEV206_R0300_0170,28,50.29,UP,UD2,0,LM,R0300,GE1,3.81,24.78,24.73,24.76,94.25,145,,,,TG 1 phase I,I,30/05/2003,01/06/2003,CA,-1,17.00,,,17.00,,0.47,,0.47,,,,180.37,,180.37,,,,#WAARDE!,,,685783,3,3,,t,,,,,,,,4.32,,38.90,39.20,,,,,,,"250 kN MTS, UP",l,h,n,,fan,"d, RT",OB_TG1_R013/OB_TG2_R013,Air-conditioning not operating during a fraction of the coupons life,,,,,,,,,,,,,"Strain gauge:   HBM 6/350 LY11, Middle, Center, BTB","SG, M, C, BTB",120,44.10
904,GEV206_R0300_0171,28,50.29,UP,UD2,0,LM,R0300,GE1,3.76,24.72,24.68,24.70,92.80,145,,,,TG 1 phase I,I,22/05/2003,23/05/2003,CA,-1,20.00,,,20.00,,0.55,,0.55,,,,215.51,,215.51,,,,#WAARDE!,,,274849,,0,,t,,,,,,,,3.13,,39.00,39.20,,,,,,,"250 kN MTS, UP",l,h,n,,fan,"d, RT",OB_TG1_R013/OB_TG2_R013,,,,,,x,,,,,,,,"Strain gauge:   HBM 6/350 LY11, Middle, Center, BTB","SG, M, C, BTB",120,24.43
905,GEV206_R0300_0172,28,50.29,UP,UD2,0,LM,R0300,GE1,3.81,24.92,24.91,24.91,94.92,145,,,,TG 1 phase I,I,19/05/2003,20/05/2003,CA,-1,20.00,,,20.00,,0.56,,0.56,,,,210.70,,210.70,,,,#WAARDE!,,,268157,,0,,t,,,,,,,,3.13,,37.90,38.00,,,,,,,"250 kN MTS, UP",l,h,n,,fan,"d, RT",OB_TG1_R013/OB_TG2_R013,Just one strain gauge used,,,,,x,,x,,,,,,"Strain gauge:   HBM 6/350 LY11, Middle, Center, BTB","SG, M, C, BTB",120,23.84
906,GEV206_R0300_0173,28,50.29,UP,UD2,0,LM,R0300,GE1,3.87,24.99,24.94,24.96,96.69,145,,,,TG 1 phase I,I,16/05/2003,17/05/2003,CA,-1,20.00,,,20.00,,0.56,,0.56,,,,206.84,,206.84,,,,#WAARDE!,,,204841,,0,,,,,,,,,,3.13,,36.75,37.60,,,,,,,"250 kN MTS, UP",l,h,n,29.1,fan,"d, RT",OB_TG1_R013/OB_TG2_R013,,,,,,x,,,,,,,,"Strain gauge:   HBM 6/350 LY11, Middle, Center, BTB","SG, M, C, BTB",120,18.21
907,GEV206_R0300_0174,28,50.29,UP,UD2,0,LM,R0300,GE1,3.81,24.92,24.90,24.91,94.92,145,,,,TG 1 phase I,I,27/05/2003,27/05/2003,CA,-1,25.00,,,25.00,,0.68,,0.68,,,,263.38,,263.38,,,,#WAARDE!,,,46263,2,2,,t,,,,,,,,2.00,,38.90,39.00,,,,,,,"250 kN MTS, UP",l,h,n,,fan,"d, RT",OB_TG1_R013/OB_TG2_R013,,,,,,x,,,,,,,,"Strain gauge:   HBM 6/350 LY11, Middle, Center, BTB","SG, M, C, BTB",120,6.43
908,GEV206_R0300_0175,28,50.29,UP,UD2,0,LM,R0300,GE1,3.83,24.75,24.65,24.71,94.56,145,,,,TG 1 phase I,I,21/05/2003,22/05/2003,CA,-1,20.00,,,20.00,,0.57,,0.57,,,,211.51,,211.51,,,,#WAARDE!,,,154582,,0,,t,,,,,,,,3.13,,37.10,37.30,,,,,,,"250 kN MTS, UP",l,h,n,,fan,"d, RT",OB_TG1_R013/OB_TG2_R013,,,,,,x,,,,,,,,"Strain gauge:   HBM 6/350 LY11, Middle, Center, BTB","SG, M, C, BTB",120,13.74
909,GEV206_R0300_0176,28,50.29,UP,UD2,0,LM,R0300,GE1,3.82,24.81,24.77,24.79,94.63,145,,,,TG 1 phase I,I,23/05/2003,25/05/2003,CA,-1,17.50,,,17.50,,0.48,,0.48,,,,184.93,,184.93,,,,#WAARDE!,,,535132,3,3,,t,,,,,,,,4.10,,38.45,38.60,,,,,,,"250 kN MTS, UP",l,h,n,40.7,fan,"d, RT",OB_TG1_R013/OB_TG2_R013,Air-conditioning not operating during a fraction of the coupons life,,,,x,x,,,,,,,,"Strain gauge:   HBM 6/350 LY11, Middle, Center, BTB","SG, M, C, BTB",120,36.26
910,GEV206_R0300_0177,28,50.29,UP,UD2,0,LM,R0300,GE1,3.76,24.79,24.73,24.75,92.99,145,,,,TG 1 phase I,I,09/06/2003,15/06/2005,CA,-1,15.00,,45.35,15.00,,0.39,,0.39,,,,161.31,487.71,161.31,,,,5792.26,,,1250000,,0,,t,Y,,,,,,,5.55,,41.90,42.30,40.38,,,,0.0038,0.0038,"250 kN MTS, UP",l,h,n,29.0,fan,"d, RT",OB_TG1_R013/OB_TG2_R013,Just one strain gauge used. Temperature measurement from 10e6 cycles forward. Ef measured using 2 HBM clip gauges in tandem,,,,,,,x,,,,,,"Strain gauge:   HBM 6/350 LY11, Middle, Center, BTB","SG, M, C, BTB",120,62.56
911,GEV206_R0300_0178,28,50.29,UP,UD2,0,LM,R0300,GE1,3.87,24.49,24.38,24.44,94.58,145,,,,TG 1 phase I,I,01/06/2003,03/06/2003,CA,-1,17.00,,,17.00,,,,,,,,179.74,,179.74,,,,#WAARDE!,,,661598,3,3,,t,,,,,,,,4.32,,,,,,,,,,"250 kN MTS, UP",l,h,n,,fan,"d, RT",OB_TG1_R013/OB_TG2_R013,Air-conditioning not operating during a fraction of the coupons life,,,,,x,,x,,,,,,"Strain gauge:   HBM 6/350 LY11, Middle, Center, BTB","SG, M, C, BTB",120,42.54
912,GEV206_R0300_0179,28,50.29,UP,UD2,0,LM,R0300,GE1,3.92,24.85,24.76,24.81,97.24,145,,,,TG 1 phase I,I,27/05/2003,27/05/2003,CA,-1,25.00,,,25.00,,0.69,,0.69,,,,257.09,,257.09,,,,#WAARDE!,,,44079,2,2,,t,,,,,,,,2.00,,37.80,37.90,,,,,,,"250 kN MTS, UP",l,h,n,,fan,"d, RT",OB_TG1_R013/OB_TG2_R013,,,,,,x,,,,,,,,"Strain gauge:   HBM 6/350 LY11, Middle, Center, BTB","SG, M, C, BTB",120,6.12
913,GEV206_R0300_0180,28,50.29,UP,UD2,0,LM,R0300,GE1,3.78,24.73,24.72,24.72,93.37,145,,,,TG 2 phase I,I,20/05/2003,20/05/2003,,,,,,,,,,,,,,,,,,,,#WAARDE!,,,,,,,,,,,,,,,,,,,,,,,,,"100 kN Mayes DH 100S, UP",d,h,n,,n,"d, RT",,Failed in tab area before test due to a mistake in machine control,x,,,,,,,,,,,,"Front: Strain gauge:   HBM 6/350 XY11, Middle, Center;  Back: Strain gauge:   HBM 6/350 LY11, Middle, Center","SG, M, C, BTB",,
914,GEV206_R0300_0181,28,50.29,UP,UD2,0,LM,R0300,GE1,3.77,24.62,24.58,24.60,92.73,145,,,,TG 2 phase I,I,19/05/2003,19/05/2003,STT,,76.43,,76.43,,,2.36,2.36,,,,0.3273,824.23,824.23,,,,,21369.61,,,1,,,,t,,,,,,,0.25,,,38.57,,,,,,0.0214,#DELING.DOOR.0!,"100 kN Mayes DH 100S, UP",d,h,n,,n,"d, RT",OB_TG2_R013/OB_TG2_R018,Test interrupted due to overheat and repeated till failure. One strain gauge working at failure,,,,,,,,,,,,,"Front: Strain gauge:   HBM 6/350 XY11, Middle, Center;  Back: Strain gauge:   HBM 6/350 LY11, Middle, Center","SG, M, C, BTB",150,0.25
915,GEV206_R0300_0182,28,50.29,UP,UD2,0,LM,R0300,GE1,3.80,24.74,24.70,24.72,94.01,145,,,,TG 2 phase I,I,19/05/2003,19/05/2003,STT,,71.86,,71.86,,,2.04,2.04,,,,0.283,764.42,764.42,,,,,19550.42,,,1,,,,t,,,,,,,0.25,,,39.10,,,,,,0.0196,#DELING.DOOR.0!,"100 kN Mayes DH 100S, UP",d,h,n,,n,"d, RT",OB_TG2_R013/OB_TG2_R018,,,,,,,,,,,,,,"Front: Strain gauge:   HBM 6/350 XY11, Middle, Center;  Back: Strain gauge:   HBM 6/350 LY11, Middle, Center","SG, M, C, BTB",180,0.25
916,GEV206_R0300_0183,28,50.29,UP,UD2,0,LM,R0300,GE1,3.73,24.94,24.91,24.92,93.05,145,,,,TG 2 phase I,I,21/07/2003,21/07/2003,STT,,65.50,,65.50,,,1.91,1.91,,,,0.2894,703.94,703.94,,,,,18166.31,,,1,,,,t,,,,,,,0.25,,,38.75,,,,,,0.0182,#DELING.DOOR.0!,"100 kN Mayes DH 100S, UP",d,h,n,,n,"d, RT",,Coupon was somewhat misaligned,,,,,,,,,,,,,"Front: Strain gauge:   HBM 6/350 XY11, Middle, Center;  Back: Strain gauge:   HBM 6/350 LY11, Middle, Center","SG, M, C, BTB",170,0.25
917,GEV206_R0300_0184,28,50.29,UP,UD2,0,LM,R0300,GE1,3.84,24.77,24.74,24.75,95.14,145,,,,TG 2 phase I,I,19/05/2003,19/05/2003,STT,,73.65,,73.65,,,2.13,2.13,,,,0.2632,774.16,774.16,,,,,20345.87,,,1,,,,t,,,,,,,0.25,,,38.05,,,,,,0.0203,#DELING.DOOR.0!,"100 kN Mayes DH 100S, UP",d,h,n,,n,"d, RT",OB_TG2_R013/OB_TG2_R018,,,,,,,,,,,,,,"Front: Strain gauge:   HBM 6/350 XY11, Middle, Center;  Back: Strain gauge:   HBM 6/350 LY11, Middle, Center","SG, M, C, BTB",180,0.25
918,GEV206_R0300_0185,28,50.29,UP,UD2,0,LM,R0300,GE1,3.75,24.88,24.85,24.86,93.15,145,,,,TG 2 phase I,I,20/05/2003,20/05/2003,STT,,72.18,,72.18,,,2.22,2.22,,,,0.2789,774.84,774.84,,,,,21089.84,,,1,,,,t,,,,,,,0.25,,,36.74,,,,,,0.0211,#DELING.DOOR.0!,"100 kN Mayes DH 100S, UP",d,h,n,,n,"d, RT",OB_TG2_R013/OB_TG2_R018,,,,,,,,,,,,,,"Front: Strain gauge:   HBM 6/350 XY11, Middle, Center;  Back: Strain gauge:   HBM 6/350 LY11, Middle, Center","SG, M, C, BTB",180,0.25
919,GEV206_R0300_0186,29,51.47,UP,UD2,0,LM,R0300,GE1,3.67,24.88,24.87,24.87,91.20,145,,,,TG 2 phase I,I,19/05/2003,19/05/2003,STT,,72.80,,72.80,,,2.11,2.11,,,,0.2436,798.23,798.23,,,,,20362.91,,,1,,,,t,,,,,,,0.25,,,39.20,,,,,,0.0204,#DELING.DOOR.0!,"100 kN Mayes DH 100S, UP",d,h,n,,n,"d, RT",OB_TG2_R013/OB_TG2_R018,,,,,,,,,,,,,,"Front: Strain gauge:   HBM 6/350 XY11, Middle, Center;  Back: Strain gauge:   HBM 6/350 LY11, Middle, Center","SG, M, C, BTB",180,0.25
920,GEV206_R0300_0187,29,51.47,UP,UD2,0,LM,R0300,GE1,3.66,24.73,24.70,24.72,90.38,145,,,,TG 2 phase I,I,19/05/2003,19/05/2003,STT,,73.99,,73.99,,,2.04,2.04,,,,0.2719,818.65,818.65,,,,,20605.31,,,1,,,,t,,,,,,,0.25,,,39.73,,,,,,0.0206,#DELING.DOOR.0!,"100 kN Mayes DH 100S, UP",d,h,n,,n,"d, RT",OB_TG2_R013/OB_TG2_R018,One strain gauge working at failure,,,,,,,,,,,,,"Front: Strain gauge:   HBM 6/350 XY11, Middle, Center;  Back: Strain gauge:   HBM 6/350 LY11, Middle, Center","SG, M, C, BTB",180,0.25
921,GEV206_R0300_0188,29,51.47,UP,UD2,0,LM,R0300,GE1,3.72,24.65,24.62,24.64,91.65,145,,,,TG 2 phase I,I,19/05/2003,19/05/2003,STT,,72.70,,72.70,,,2.12,2.12,,,,0.3141,793.25,793.25,,,,,20486.80,,,1,,,,t,,,,,,,0.25,,,38.72,,,,,,0.0205,#DELING.DOOR.0!,"100 kN Mayes DH 100S, UP",d,h,n,,n,"d, RT",OB_TG2_R013/OB_TG2_R018,One strain gauge working at failure,,,,,,,,,,,,,"Front: Strain gauge:   HBM 6/350 XY11, Middle, Center;  Back: Strain gauge:   HBM 6/350 LY11, Middle, Center","SG, M, C, BTB",180,0.25
922,GEV206_R0300_0189,29,51.47,UP,UD2,0,LM,R0300,GE1,3.74,24.77,24.69,24.72,92.55,145,,,,TG 2 phase I,I,19/05/2003,19/05/2003,STT,,71.94,,71.94,,,2.07,2.07,,,,0.3201,777.33,777.33,,,,,19931.51,,,1,,,,t,,,,,,,0.25,,,39.00,,,,,,0.0199,#DELING.DOOR.0!,"100 kN Mayes DH 100S, UP",d,h,n,,n,"d, RT",OB_TG2_R013/OB_TG2_R018,,,,,,,,,,,,,,"Front: Strain gauge:   HBM 6/350 XY11, Middle, Center;  Back: Strain gauge:   HBM 6/350 LY11, Middle, Center","SG, M, C, BTB",180,0.25
923,GEV206_R0300_0190,29,51.47,UP,UD2,0,LM,R0300,GE1,3.73,24.78,24.75,24.77,92.47,145,,,,TG 2 phase I,I,20/05/2003,20/05/2003,STT,,72.36,,72.36,,,2.10,2.10,,,,0.3021,782.48,782.48,,,,,19764.70,,,1,,,,t,,,,,,,0.25,,,39.59,,,,,,0.0198,#DELING.DOOR.0!,"100 kN Mayes DH 100S, UP",d,h,n,,n,"d, RT",OB_TG2_R013/OB_TG2_R018,,,,,,,,,,,,,,"Front: Strain gauge:   HBM 6/350 XY11, Middle, Center;  Back: Strain gauge:   HBM 6/350 LY11, Middle, Center","SG, M, C, BTB",180,0.25
924,GEV206_R0300_0191,29,51.47,UP,UD2,0,LM,R0300,GE1,3.68,24.76,24.69,24.72,90.89,145,,,,TG 2 phase I,I,19/05/2003,19/05/2003,STT,,71.58,,71.58,,,2.11,2.11,,,,0.3022,787.57,787.57,,,,,19999.23,,,1,,,,t,,,,,,,0.25,,,39.38,,,,,,0.0200,#DELING.DOOR.0!,"100 kN Mayes DH 100S, UP",d,h,n,,n,"d, RT",OB_TG2_R013/OB_TG2_R018,,,,,,,,,,,,,,"Front: Strain gauge:   HBM 6/350 XY11, Middle, Center;  Back: Strain gauge:   HBM 6/350 LY11, Middle, Center","SG, M, C, BTB",180,0.25
925,GEV206_R0300_0192,29,51.47,UP,UD2,0,LM,R0300,GE1,3.78,24.61,24.59,24.60,92.91,145,,,,TG 2 phase I,I,19/05/2003,19/05/2003,STT,,71.46,,71.46,,,2.08,2.08,,,,0.2734,769.16,769.16,,,,,20230.52,,,1,,,,t,,,,,,,0.25,,,38.02,,,,,,0.0202,#DELING.DOOR.0!,"100 kN Mayes DH 100S, UP",d,h,n,,n,"d, RT",OB_TG2_R013/OB_TG2_R018,,,,,,,,,,,,,,"Front: Strain gauge:   HBM 6/350 XY11, Middle, Center;  Back: Strain gauge:   HBM 6/350 LY11, Middle, Center","SG, M, C, BTB",180,0.25
926,GEV206_R0300_0193,29,51.47,UP,UD2,0,LM,R0300,GE1,3.72,24.58,24.54,24.56,91.43,145,,,,TG 2 phase I,I,20/05/2003,20/05/2003,STT,,71.44,,71.44,,,2.05,2.05,,,,0.2973,781.34,781.34,,,,,19446.00,,,1,,,,t,,,,,,,0.25,,,40.18,,,,,,0.0194,#DELING.DOOR.0!,"100 kN Mayes DH 100S, UP",d,h,n,,n,"d, RT",OB_TG2_R013/OB_TG2_R018,Coupon surface not smooth,,,,,,,,,,,,,"Front: Strain gauge:   HBM 6/350 XY11, Middle, Center;  Back: Strain gauge:   HBM 6/350 LY11, Middle, Center","SG, M, C, BTB",180,0.25
927,GEV206_R0300_0194,29,51.47,UP,UD2,0,LM,R0300,GE1,3.69,24.87,24.85,24.86,91.64,145,,,,TG 2 phase I,I,20/05/2003,20/05/2003,STT,,73.38,,73.38,,,2.03,2.03,,,,0.2793,800.76,800.76,,,,,19351.31,,,1,,,,t,,,,,,,0.25,,,41.38,,,,,,0.0194,#DELING.DOOR.0!,"100 kN Mayes DH 100S, UP",d,h,n,,n,"d, RT",OB_TG2_R013/OB_TG2_R018,,,,,,,,,,,,,,"Front: Strain gauge:   HBM 6/350 XY11, Middle, Center;  Back: Strain gauge:   HBM 6/350 LY11, Middle, Center","SG, M, C, BTB",180,0.25
928,GEV206_R0300_0195,29,51.47,UP,UD2,0,LM,R0300,GE1,3.74,24.88,24.79,24.82,92.76,145,,,,TG 2 phase I,I,25/07/2003,25/07/2003,STT,,74.37,,74.37,,,2.16,2.16,,,,0.318,801.78,801.78,,,,,20396.25,,,1,,,,t,,,,,,,0.25,,,39.31,,,,,,0.0204,#DELING.DOOR.0!,"100 kN Mayes DH 100S, UP",d,h,n,,n,"d, RT",OB_TG2_R018,Coupon compressed during dismounting. One strain gauge working at failure,,,,,,,,,,,,,"Front: Strain gauge:   HBM 6/350 XY11, Middle, Center;  Back: Strain gauge:   HBM 6/350 LY11, Middle, Center","SG, M, C, BTB",150,0.25
929,GEV206_R0300_0196,29,51.47,UP,UD2,0,LM,R0300,GE1,3.72,24.84,24.79,24.82,92.32,145,,,,TG 2 phase I,I,02/07/2003,02/07/2003,STT,,72.46,,72.46,,,2.08,2.08,,,,0.2798,784.90,784.90,,,,,19721.00,,,1,,,,t,,,,,,,0.25,,,39.80,,,,,,0.0197,#DELING.DOOR.0!,"100 kN Mayes DH 100S, UP",d,h,n,,n,"d, RT",OB_TG2_R018,Test interrupted several times: displacement rate not constant due to a malfunction of the test rig ,,,,,,,,,,,,,"Front: Strain gauge:   HBM 6/350 XY11, Middle, Center;  Back: Strain gauge:   HBM 6/350 LY11, Middle, Center","SG, M, C, BTB",170,0.25
