Repository: maanpandya/Fatigue-Life-Analysis-Composites

# Fatigue-Life-Analysis-Composites
Analyzing factors affecting fatigue life in composite laminates for wind energy applications

File: Data processing/optimatforpy.csv (part 5 of 35)
nr,Name,Plate,Fibre Volume Fraction,Lab,Laminate ,Cut angle ,Manufacturer,Geometry,Material,taverage,wmax,wmin,waverage,area,Lnominal,Lmeasured,Lgauge,Radius (waist),TG and phase,Phase,start date,end date,Test type,R-value1,Fmax,Ferror,Fstatic,Ffatigue,"Fmax, 90",epsmax,epsstatic,epsfatigue,eps90,eps45,Nu,smax,"smax,static","smax, fatigue",shear strain,shear strength,shear modulus (near other moduli),Torquemax,Torquefatigue,Torquestatic,Ncycles,level,levelcalc,Nspectrum,failure mode,runout,R-value2,Fmax2,epsmax2,smax2,Ncycles2,ratedisplacement,f,f2,Eit,Eic,Eft,Efc,"Elur,front","Elur, back",eps_max_t,eps_max_c,Machine,control,grip,ABG,Temp.,Temp. control,Environment,Reference document,Remarks,Invalid ,Bending ,Buckling ,Overheating,Tab failure ,Delaminated ,Incomplete measurement data ,Strain from E ,LUR,TEC,data delivered under name,Repair characteristics,Strain measurement equipment (long),Strain measurement equipment (short),Grip pressure,time per test
930,GEV206_R0300_0197,29,51.47,UP,UD2,0,LM,R0300,GE1,3.75,24.55,24.47,24.52,92.03,145,,,,TG 2 phase I,I,22/07/2003,22/07/2003,STT,,70.45,,70.45,,,2.05,2.05,,,,0.2853,765.50,765.50,,,,,19613.04,,,1,,,,t,,,,,,,0.25,,,39.03,,,,,,0.0196,#DELING.DOOR.0!,"100 kN Mayes DH 100S, UP",d,h,n,,n,"d, RT",OB_TG2_R018,,,,,,,,,,,,,,"Front: Strain gauge:   HBM 6/350 XY11, Middle, Center;  Back: Strain gauge:   HBM 6/350 LY11, Middle, Center","SG, M, C, BTB",150,0.25
931,GEV206_R0300_0198,29,51.47,UP,UD2,0,LM,R0300,GE1,3.74,24.57,24.55,24.56,91.85,145,,,,TG 2 phase I,I,25/07/2003,25/07/2003,STT,,73.65,,73.65,,,2.06,2.06,,,,0.282,801.81,801.81,,,,,19561.17,,,1,,,,t,,,,,,,0.25,,,40.99,,,,,,0.0196,#DELING.DOOR.0!,"100 kN Mayes DH 100S, UP",d,h,n,,n,"d, RT",OB_TG2_R018,,,,,,,,,,,,,,"Front: Strain gauge:   HBM 6/350 XY11, Middle, Center;  Back: Strain gauge:   HBM 6/350 LY11, Middle, Center","SG, M, C, BTB",150,0.25
932,GEV206_R0300_0199,29,51.47,UP,UD2,0,LM,R0300,GE1,3.75,24.67,24.61,24.64,92.48,145,,,,TG 2 phase I,I,21/07/2003,21/07/2003,STT,,68.14,,68.14,,,2.04,2.04,,,,0.3065,736.79,736.79,,,,,19466.08,,,1,,,,t,,,,,,,0.25,,,37.85,,,,,,0.0195,#DELING.DOOR.0!,"100 kN Mayes DH 100S, UP",d,h,n,,n,"d, RT",OB_TG2_R018,,,,,,,,,,,,,,"Front: Strain gauge:   HBM 6/350 XY11, Middle, Center;  Back: Strain gauge:   HBM 6/350 LY11, Middle, Center","SG, M, C, BTB",170,0.25
933,GEV206_R0300_0200,29,51.47,UP,UD2,0,LM,R0300,GE1,3.82,24.86,24.81,24.84,94.82,145,,,,TG 2 phase I,I,25/07/2003,25/07/2003,STT,,71.37,,71.37,,,2.11,2.11,,,,0.24,752.70,752.70,,,,,20201.27,,,1,,,,t,,,,,,,0.25,,,37.26,,,,,,0.0202,#DELING.DOOR.0!,"100 kN Mayes DH 100S, UP",d,h,n,,n,"d, RT",OB_TG2_R018,,,,,,,,,,,,,,"Front: Strain gauge:   HBM 6/350 XY11, Middle, Center;  Back: Strain gauge:   HBM 6/350 LY11, Middle, Center","SG, M, C, BTB",150,0.25
934,GEV206_R0300_0201,29,51.47,UP,UD2,0,LM,R0300,GE1,3.69,24.91,24.84,24.88,91.90,145,,,,TG 2 phase I,I,19/05/2003,19/05/2003,STT,,73.81,,73.81,,,2.12,2.12,,,,0.2907,803.13,803.13,,,,,20646.12,,,1,,,,t,,,,,,,0.25,,,38.90,,,,,,0.0206,#DELING.DOOR.0!,"100 kN Mayes DH 100S, UP",d,h,n,,n,"d, RT",OB_TG2_R013/OB_TG2_R018,,,,,,,,,,,,,,"Front: Strain gauge:   HBM 6/350 XY11, Middle, Center;  Back: Strain gauge:   HBM 6/350 LY11, Middle, Center","SG, M, C, BTB",180,0.25
935,GEV206_R0300_0202,29,51.47,UP,UD2,0,LM,R0300,GE1,3.80,24.78,24.75,24.77,94.03,145,,,,TG 2 phase I,I,25/07/2003,25/07/2003,STT,,72.63,,72.63,,,2.04,2.04,,,,0.2438,772.41,772.41,,,,,19257.21,,,1,,,,t,,,,,,,0.25,,,40.11,,,,,,0.0193,#DELING.DOOR.0!,"100 kN Mayes DH 100S, UP",d,h,n,,n,"d, RT",OB_TG2_R018,Coupon compressed during dismounting,,,,,,,,,,,,,"Front: Strain gauge:   HBM 6/350 XY11, Middle, Center;  Back: Strain gauge:   HBM 6/350 LY11, Middle, Center","SG, M, C, BTB",150,0.25
936,GEV206_R0300_0203,30,49.49,UP,UD2,0,LM,R0300,GE1,3.71,24.82,24.75,24.78,91.95,145,,,,TG 2 phase I,I,25/07/2003,25/07/2003,STT,,76.87,,76.87,,,2.26,2.26,,,,0.3329,836.03,836.03,,,,,21058.76,,,1,,,,t,,,,,,,0.25,,,39.70,,,,,,0.0211,#DELING.DOOR.0!,"100 kN Mayes DH 100S, UP",d,h,n,,n,"d, RT",OB_TG2_R018,,,,,,,,,,,,,,"Front: Strain gauge:   HBM 6/350 XY11, Middle, Center;  Back: Strain gauge:   HBM 6/350 LY11, Middle, Center","SG, M, C, BTB",150,0.25
937,GEV206_R0300_0204,30,49.49,UP,UD2,0,LM,R0300,GE1,3.76,25.04,25.03,25.03,94.13,145,,,,TG 2 phase I,I,25/07/2003,25/07/2003,STT,,68.84,,68.84,,,2.07,2.07,,,,0.2673,731.37,731.37,,,,,19379.05,,,1,,,,t,,,,,,,0.25,,,37.74,,,,,,0.0194,#DELING.DOOR.0!,"100 kN Mayes DH 100S, UP",d,h,n,,n,"d, RT",OB_TG2_R018,,,,,,,,,,,,,,"Front: Strain gauge:   HBM 6/350 XY11, Middle, Center;  Back: Strain gauge:   HBM 6/350 LY11, Middle, Center","SG, M, C, BTB",150,0.25
938,GEV206_R0300_0205,30,49.49,UP,UD2,0,LM,R0300,GE1,3.77,25.03,24.99,25.00,94.18,145,,,,TG 2 phase I,I,21/07/2003,21/07/2003,STT,,75.06,,75.06,,,2.09,2.09,,,,0.2721,796.99,796.99,,,,,20290.00,,,1,,,,t,,,,,,,0.25,,,39.28,,,,,,0.0203,#DELING.DOOR.0!,"100 kN Mayes DH 100S, UP",d,h,n,,n,"d, RT",OB_TG2_R018,Taring of data acquisition device performed before the upper grip was closed. One strain gauge working at failure,,,,,,,,,,,,,"Front: Strain gauge:   HBM 6/350 XY11, Middle, Center;  Back: Strain gauge:   HBM 6/350 LY11, Middle, Center","SG, M, C, BTB",170,0.25
939,GEV206_R0300_0206,30,49.49,UP,UD2,0,LM,R0300,GE1,3.71,24.95,24.87,24.91,92.40,145,,,,TG 2 phase I,I,19/05/2003,19/05/2003,STT,,76.27,,76.27,,,2.20,2.20,,,,0.329,825.40,825.40,,,,,20593.80,,,1,,,,t,,,,,,,0.25,,,40.08,,,,,,0.0206,#DELING.DOOR.0!,"100 kN Mayes DH 100S, UP",d,h,n,,n,"d, RT",OB_TG2_R013/OB_TG2_R018,,,,,,,,,,,,,,"Front: Strain gauge:   HBM 6/350 XY11, Middle, Center;  Back: Strain gauge:   HBM 6/350 LY11, Middle, Center","SG, M, C, BTB",180,0.25
940,GEV206_R0300_0207,30,49.49,UP,UD2,0,LM,R0300,GE1,3.82,24.92,24.84,24.87,95.02,145,,,,TG 2 phase I,I,22/07/2003,22/07/2003,STT,,66.40,,66.40,,,1.90,1.90,,,,0.3459,698.83,698.83,,,,,17946.29,,,1,,,,t,,,,,,,0.25,,,38.94,,,,,,0.0179,#DELING.DOOR.0!,"100 kN Mayes DH 100S, UP",d,h,n,,n,"d, RT",OB_TG2_R018,,,,,,,,,,,,,,"Front: Strain gauge:   HBM 6/350 XY11, Middle, Center;  Back: Strain gauge:   HBM 6/350 LY11, Middle, Center","SG, M, C, BTB",150,0.25
941,GEV206_R0300_0208,30,49.49,UP,UD2,0,LM,R0300,GE1,3.83,25.06,24.94,25.02,95.91,145,,,,TG 2 phase I,I,22/07/2003,22/07/2003,STT,,66.66,,66.66,,,1.93,1.93,,,,0.2793,695.03,695.03,,,,,18223.04,,,1,,,,t,,,,,,,0.25,,,38.14,,,,,,0.0182,#DELING.DOOR.0!,"100 kN Mayes DH 100S, UP",d,h,n,,n,"d, RT",OB_TG2_R018,,,,,,,,,,,,,,"Front: Strain gauge:   HBM 6/350 XY11, Middle, Center;  Back: Strain gauge:   HBM 6/350 LY11, Middle, Center","SG, M, C, BTB",150,0.25
942,GEV206_R0300_0209,30,49.49,UP,UD2,0,LM,R0300,GE1,3.79,24.78,24.76,24.77,93.80,145,,,,TG 2 phase I,I,22/07/2003,22/07/2003,STT,,71.79,,71.79,,,2.18,2.18,,,,0.3086,765.39,765.39,,,,,19797.90,,,1,,,,t,,,,,,,0.25,,,38.66,,,,,,0.0198,#DELING.DOOR.0!,"100 kN Mayes DH 100S, UP",d,h,n,,n,"d, RT",OB_TG2_R018,Test interrupted due to overheat and repeated until failure,,,,,,,,,,,,,"Front: Strain gauge:   HBM 6/350 XY11, Middle, Center;  Back: Strain gauge:   HBM 6/350 LY11, Middle, Center","SG, M, C, BTB",150,0.25
943,GEV206_R0300_0210,30,49.49,UP,UD2,0,LM,R0300,GE1,3.79,25.02,24.94,24.98,94.57,145,,,,TG 1 phase I,I,16/06/2003,18/06/2003,CA,-1,17.00,,,17.00,,0.47,,0.47,,,,179.75,,179.75,,,,#WAARDE!,,,812946,3,3,,t,,,,,,,,4.33,,38.25,38.45,,,,,,,"250 kN MTS, UP",l,h,n,,fan,"d, RT",OB_TG1_R013/OB_TG2_R013,,,,,,x,,,,,,,,"Strain gauge:   HBM 6/350 LY11, Middle, Center, BTB","SG, M, C, BTB",120,52.21
944,GEV206_R0300_0211,30,49.49,UP,UD2,0,LM,R0300,GE1,3.84,24.89,24.84,24.86,95.50,145,,,,TG 1 phase I,I,19/06/2003,19/06/2003,CA,-1,25.00,,,25.00,,0.70,,0.70,,,,261.78,,261.78,,,,#WAARDE!,,,36603,2,2,,t,,,,,,,,2.00,,38.20,38.75,,,,,,,"250 kN MTS, UP",l,h,n,30.0,fan,"d, RT",OB_TG1_R013/OB_TG2_R013,,,,,,x,,,,,,,,"Strain gauge:   HBM 6/350 LY11, Middle, Center, BTB","SG, M, C, BTB",120,5.08
945,GEV206_R0300_0212,30,49.49,UP,UD2,0,LM,R0300,GE1,3.85,25.00,24.92,24.97,96.17,145,,,,TG 1 phase I,I,15/09/2003,15/09/2003,CA,0.1,54.00,,,54.00,,,,,,,,561.49,,561.49,,,,#WAARDE!,,,1189,1,1,,t,,,,,,,,1.50,,,,,,,,,,"250 kN MTS, UP",l,h,n,,fan with cooling,"d, RT",OB_TG1_R013/OB_TG1_N002,Temperature was monitored but recording was not continuous. 35 degrees not exceeded. Unreliable strain measurements,,,,,,,x,,,,,,"Strain gauge:   HBM 6/350 LY11, Middle, Center, BTB","SG, M, C, BTB",120,0.22
946,GEV206_R0300_0213,30,49.49,UP,UD2,0,LM,R0300,GE1,3.85,24.94,24.85,24.89,95.88,145,,,,TG 1 phase I,I,23/06/2003,15/06/2005,CA,-1,17.00,,57.56,17.00,,0.46,,0.46,,,,177.31,600.36,177.31,,,,7751.54,,,380132,3,3,,t,Y,,,,,,,4.32,,38.50,38.95,37.22,,,,0.0046,0.0046,"250 kN MTS, UP",l,h,n,,fan,"d, RT",OB_TG1_R013/OB_TG2_R013,Ef measured using 2 HBM clip gauges in tandem,,,,,,,,,,,,,"Strain gauge:   HBM 6/350 LY11, Middle, Center, BTB","SG, M, C, BTB",120,24.44
947,GEV206_R0300_0419,65,51.20,UP,UD2,0,LM,R0300,GE1,3.99,25.14,25.12,25.13,100.34,145,,,,TG 1 phase I,I,16/09/2003,15/06/2005,CA,-1,17.00,,39.03,17.00,,0.46,,0.46,,,,169.42,388.98,169.42,,,,5319.77,,,1598170,3,3,,t,Y,,,,,,,4.32,,36.50,36.62,39.26,,,,0.0046,0.0046,"250 kN MTS, UP",l,h,n,,fan,"d, RT",OB_TG1_R013,Test interrupted during fatigue. Ef measured using 2 HBM clip gauges in tandem,,,,,,,,,,,,,"Strain gauge:   HBM 6/350 LY11, Middle, Center, BTB","SG, M, C, BTB",120,102.76
948,GEV206_R0300_0428,65,51.20,UP,UD2,0,LM,R0300,GE1,3.76,25.21,25.17,25.19,94.63,145,,,,TG 1 phase I,I,16/09/2003,16/09/2003,CA,0.1,54.00,,,54.00,,,,,,,,570.66,,570.66,,,,#WAARDE!,,,440,1,1,,t,,,,,,,,1.50,,,,,,,,,,"250 kN MTS, UP",l,h,n,,fan with cooling,"d, RT",OB_TG1_R013/OB_TG1_N002,Coupon was misaligned. Unreliable strain measurements,,,,,x,,x,,,,,,"Strain gauge:   HBM 6/350 LY11, Middle, Center, BTB","SG, M, C, BTB",120,0.08
949,GEV206_R0300_0429,65,51.20,UP,UD2,0,LM,R0300,GE1,3.83,25.34,25.32,25.33,97.01,145,,,,TG 1 phase I,I,18/09/2003,18/09/2003,CA,0.1,54.00,,,54.00,,,,,,,,556.62,,556.62,,,,#WAARDE!,,,836,1,1,,t,,,,,,,,1.50,,,,,,,,,,"250 kN MTS, UP",l,h,n,,fan with cooling,"d, RT",OB_TG1_R013/OB_TG1_N002,Unreliable strain measurements,,,,,x,,x,,,,,,"Strain gauge:   HBM 6/350 LY11, Middle, Center, BTB","SG, M, C, BTB",120,0.15
950,GEV206_R0300_0430,65,51.20,UP,UD2,0,LM,R0300,GE1,3.79,25.17,25.12,25.15,95.23,145,,,,TG 1 phase I,I,18/09/2003,18/09/2003,CA,0.1,54.00,,,54.00,,,,,,,,567.04,,567.04,,,,#WAARDE!,,,1065,1,1,,t,,,,,,,,1.50,,,,,,,,,,"250 kN MTS, UP",l,h,n,,fan with cooling,"d, RT",OB_TG1_R013/OB_TG1_N002,Unreliable strain measurements,,,,,,,x,,,,,,"Strain gauge:   HBM 6/350 LY11, Middle, Center, BTB","SG, M, C, BTB",120,0.20
951,GEV206_R0300_0431,65,51.20,UP,UD2,0,LM,R0300,GE1,3.76,25.15,24.14,24.81,93.29,145,,,,TG 1 phase I,I,29/09/2003,29/09/2003,CA,0.1,35.00,,,35.00,,,,,,,,375.19,,375.19,,,,#WAARDE!,,,51715,2,2,,t,,,,,,,,3.60,,,,,,,,,,"250 kN MTS, UP",l,h,n,,fan with cooling,"d, RT",OB_TG1_R013/OB_TG1_N002,Unreliable strain measurements,,,,,,,x,,,,,,"Strain gauge:   HBM 6/350 LY11, Middle, Center, BTB","SG, M, C, BTB",120,3.99
952,GEV206_R0300_0435,65,51.20,UP,UD2,0,LM,R0300,GE1,3.75,25.28,25.25,25.27,94.68,145,,,,TG 1 phase I,I,25/09/2003,25/09/2003,CA,0.1,35.00,,,35.00,,,,,,,,369.68,,369.68,,,,#WAARDE!,,,60922,2,2,,t,,,,,,,,3.60,,,,,,,,,,"250 kN MTS, UP",l,h,n,,fan with cooling,"d, RT",OB_TG1_R013/OB_TG1_N002,Unreliable strain measurements,,,,,,,x,,,,,,"Strain gauge:   HBM 6/350 LY11, Middle, Center, BTB","SG, M, C, BTB",120,4.70
953,GEV206_R0300_0438,66,49.07,UP,UD2,0,LM,R0300,GE1,3.76,25.28,25.24,25.26,95.04,145,,,,TG 1 phase I,I,26/09/2003,26/09/2003,CA,0.1,35.00,,,35.00,,,,,,,,368.26,,368.26,,,,#WAARDE!,,,13010,2,2,,t,,,,,,,,3.60,,,,,,,,,,"250 kN MTS, UP",l,h,n,,fan with cooling,"d, RT",OB_TG1_R013/OB_TG1_N002,Coupon was misaligned. Unreliable strain measurements,,,,,,,x,,,,,,"Strain gauge:   HBM 6/350 LY11, Middle, Center, BTB","SG, M, C, BTB",120,1.00
954,GEV206_R0300_0441,66,49.07,UP,UD2,0,LM,R0300,GE1,3.72,25.23,25.22,25.23,93.92,145,,,,TG 1 phase I,I,24/09/2003,24/09/2003,CA,0.1,35.00,,,35.00,,,,,,,,372.66,,372.66,,,,#WAARDE!,,,50128,2,2,,t,,,,,,,,3.60,,,,,,,,,,"250 kN MTS, UP",l,h,n,31.2,fan with cooling,"d, RT",OB_TG1_R013/OB_TG1_N002,Unreliable strain measurements,,,,,,,x,,,,,,"Strain gauge:   HBM 6/350 LY11, Middle, Center, BTB","SG, M, C, BTB",120,3.87
955,GEV206_R0300_0444,66,49.07,UP,UD2,0,LM,R0300,GE1,3.85,25.20,25.19,25.20,96.93,145,,,,TG 1 phase I,I,11/09/2003,16/09/2003,CA,-1,17.00,,,17.00,,,,,,,,175.38,,175.38,,,,#WAARDE!,,,1420061,3,3,,t,,,,,,,,4.32,,37.67,37.80,,,,,,,"250 kN MTS, UP",l,h,n,34.3,fan,"d, RT",OB_TG1_R013/OB_TC_O005,Test interrupted and restarted twice,,,,,,,,,,,,,"Strain gauge:   HBM 6/350 LY11, Middle, Center, BTB","SG, M, C, BTB",120,91.31
956,GEV206_R0300_0446,66,49.07,UP,UD2,0,LM,R0300,GE1,3.79,25.24,25.24,25.24,95.58,145,,,,TG 1 phase I,I,17/09/2003,17/09/2003,CA,0.1,35.00,,,35.00,,,,,,,,366.17,,366.17,,,,#WAARDE!,,,72545,2,2,,t,,,,,,,,3.60,,,,,,,,,,"250 kN MTS, UP",l,h,n,25.8,fan with cooling,"d, RT",OB_TG1_R013/OB_TG1_N002,One strain gauge not working. Temperature was monitored but not recorded. Unreliable strain measurements,,,,,x,,x,,,,,,"Strain gauge:   HBM 6/350 LY11, Middle, Center, BTB","SG, M, C, BTB",120,5.60
957,GEV206_R0300_0496,69,50.65,UP,UD2,0,LM,R0300,GE1,3.84,25.20,25.15,25.18,96.63,145,,,,TG 1 phase I,I,15/09/2003,15/09/2003,CA,0.1,54.00,,,54.00,,,,,,,,558.85,,558.85,,,,#WAARDE!,,,976,1,1,,t,,,,,,,,1.50,,,,,,,,,,"250 kN MTS, UP",l,h,n,32.0,fan with cooling,"d, RT",OB_TG1_R013/OB_TG1_N002,"Before fatigue, coupon was loaded till 48 kN. Fatigue test interrupted at 375 segments and restarted. VUB coupon. Temperature monitored but not recorded. Unreliable strain measurements",,,,,x,,,,,,,,"Strain gauge:   HBM 6/350 LY11, Middle, Center, BTB","SG, M, C, BTB",120,0.18
958,GEV206_R0300_0498,69,50.65,UP,UD2,0,LM,R0300,GE1,3.88,25.21,25.20,25.21,97.88,145,,,,TG 1 phase I,I,29/07/2003,29/07/2003,CA,0.1,64.00,,,64.00,,,,,,,,653.87,,653.87,,,,#WAARDE!,,,202,1,1,,t,,,,,,,,1.00,,,,,,,,,,"250 kN MTS, UP",l,h,n,,fan with cooling,"d, RT",OB_TG1_R013,E1T measured from STT performed prior to CA. STT reached 16.64 kN at 1 mm/min. VUB coupon. Unreliable strain measurements,,,,,,,,,,,,,"Strain gauge:   HBM 6/350 LY11, Middle, Center, BTB","SG, M, C, BTB",120,0.06
959,GEV206_R0300_0585,84,52.47,UP,UD2,0,LM,R0300,GE1,3.83,25.37,25.31,25.33,97.01,145,,,,TG 2 phase I,I,18/09/2003,18/09/2003,STC,,-52.11,,-52.11,,,-1.43,-1.43,,,,,-537.14,-537.14,,,,,-13808.21,,,1,,,,c,,,,,,,1,,,,38.90,,,,,#DELING.DOOR.0!,-0.0138,"100 kN Mayes DH 100S, UP",d,h,n,,n,"d, RT",OB_TG2_R018/OB_TC_O005,,,,,,,,,,,,,,"Strain gauge:   HBM 6/350 LY11, Middle, Center, BTB","SG, M, C, BTB",170,0.25
960,GEV206_R0300_0586,84,52.47,UP,UD2,0,LM,R0300,GE1,3.88,25.42,25.40,25.41,98.58,145,,,,TG 2 phase I,I,18/09/2003,18/09/2003,STC,,-53.23,,-53.23,,,-1.50,-1.50,,,,,-539.97,-539.97,,,,,-14150.21,,,1,,,,c,,,,,,,1,,,,38.16,,,,,#DELING.DOOR.0!,-0.0142,"100 kN Mayes DH 100S, UP",d,h,n,,n,"d, RT",OB_TG2_R018/OB_TC_O005,,,,,,,,,,,,,,"Strain gauge:   HBM 6/350 LY11, Middle, Center, BTB","SG, M, C, BTB",170,0.25
961,GEV206_R0300_0587,84,52.47,UP,UD2,0,LM,R0300,GE1,3.81,25.36,25.34,25.35,96.67,145,,,,TG 2 phase I,I,18/09/2003,18/09/2003,STC,,-51.19,,-51.19,,,-1.38,-1.38,,,,,-529.53,-529.53,,,,,-13553.32,,,1,,,,c,,,,,,,1,,,,39.07,,,,,#DELING.DOOR.0!,-0.0136,"100 kN Mayes DH 100S, UP",d,h,n,,n,"d, RT",OB_TG2_R018/OB_TC_O005,,,,,,,,,,,,,,"Strain gauge:   HBM 6/350 LY11, Middle, Center, BTB","SG, M, C, BTB",170,0.25
962,GEV206_R0300_0588,84,52.47,UP,UD2,0,LM,R0300,GE1,3.89,25.43,25.40,25.41,98.78,145,,,,TG 2 phase I,I,18/09/2003,18/09/2003,STC,,-50.17,,-50.17,,,-1.33,-1.33,,,,,-507.89,-507.89,,,,,-13344.58,,,1,,,,c,,,,,,,1,,,,38.06,,,,,#DELING.DOOR.0!,-0.0133,"100 kN Mayes DH 100S, UP",d,h,n,,n,"d, RT",OB_TG2_R018/OB_TC_O005,,,,,,,,,,,,,,"Strain gauge:   HBM 6/350 LY11, Middle, Center, BTB","SG, M, C, BTB",170,0.25
963,GEV206_R0300_0589,84,52.47,UP,UD2,0,LM,R0300,GE1,3.88,25.37,25.34,25.35,98.45,145,,,,TG 2 phase I,I,18/09/2003,18/09/2003,STC,,-50.01,,-50.01,,,-1.45,-1.45,,,,,-508.00,-508.00,,,,,-13568.26,,,1,,,,c,,,,,,,1,,,,37.44,,,,,#DELING.DOOR.0!,-0.0136,"100 kN Mayes DH 100S, UP",d,h,n,,n,"d, RT",OB_TG2_R018/OB_TC_O005,,x,,,,,,,,,,,,"Strain gauge:   HBM 6/350 LY11, Middle, Center, BTB","SG, M, C, BTB",170,0.25
964,GEV206_R0300_0590,84,52.47,UP,UD2,0,LM,R0300,GE1,3.91,25.42,25.37,25.40,99.30,145,,,,TG 2 phase I,I,18/09/2003,18/09/2003,STC,,-52.09,,-52.09,,,-1.43,-1.43,,,,,-524.56,-524.56,,,,,-13596.68,,,1,,,,c,,,,,,,1,,,,38.58,,,,,#DELING.DOOR.0!,-0.0136,"100 kN Mayes DH 100S, UP",d,h,n,,n,"d, RT",OB_TG2_R018/OB_TC_O005,,,,,,,,,,,,,,"Strain gauge:   HBM 6/350 LY11, Middle, Center, BTB","SG, M, C, BTB",170,0.25
965,GEV206_R0300_0591,84,52.47,UP,UD2,0,LM,R0300,GE1,3.95,25.37,25.32,25.34,100.18,145,,,,TG 2 phase I,I,17/09/2003,17/09/2003,STC,,-53.40,,-53.40,,,-1.46,-1.46,,,,,-533.04,-533.04,,,,,-13859.49,,,1,,,,c,,,,,,,1,,,,38.46,,,,,#DELING.DOOR.0!,-0.0139,"100 kN Mayes DH 100S, UP",d,h,n,,n,"d, RT",OB_TG2_R018/OB_TC_O005,,,,,,,,,,,,,,"Strain gauge:   HBM 6/350 LY11, Middle, Center, BTB","SG, M, C, BTB",170,0.25
966,GEV206_R0300_0592,84,52.47,UP,UD2,0,LM,R0300,GE1,3.86,25.43,25.39,25.41,98.07,145,,,,TG 2 phase I,I,17/09/2003,17/09/2003,STC,,-52.09,,-52.09,,,-1.41,-1.41,,,,,-531.15,-531.15,,,,,-13966.49,,,1,,,,c,,,,,,,1,,,,38.03,,,,,#DELING.DOOR.0!,-0.0140,"100 kN Mayes DH 100S, UP",d,h,n,,n,"d, RT",OB_TG2_R018/OB_TC_O005,,,,,,,,,,,,,,"Strain gauge:   HBM 6/350 LY11, Middle, Center, BTB","SG, M, C, BTB",170,0.25
967,GEV206_R0300_0593,85,49.79,UP,UD2,0,LM,R0300,GE1,3.84,25.32,25.22,25.27,97.05,145,,,,TG 2 phase I,I,17/09/2003,17/09/2003,STC,,-49.57,,-49.57,,,-1.33,-1.33,,,,,-510.78,-510.78,,,,,-12986.94,,,1,,,,c,,,,,,,1,,,,39.33,,,,,#DELING.DOOR.0!,-0.0130,"100 kN Mayes DH 100S, UP",d,h,n,,n,"d, RT",OB_TG2_R018/OB_TC_O005,,x,,,,,,,,,,,,"Strain gauge:   HBM 6/350 LY11, Middle, Center, BTB","SG, M, C, BTB",170,0.25
968,GEV206_R0300_0594,85,49.79,UP,UD2,0,LM,R0300,GE1,3.78,25.37,25.36,25.37,95.89,145,,,,TG 2 phase I,I,17/09/2003,17/09/2003,STC,,-50.74,,-50.74,,,-1.40,-1.40,,,,,-529.16,-529.16,,,,,-13547.44,,,1,,,,c,,,,,,,1,,,,39.06,,,,,#DELING.DOOR.0!,-0.0135,"100 kN Mayes DH 100S, UP",d,h,n,,n,"d, RT",OB_TG2_R018/OB_TC_O005,,,,,,,,,,,,,,"Strain gauge:   HBM 6/350 LY11, Middle, Center, BTB","SG, M, C, BTB",170,0.25
969,GEV206_R0300_0595,85,49.79,UP,UD2,0,LM,R0300,GE1,3.81,25.42,25.40,25.41,96.81,145,,,,TG 2 phase I,I,18/09/2003,18/09/2003,STC,,-51.47,,-51.47,,,-1.44,-1.44,,,,,-531.65,-531.65,,,,,-13358.00,,,1,,,,c,,,,,,,1,,,,39.80,,,,,#DELING.DOOR.0!,-0.0134,"100 kN Mayes DH 100S, UP",d,h,n,,n,"d, RT",OB_TG2_R018/OB_TC_O005,Load curve not smooth,,,,,,,,,,,,,"Strain gauge:   HBM 6/350 LY11, Middle, Center, BTB","SG, M, C, BTB",170,0.25
970,GEV206_R0300_0596,85,49.79,UP,UD2,0,LM,R0300,GE1,3.81,25.49,25.41,25.45,96.88,145,,,,TG 2 phase I,I,18/09/2003,18/09/2003,STC,,-49.25,,-49.25,,,-1.35,-1.35,,,,,-508.38,-508.38,,,,,-13025.31,,,1,,,,c,,,,,,,1,,,,39.03,,,,,#DELING.DOOR.0!,-0.0130,"100 kN Mayes DH 100S, UP",d,h,n,,n,"d, RT",OB_TG2_R018/OB_TC_O005,"When coupon was mounted, load could not be zeroed: Test rig seemed unstable and load curve was not smooth",,,,,,,,,,,,,"Strain gauge:   HBM 6/350 LY11, Middle, Center, BTB","SG, M, C, BTB",170,0.25
971,GEV206_R0300_0597,85,49.79,UP,UD2,0,LM,R0300,GE1,3.76,25.32,25.30,25.31,95.09,145,,,,TG 2 phase I,I,18/09/2003,18/09/2003,STC,,-49.73,,-49.73,,,-1.47,-1.47,,,,,-522.98,-522.98,,,,,-13580.37,,,1,,,,c,,,,,,,1,,,,38.51,,,,,#DELING.DOOR.0!,-0.0136,"100 kN Mayes DH 100S, UP",d,h,n,,n,"d, RT",OB_TG2_R018/OB_TC_O005,Load curve not smooth,,,,,,,,,,,,,"Strain gauge:   HBM 6/350 LY11, Middle, Center, BTB","SG, M, C, BTB",170,0.25
972,GEV206_R0300_0598,85,49.79,UP,UD2,0,LM,R0300,GE1,3.79,25.23,25.14,25.19,95.55,145,,,,TG 2 phase I,I,18/09/2003,18/09/2003,STC,,-45.94,,-45.94,,,-1.27,-1.27,,,,,-480.82,-480.82,,,,,-12253.24,,,1,,,,c,,,,,,,1,,,,39.24,,,,,#DELING.DOOR.0!,-0.0123,"100 kN Mayes DH 100S, UP",d,h,n,,n,"d, RT",OB_TG2_R018/OB_TC_O005,,,,,,,,,,,,,,"Strain gauge:   HBM 6/350 LY11, Middle, Center, BTB","SG, M, C, BTB",170,0.25
973,GEV206_R0300_0599,85,49.79,UP,UD2,0,LM,R0300,GE1,3.79,25.19,25.12,25.15,95.25,145,,,,TG 2 phase I,I,18/09/2003,18/09/2003,STC,,-49.97,,-49.97,,,-1.40,-1.40,,,,,-524.60,-524.60,,,,,-13492.67,,,1,,,,c,,,,,,,1,,,,38.88,,,,,#DELING.DOOR.0!,-0.0135,"100 kN Mayes DH 100S, UP",d,h,n,,n,"d, RT",OB_TG2_R018/OB_TC_O005,Load curve not smooth,,,,,,,,,,,,,"Strain gauge:   HBM 6/350 LY11, Middle, Center, BTB","SG, M, C, BTB",170,0.25
974,GEV206_R0300_0600,85,49.79,UP,UD2,0,LM,R0300,GE1,3.80,25.29,25.26,25.27,95.96,145,,,,TG 2 phase I,I,17/09/2003,17/09/2003,STC,,-50.82,,-50.82,,,-1.36,-1.36,,,,,-529.59,-529.59,,,,,-13441.29,,,1,,,,c,,,,,,,1,,,,39.40,,,,,#DELING.DOOR.0!,-0.0134,"100 kN Mayes DH 100S, UP",d,h,n,,n,"d, RT",OB_TG2_R018/OB_TC_O005,Coupon compressed during mounting ,,,,,,,,,,,,,"Strain gauge:   HBM 6/350 LY11, Middle, Center, BTB","SG, M, C, BTB",170,0.25
975,GEV206_R0300_0601,85,49.79,UP,UD2,0,LM,R0300,GE1,3.80,25.42,25.40,25.41,96.57,145,,,,TG 2 phase I,I,17/09/2003,17/09/2003,STC,,-47.31,,-47.31,,,-1.32,-1.32,,,,,-489.89,-489.89,,,,,-12777.41,,,1,,,,c,,,,,,,1,,,,38.34,,,,,#DELING.DOOR.0!,-0.0128,"100 kN Mayes DH 100S, UP",d,h,n,,n,"d, RT",OB_TG2_R018/OB_TC_O005,,x,,,,,,,,,,,,"Strain gauge:   HBM 6/350 LY11, Middle, Center, BTB","SG, M, C, BTB",170,0.25
976,GEV206_R0300_0602,85,49.79,UP,UD2,0,LM,R0300,GE1,3.82,25.32,25.28,25.30,96.72,145,,,,TG 2 phase I,I,17/09/2003,17/09/2003,STC,,-51.21,,-51.21,,,-1.42,-1.42,,,,,-529.46,-529.46,,,,,-13705.83,,,1,,,,c,,,,,,,1,,,,38.63,,,,,#DELING.DOOR.0!,-0.0137,"100 kN Mayes DH 100S, UP",d,h,n,,n,"d, RT",OB_TG2_R018/OB_TC_O005,,,,,,,,,,,,,,"Strain gauge:   HBM 6/350 LY11, Middle, Center, BTB","SG, M, C, BTB",170,0.25
977,GEV206_R0300_0603,85,49.79,UP,UD2,0,LM,R0300,GE1,3.77,25.38,25.37,25.38,95.75,145,,,,TG 2 phase I,I,17/09/2003,17/09/2003,STC,,-46.82,,-46.82,,,-1.29,-1.29,,,,,-488.99,-488.99,,,,,-12420.50,,,1,,,,c,,,,,,,1,,,,39.37,,,,,#DELING.DOOR.0!,-0.0124,"100 kN Mayes DH 100S, UP",d,h,n,,n,"d, RT",OB_TG2_R018/OB_TC_O005,,x,,,,,,,,,,,,"Strain gauge:   HBM 6/350 LY11, Middle, Center, BTB","SG, M, C, BTB",170,0.25
978,GEV206_R0300_0604,85,49.79,UP,UD2,0,LM,R0300,GE1,3.76,25.28,25.25,25.26,94.99,145,,,,TG 2 phase I,I,17/09/2003,17/09/2003,STC,,-48.86,,-48.86,,,-1.60,-1.60,,,,,-514.38,-514.38,,,,,-13325.80,,,1,,,,c,,,,,,,1,,,,38.60,,,,,#DELING.DOOR.0!,-0.0133,"100 kN Mayes DH 100S, UP",d,h,n,,n,"d, RT",OB_TG2_R018/OB_TC_O005,One strain gauge not working,,,,,,,x,,,,,,"Strain gauge:   HBM 6/350 LY11, Middle, Center, BTB","SG, M, C, BTB",170,0.25
979,GEV206_R0300_0605,85,49.79,UP,UD2,0,LM,R0300,GE1,3.85,25.45,25.44,25.45,97.97,145,,,,TG 2 phase I,I,17/09/2003,17/09/2003,STC,,-51.07,,-51.07,,,-1.36,-1.36,,,,,-521.30,-521.30,,,,,-13264.56,,,1,,,,c,,,,,,,1,,,,39.30,,,,,#DELING.DOOR.0!,-0.0133,"100 kN Mayes DH 100S, UP",d,h,n,,n,"d, RT",OB_TG2_R018/OB_TC_O005,,,,,,,,,,,,,,"Strain gauge:   HBM 6/350 LY11, Middle, Center, BTB","SG, M, C, BTB",170,0.25
980,GEV206_R0300_0606,85,49.79,UP,UD2,0,LM,R0300,GE1,3.81,25.58,25.48,25.53,97.26,145,,,,TG 2 phase I,I,17/09/2003,17/09/2003,STC,,-52.07,,-52.07,,,-1.43,-1.43,,,,,-535.40,-535.40,,,,,-13763.53,,,1,,,,c,,,,,,,1,,,,38.90,,,,,#DELING.DOOR.0!,-0.0138,"100 kN Mayes DH 100S, UP",d,h,n,,n,"d, RT",OB_TG2_R018/OB_TC_O005,,,,,,,,,,,,,,"Strain gauge:   HBM 6/350 LY11, Middle, Center, BTB","SG, M, C, BTB",170,0.25
981,GEV206_R0300_0607,85,49.79,UP,UD2,0,LM,R0300,GE1,3.81,25.49,25.46,25.48,96.99,145,,,,TG 2 phase I,I,17/09/2003,17/09/2003,STC,,-52.53,,-52.53,,,-1.47,-1.47,,,,,-541.58,-541.58,,,,,-13505.64,,,1,,,,c,,,,,,,1,,,,40.10,,,,,#DELING.DOOR.0!,-0.0135,"100 kN Mayes DH 100S, UP",d,h,n,,n,"d, RT",OB_TG2_R018/OB_TC_O005,,,,,,,,,,,,,,"Strain gauge:   HBM 6/350 LY11, Middle, Center, BTB","SG, M, C, BTB",170,0.25
982,GEV206_R0300_0608,85,49.79,UP,UD2,0,LM,R0300,GE1,3.83,25.42,25.35,25.38,97.21,145,,,,TG 2 phase I,I,17/09/2003,17/09/2003,STC,,-50.49,,-50.49,,,-1.41,-1.41,,,,,-519.40,-519.40,,,,,-13249.87,,,1,,,,c,,,,,,,1,,,,39.20,,,,,#DELING.DOOR.0!,-0.0132,"100 kN Mayes DH 100S, UP",d,h,n,,n,"d, RT",OB_TG2_R018/OB_TC_O005,,,,,,,,,,,,,,"Strain gauge:   HBM 6/350 LY11, Middle, Center, BTB","SG, M, C, BTB",170,0.25
983,GEV206_R0300_0609,85,49.79,UP,UD2,0,LM,R0300,GE1,3.82,25.39,25.30,25.34,96.86,145,,,,TG 2 phase I,I,17/09/2003,17/09/2003,STC,,-52.12,,-52.12,,,-1.44,-1.44,,,,,-538.04,-538.04,,,,,-13725.42,,,1,,,,c,,,,,,,1,,,,39.20,,,,,#DELING.DOOR.0!,-0.0137,"100 kN Mayes DH 100S, UP",d,h,n,,n,"d, RT",OB_TG2_R018/OB_TC_O005,,,,,,,,,,,,,,"Strain gauge:   HBM 6/350 LY11, Middle, Center, BTB","SG, M, C, BTB",170,0.25
984,GEV206_R0300_0610,85,49.79,UP,UD2,0,LM,R0300,GE1,3.83,25.47,25.42,25.45,97.54,145,,,,TG 2 phase I,I,17/09/2003,17/09/2003,STC,,-52.64,,-52.64,,,-1.43,-1.43,,,,,-539.69,-539.69,,,,,-13873.65,,,1,,,,c,,,,,,,1,,,,38.90,,,,,#DELING.DOOR.0!,-0.0139,"100 kN Mayes DH 100S, UP",d,h,n,,n,"d, RT",OB_TG2_R018/OB_TC_O005,,,,,,,,,,,,,,"Strain gauge:   HBM 6/350 LY11, Middle, Center, BTB","SG, M, C, BTB",170,0.25
985,GEV206_R0300_0613,86,51.11,UP,UD2,0,LM,R0300,GE1,3.77,25.21,25.24,25.23,95.11,145,,,,TG 2 phase I,I,01/08/2003,01/08/2003,STT,,76.27,,76.27,,,2.04,2.04,,,,,801.95,801.95,,,,,18829.52,,,1,,,,t,,,,,,,0.25,,,42.59,,,,,,0.0188,#DELING.DOOR.0!,"100 kN Mayes DH 100S, UP",d,h,n,,n,"d, RT",,Coupon was loaded till about 30 kN before test,,,,,,,,,,,,,"Clip gauge:       HBM, Middle, Center, BTB","CG, M, C, BTB",,0.25
986,GEV207_R0400_0237,38,52.83,UP,MD2,0,LM,R0400,GE1,6.78,25.37,25.34,25.35,171.82,150,,,,TG 1 phase I,I,08/09/2003,08/09/2003,STT,,90.36,,90.36,,,2.26,2.26,,,,0.3889,525.91,525.91,,,,,18822.75,,,1,,,,t,,,,,,,0.25,,,27.94,,,,,,0.0188,#DELING.DOOR.0!,"100 kN Mayes DH 100S, UP",d,h,n,,n,"d, RT",OB_TG2_R022,,,,,,,,,,,,,,"Front: Strain gauge:   HBM 6/350 XY11, Middle, Center;  Back: Strain gauge:   HBM 6/350 LY11, Middle, Center","SG, M, C, BTB",170,0.25
987,GEV207_R0400_0238,38,52.83,UP,MD2,0,LM,R0400,GE1,6.79,25.39,25.37,25.38,172.33,150,,,,TG 1 phase I,I,08/09/2003,08/09/2003,STT,,88.09,,88.09,,,2.20,2.20,,,,0.4424,511.17,511.17,,,,,18793.01,,,1,,,,t,,,,,,,0.25,,,27.20,,,,,,0.0188,#DELING.DOOR.0!,"100 kN Mayes DH 100S, UP",d,h,n,,n,"d, RT",OB_TG2_R022,,,,,,,,,,,,,,"Front: Strain gauge:   HBM 6/350 XY11, Middle, Center;  Back: Strain gauge:   HBM 6/350 LY11, Middle, Center","SG, M, C, BTB",170,0.25
988,GEV207_R0400_0240,37,51.64,UP,MD2,0,LM,R0400,GE1,6.61,25.30,25.27,25.29,167.24,150,,,,TG 1 phase I,I,22/07/2003,22/07/2003,STT,,87.02,,87.02,,,2.25,2.25,,,,0.4412,520.32,520.32,,,,,18263.30,,,1,,,,t,,,,,,,0.25,,,28.49,,,,,,0.0183,#DELING.DOOR.0!,"100 kN Mayes DH 100S, UP",d,h,n,,n,"d, RT",OB_TG2_R022,Grip pressure not adequate. Test was interrupted and repeated using higher grip pressure,,,,,,,,,,,,,"Front: Strain gauge:   HBM 6/350 XY11, Middle, Center;  Back: Strain gauge:   HBM 6/350 LY11, Middle, Center","SG, M, C, BTB",150,0.25
989,GEV207_R0400_0241,37,51.64,UP,MD2,0,LM,R0400,GE1,6.77,25.28,25.26,25.27,171.10,150,,,,TG 1 phase I,I,25/07/2003,25/07/2003,STT,,89.11,,89.11,,,2.24,2.24,,,,0.4334,520.81,520.81,,,,,19325.12,,,1,,,,t,,,,,,,0.25,,,26.95,,,,,,0.0193,#DELING.DOOR.0!,"100 kN Mayes DH 100S, UP",d,h,n,,n,"d, RT",OB_TG2_R022,,,,,,,,,,,,,,"Front: Strain gauge:   HBM 6/350 XY11, Middle, Center;  Back: Strain gauge:   HBM 6/350 LY11, Middle, Center","SG, M, C, BTB",150,0.25
990,GEV207_R0400_0242,37,51.64,UP,MD2,0,LM,R0400,GE1,6.67,25.36,25.25,25.32,168.96,150,,,,TG 1 phase I,I,08/09/2003,08/09/2003,STT,,86.78,,86.78,,,2.20,2.20,,,,0.4825,513.61,513.61,,,,,19065.02,,,1,,,,t,,,,,,,0.25,,,26.94,,,,,,0.0191,#DELING.DOOR.0!,"100 kN Mayes DH 100S, UP",d,h,n,,n,"d, RT",OB_TG2_R022,Coupon was fatigued for some segments before tension. Tension performed with one tab debonded,,,,,,,,,,,,,"Front: Strain gauge:   HBM 6/350 XY11, Middle, Center;  Back: Strain gauge:   HBM 6/350 LY11, Middle, Center","SG, M, C, BTB",170,0.25
991,GEV207_R0400_0243,37,51.64,UP,MD2,0,LM,R0400,GE1,6.55,25.41,25.40,25.41,166.49,150,,,,TG 1 phase I,I,08/09/2003,08/09/2003,STC,,-74.20,,-74.20,,,-1.74,-1.74,,,,,-445.67,-445.67,,,,,-15373.12,,,1,,,,c,,,,,,,1,,,,28.99,,,,,#DELING.DOOR.0!,-0.0154,"100 kN Mayes DH 100S, UP",d,h,n,,n,"d, RT",OB_TG2_R022,,,,,,,,,,,,,,"Strain gauge:   HBM 6/350 LY11, Middle, Center, BTB","SG, M, C, BTB",170,0.25
992,GEV207_R0400_0244,37,51.64,UP,MD2,0,LM,R0400,GE1,6.84,25.32,25.30,25.31,173.20,150,,,,TG 1 phase I,I,08/09/2003,08/09/2003,STC,,-77.34,,-77.34,,,-1.79,-1.79,,,,,-446.55,-446.55,,,,,-15840.56,,,1,,,,c,,,,,,,1,,,,28.19,,,,,#DELING.DOOR.0!,-0.0158,"100 kN Mayes DH 100S, UP",d,h,n,,n,"d, RT",OB_TG2_R022,,,x,,,,,,,,,,,"Strain gauge:   HBM 6/350 LY11, Middle, Center, BTB","SG, M, C, BTB",170,0.25
993,GEV207_R0400_0245,37,51.64,UP,MD2,0,LM,R0400,GE1,6.73,25.14,25.06,25.10,168.90,150,,,,TG 1 phase I,I,08/09/2003,08/09/2003,STC,,-76.47,,-76.47,,,-1.83,-1.83,,,,,-452.75,-452.75,,,,,-15908.14,,,1,,,,c,,,,,,,1,,,,28.46,,,,,#DELING.DOOR.0!,-0.0159,"100 kN Mayes DH 100S, UP",d,h,n,,n,"d, RT",OB_TG2_R022,,,,,,,,,,,,,,"Strain gauge:   HBM 6/350 LY11, Middle, Center, BTB","SG, M, C, BTB",170,0.25
994,GEV207_R0400_0246,37,51.64,UP,MD2,0,LM,R0400,GE1,6.92,25.12,25.07,25.10,173.75,150,,,,TG 1 phase I,I,08/09/2003,08/09/2003,STC,,-74.92,,-74.92,,,-1.78,-1.78,,,,,-431.20,-431.20,,,,,-15697.23,,,1,,,,c,,,,,,,1,,,,27.47,,,,,#DELING.DOOR.0!,-0.0157,"100 kN Mayes DH 100S, UP",d,h,n,,n,"d, RT",OB_TG2_R022,,,x,,,,,,,,,,,"Strain gauge:   HBM 6/350 LY11, Middle, Center, BTB","SG, M, C, BTB",170,0.25
995,GEV207_R0400_0247,37,51.64,UP,MD2,0,LM,R0400,GE1,6.83,25.28,25.25,25.26,172.47,150,,,,TG 1 phase I,I,08/09/2003,08/09/2003,STC,,-76.54,,-76.54,,,-1.82,-1.82,,,,,-443.79,-443.79,,,,,-15637.28,,,1,,,,c,,,,,,,1,,,,28.38,,,,,#DELING.DOOR.0!,-0.0156,"100 kN Mayes DH 100S, UP",d,h,n,,n,"d, RT",OB_TG2_R022,,,,,,,,,,,,,,"Strain gauge:   HBM 6/350 LY11, Middle, Center, BTB","SG, M, C, BTB",170,0.25
996,GEV207_R0400_0248,37,51.64,UP,MD2,0,LM,R0400,GE1,6.85,25.39,25.37,25.38,173.76,150,,,,TG 1 phase I,I,08/09/2003,08/09/2003,STC,,-76.86,,-76.86,,,-1.83,-1.83,,,,,-442.34,-442.34,,,,,-16244.72,,,1,,,,c,,,,,,,1,,,,27.23,,,,,#DELING.DOOR.0!,-0.0162,"100 kN Mayes DH 100S, UP",d,h,n,,n,"d, RT",OB_TG2_R022,,,x,,,,,,,,,,,"Strain gauge:   HBM 6/350 LY11, Middle, Center, BTB","SG, M, C, BTB",170,0.25
997,GEV213_R0390_0001,104,53.73,UP,UD3,90,LM,R0390,GE1,6.33,25.07,25.01,25.04,158.45,145,,,,TG 2 phase I,I,22/09/2003,22/09/2003,STT,,8.54,,8.54,,,0.44,0.44,,,,0.0933,53.90,53.90,,,,,3844.37,,,1,,,,t,,,,,,,0.25,,,14.02,,,,,,0.0038,#DELING.DOOR.0!,"100 kN Mayes DH 100S, UP",d,h,n,,n,"d, RT",OB_TG2_R018,,,,,,,,,,,,,,"Front: Strain gauge:   HBM 6/350 XY11, Middle, Center;  Back: Strain gauge:   HBM 6/350 LY11, Middle, Center","SG, M, C, BTB",50,0.25
998,GEV213_R0390_0002,104,53.73,UP,UD3,90,LM,R0390,GE1,6.32,25.23,25.20,25.21,159.30,145,,,,TG 2 phase I,I,22/09/2003,22/09/2003,STT,,8.24,,8.24,,,0.37,0.37,,,,0.1019,51.73,51.73,,,,,3511.72,,,1,,,,t,,,,,,,0.25,,,14.73,,,,,,0.0035,#DELING.DOOR.0!,"100 kN Mayes DH 100S, UP",d,h,n,,n,"d, RT",OB_TG2_R018,,,,,,,,,,,,,,"Front: Strain gauge:   HBM 6/350 XY11, Middle, Center;  Back: Strain gauge:   HBM 6/350 LY11, Middle, Center","SG, M, C, BTB",50,0.25
999,GEV213_R0390_0003,104,53.73,UP,UD3,90,LM,R0390,GE1,6.31,25.32,25.24,25.29,159.59,145,,,,TG 2 phase I,I,22/09/2003,22/09/2003,STT,,8.63,,8.63,,,0.42,0.42,,,,0.0855,54.08,54.08,,,,,3768.46,,,1,,,,t,,,,,,,0.25,,,14.35,,,,,,0.0038,#DELING.DOOR.0!,"100 kN Mayes DH 100S, UP",d,h,n,,n,"d, RT",OB_TG2_R018,,,,,,,,,,,,,,"Front: Strain gauge:   HBM 6/350 XY11, Middle, Center;  Back: Strain gauge:   HBM 6/350 LY11, Middle, Center","SG, M, C, BTB",50,0.25
1000,GEV213_R0390_0004,104,53.73,UP,UD3,90,LM,R0390,GE1,6.29,25.04,24.97,25.00,157.19,145,,,,TG 2 phase I,I,22/09/2003,22/09/2003,STT,,8.81,,8.81,,,0.44,0.44,,,,0.1066,56.05,56.05,,,,,3983.33,,,1,,,,t,,,,,,,0.25,,,14.07,,,,,,0.0040,#DELING.DOOR.0!,"100 kN Mayes DH 100S, UP",d,h,n,,n,"d, RT",OB_TG2_R018,,,,,,,,,,,,,,"Front: Strain gauge:   HBM 6/350 XY11, Middle, Center;  Back: Strain gauge:   HBM 6/350 LY11, Middle, Center","SG, M, C, BTB",50,0.25
1001,GEV213_R0390_0005,104,53.73,UP,UD3,90,LM,R0390,GE1,6.35,25.20,25.15,25.18,159.84,145,,,,TG 2 phase I,I,22/09/2003,22/09/2003,STT,,8.59,,8.59,,,0.41,0.41,,,,0.0974,53.74,53.74,,,,,3883.12,,,1,,,,t,,,,,,,0.25,,,13.84,,,,,,0.0039,#DELING.DOOR.0!,"100 kN Mayes DH 100S, UP",d,h,n,,n,"d, RT",OB_TG2_R018,,,,,,,,,,,,,,"Front: Strain gauge:   HBM 6/350 XY11, Middle, Center;  Back: Strain gauge:   HBM 6/350 LY11, Middle, Center","SG, M, C, BTB",50,0.25
1002,GEV213_R0390_0006,104,53.73,UP,UD3,90,LM,R0390,GE1,6.35,25.20,25.19,25.20,160.00,145,,,,TG 2 phase I,I,22/09/2003,22/09/2003,STT,,9.19,,9.19,,,0.48,0.48,,,,0.0897,57.44,57.44,,,,,4138.12,,,1,,,,t,,,,,,,0.25,,,13.88,,,,,,0.0041,#DELING.DOOR.0!,"100 kN Mayes DH 100S, UP",d,h,n,,n,"d, RT",OB_TG2_R018,,,,,,,,,,,,,,"Front: Strain gauge:   HBM 6/350 XY11, Middle, Center;  Back: Strain gauge:   HBM 6/350 LY11, Middle, Center","SG, M, C, BTB",50,0.25
1003,GEV213_R0390_0007,104,53.73,UP,UD3,90,LM,R0390,GE1,6.31,25.12,25.11,25.11,158.39,145,,,,TG 2 phase I,I,22/09/2003,22/09/2003,STT,,9.49,,9.49,,,0.49,0.49,,,,0.0926,59.92,59.92,,,,,4276.68,,,1,,,,t,,,,,,,0.25,,,14.01,,,,,,0.0043,#DELING.DOOR.0!,"100 kN Mayes DH 100S, UP",d,h,n,,n,"d, RT",OB_TG2_R018,,,,,,,,,,,,,,"Front: Strain gauge:   HBM 6/350 XY11, Middle, Center;  Back: Strain gauge:   HBM 6/350 LY11, Middle, Center","SG, M, C, BTB",50,0.25
1004,GEV213_R0390_0008,104,53.73,UP,UD3,90,LM,R0390,GE1,6.33,25.23,25.22,25.23,159.69,145,,,,TG 2 phase I,I,22/09/2003,22/09/2003,STT,,8.73,,8.73,,,0.41,0.41,,,,0.0992,54.67,54.67,,,,,3860.84,,,1,,,,t,,,,,,,0.25,,,14.16,,,,,,0.0039,#DELING.DOOR.0!,"100 kN Mayes DH 100S, UP",d,h,n,,n,"d, RT",OB_TG2_R018,Load and strains were not recorded till failure: recording stopped at 8.73 kN,,,,,,,x,,,,,,"Front: Strain gauge:   HBM 6/350 XY11, Middle, Center;  Back: Strain gauge:   HBM 6/350 LY11, Middle, Center","SG, M, C, BTB",50,0.25
1005,GEV213_R0390_0009,104,53.73,UP,UD3,90,LM,R0390,GE1,6.33,25.29,25.26,25.27,159.96,145,,,,TG 2 phase I,I,22/09/2003,22/09/2003,STT,,9.08,,9.08,,,0.44,0.44,,,,0.0979,56.76,56.76,,,,,3864.16,,,1,,,,t,,,,,,,0.25,,,14.69,,,,,,0.0039,#DELING.DOOR.0!,"100 kN Mayes DH 100S, UP",d,h,n,,n,"d, RT",OB_TG2_R018,,,,,,,,,,,,,,"Front: Strain gauge:   HBM 6/350 XY11, Middle, Center;  Back: Strain gauge:   HBM 6/350 LY11, Middle, Center","SG, M, C, BTB",50,0.25
1006,GEV213_R0390_0010,104,53.73,UP,UD3,90,LM,R0390,GE1,6.38,25.01,24.97,24.99,159.53,145,,,,TG 2 phase I,I,22/09/2003,22/09/2003,STT,,7.91,,7.91,,,0.39,0.39,,,,0.0958,49.58,49.58,,,,,3519.02,,,1,,,,t,,,,,,,0.25,,,14.09,,,,,,0.0035,#DELING.DOOR.0!,"100 kN Mayes DH 100S, UP",d,h,n,,n,"d, RT",OB_TG2_R018,,,,,,,,,,,,,,"Front: Strain gauge:   HBM 6/350 XY11, Middle, Center;  Back: Strain gauge:   HBM 6/350 LY11, Middle, Center","SG, M, C, BTB",50,0.25
1007,GEV213_R0390_0011,104,53.73,UP,UD3,90,LM,R0390,GE1,6.36,25.11,25.10,25.11,159.68,145,,,,TG 2 phase I,I,22/09/2003,22/09/2003,STT,,8.39,,8.39,,,0.38,0.38,,,,0.0968,52.54,52.54,,,,,3643.72,,,1,,,,t,,,,,,,0.25,,,14.42,,,,,,0.0036,#DELING.DOOR.0!,"100 kN Mayes DH 100S, UP",d,h,n,,n,"d, RT",OB_TG2_R018,,,,,,,,,,,,,,"Front: Strain gauge:   HBM 6/350 XY11, Middle, Center;  Back: Strain gauge:   HBM 6/350 LY11, Middle, Center","SG, M, C, BTB",50,0.25
1008,GEV213_R0390_0012,104,53.73,UP,UD3,90,LM,R0390,GE1,6.30,25.25,25.22,25.24,159.07,145,,,,TG 2 phase I,I,19/09/2003,19/09/2003,STT,,8.31,,8.31,,,0.35,0.35,,,,0.1021,52.24,52.24,,,,,3630.41,,,1,,,,t,,,,,,,0.25,,,14.39,,,,,,0.0036,#DELING.DOOR.0!,"100 kN Mayes DH 100S, UP",d,h,n,,n,"d, RT",OB_TG2_R018,,,,,,,,,,,,,,"Front: Strain gauge:   HBM 6/350 XY11, Middle, Center;  Back: Strain gauge:   HBM 6/350 LY11, Middle, Center","SG, M, C, BTB",50,0.25
1009,GEV213_R0390_0013,104,53.73,UP,UD3,90,LM,R0390,GE1,6.36,25.25,25.22,25.24,160.51,145,,,,TG 2 phase I,I,19/09/2003,19/09/2003,STT,,9.11,,9.11,,,0.44,0.44,,,,0.0973,56.76,56.76,,,,,4083.28,,,1,,,,t,,,,,,,0.25,,,13.90,,,,,,0.0041,#DELING.DOOR.0!,"100 kN Mayes DH 100S, UP",d,h,n,,n,"d, RT",OB_TG2_R018,,,,,,,,,,,,,,"Front: Strain gauge:   HBM 6/350 XY11, Middle, Center;  Back: Strain gauge:   HBM 6/350 LY11, Middle, Center","SG, M, C, BTB",50,0.25
1010,GEV213_R0390_0014,104,53.73,UP,UD3,90,LM,R0390,GE1,6.33,25.13,25.12,25.13,159.05,145,,,,TG 2 phase I,I,24/09/2003,24/09/2003,STC,,-27.16,,-27.16,,,-1.71,-1.71,,,,,-170.78,-170.78,,,,,-11310.26,,,1,,,,c,,,,,,,1,,,,15.10,,,,,#DELING.DOOR.0!,-0.0113,"100 kN Mayes DH 100S, UP",d,h,n,,n,"d, RT",OB_TG2_R018,,,,,,,,,,,,,,"Strain gauge:   HBM 6/350 LY11, Middle, Center, BTB","SG, M, C, BTB",50,0.25
1011,GEV213_R0390_0015,104,53.73,UP,UD3,90,LM,R0390,GE1,6.34,25.27,25.24,25.26,160.05,145,,,,TG 2 phase I,I,19/09/2003,19/09/2003,STT,,9.11,,9.11,,,0.47,0.47,,,,0.0934,56.92,56.92,,,,,4130.51,,,1,,,,t,,,,,,,0.25,,,13.78,,,,,,0.0041,#DELING.DOOR.0!,"100 kN Mayes DH 100S, UP",d,h,n,,n,"d, RT",OB_TG2_R018,,,,,,,,,,,,,,"Front: Strain gauge:   HBM 6/350 XY11, Middle, Center;  Back: Strain gauge:   HBM 6/350 LY11, Middle, Center","SG, M, C, BTB",50,0.25
1012,GEV213_R0390_0016,104,53.73,UP,UD3,90,LM,R0390,GE1,6.32,25.16,25.16,25.16,159.01,145,,,,TG 2 phase I,I,19/09/2003,19/09/2003,STT,,8.22,,8.22,,,0.43,0.43,,,,0.0459,51.69,51.69,,,,,6675.42,,,1,,,,t,,,,,,,0.25,,,7.74,,,,,,0.0067,#DELING.DOOR.0!,"100 kN Mayes DH 100S, UP",d,h,n,,n,"d, RT",OB_TG2_R018,Coupon was fatigued before test due to a mistake in machine control. One strain gauge working at failure,,,,,,,,,,,,,"Front: Strain gauge:   HBM 6/350 XY11, Middle, Center;  Back: Strain gauge:   HBM 6/350 LY11, Middle, Center","SG, M, C, BTB",50,0.25
1013,GEV213_R0390_0017,104,53.73,UP,UD3,90,LM,R0390,GE1,6.30,25.28,25.26,25.27,159.13,145,,,,TG 2 phase I,I,24/09/2003,24/09/2003,STC,,-26.70,,-26.70,,,-1.78,-1.78,,,,,-167.77,-167.77,,,,,-11412.74,,,1,,,,c,,,,,,,1,,,,14.70,,,,,#DELING.DOOR.0!,-0.0114,"100 kN Mayes DH 100S, UP",d,h,n,,n,"d, RT",OB_TG2_R018,One strain gauge working at failure,,,,,,,,,,,,,"Strain gauge:   HBM 6/350 LY11, Middle, Center, BTB","SG, M, C, BTB",50,0.25
1014,GEV213_R0390_0018,104,53.73,UP,UD3,90,LM,R0390,GE1,6.36,25.20,25.19,25.19,160.30,145,,,,TG 2 phase I,I,19/09/2003,19/09/2003,STT,,8.69,,8.69,,,0.39,0.39,,,,0.0956,54.21,54.21,,,,,3713.00,,,1,,,,t,,,,,,,0.25,,,14.60,,,,,,0.0037,#DELING.DOOR.0!,"100 kN Mayes DH 100S, UP",d,h,n,,n,"d, RT",OB_TG2_R018,,,,,,,,,,,,,,"Front: Strain gauge:   HBM 6/350 XY11, Middle, Center;  Back: Strain gauge:   HBM 6/350 LY11, Middle, Center","SG, M, C, BTB",50,0.25
1015,GEV213_R0390_0019,104,53.73,UP,UD3,90,LM,R0390,GE1,6.32,25.20,25.18,25.19,159.20,145,,,,TG 2 phase I,I,19/09/2003,19/09/2003,STT,,8.14,,8.14,,,0.38,0.38,,,,0.1037,51.13,51.13,,,,,3578.05,,,1,,,,t,,,,,,,0.25,,,14.29,,,,,,0.0036,#DELING.DOOR.0!,"100 kN Mayes DH 100S, UP",d,h,n,,n,"d, RT",OB_TG2_R018,,,,,,,,,,,,,,"Front: Strain gauge:   HBM 6/350 XY11, Middle, Center;  Back: Strain gauge:   HBM 6/350 LY11, Middle, Center","SG, M, C, BTB",50,0.25
1016,GEV213_R0390_0020,104,53.73,UP,UD3,90,LM,R0390,GE1,6.29,25.32,25.27,25.30,159.21,145,,,,TG 2 phase I,I,19/09/2003,19/09/2003,STT,,8.01,,8.01,,,0.41,0.41,,,,0.0847,50.31,50.31,,,,,3611.63,,,1,,,,t,,,,,,,0.25,,,13.93,,,,,,0.0036,#DELING.DOOR.0!,"100 kN Mayes DH 100S, UP",d,h,n,,n,"d, RT",OB_TG2_R018,,,,,,,,,,,,,,"Front: Strain gauge:   HBM 6/350 XY11, Middle, Center;  Back: Strain gauge:   HBM 6/350 LY11, Middle, Center","SG, M, C, BTB",50,0.25
1017,GEV213_R0390_0021,104,53.73,UP,UD3,90,LM,R0390,GE1,6.28,25.26,25.25,25.25,158.51,145,,,,TG 2 phase I,I,19/09/2003,19/09/2003,STT,,8.27,,8.27,,,0.42,0.42,,,,0.0992,52.17,52.17,,,,,3681.89,,,1,,,,t,,,,,,,0.25,,,14.17,,,,,,0.0037,#DELING.DOOR.0!,"100 kN Mayes DH 100S, UP",d,h,n,,n,"d, RT",OB_TG2_R018,,,,,,,,,,,,,,"Front: Strain gauge:   HBM 6/350 XY11, Middle, Center;  Back: Strain gauge:   HBM 6/350 LY11, Middle, Center","SG, M, C, BTB",50,0.25
1018,GEV213_R0390_0022,104,53.73,UP,UD3,90,LM,R0390,GE1,6.31,25.25,25.19,25.22,159.19,145,,,,TG 2 phase I,I,24/09/2003,24/09/2003,STC,,-26.02,,-26.02,,,-1.98,-1.98,,,,,-163.42,-163.42,,,,,-10681.20,,,1,,,,c,,,,,,,1,,,,15.30,,,,,#DELING.DOOR.0!,-0.0107,"100 kN Mayes DH 100S, UP",d,h,n,,n,"d, RT",OB_TG2_R018,,,,,,,,,,,,,,"Strain gauge:   HBM 6/350 LY11, Middle, Center, BTB","SG, M, C, BTB",50,0.25
1019,GEV213_R0390_0023,104,53.73,UP,UD3,90,LM,R0390,GE1,6.33,25.18,25.16,25.17,159.40,145,,,,TG 2 phase I,I,19/09/2003,19/09/2003,STT,,8.34,,8.34,,,0.43,0.43,,,,0.0891,52.32,52.32,,,,,3807.91,,,1,,,,t,,,,,,,0.25,,,13.74,,,,,,0.0038,#DELING.DOOR.0!,"100 kN Mayes DH 100S, UP",d,h,n,,n,"d, RT",OB_TG2_R018,,,,,,,,,,,,,,"Front: Strain gauge:   HBM 6/350 XY11, Middle, Center;  Back: Strain gauge:   HBM 6/350 LY11, Middle, Center","SG, M, C, BTB",50,0.25
