Repository: maanpandya/Fatigue-Life-Analysis-Composites

# Fatigue-Life-Analysis-Composites
Analyzing factors affecting fatigue life in composite laminates for wind energy applications

File: Data processing/optimatforpy.csv (part 6 of 35)
nr,Name,Plate,Fibre Volume Fraction,Lab,Laminate ,Cut angle ,Manufacturer,Geometry,Material,taverage,wmax,wmin,waverage,area,Lnominal,Lmeasured,Lgauge,Radius (waist),TG and phase,Phase,start date,end date,Test type,R-value1,Fmax,Ferror,Fstatic,Ffatigue,"Fmax, 90",epsmax,epsstatic,epsfatigue,eps90,eps45,Nu,smax,"smax,static","smax, fatigue",shear strain,shear strength,shear modulus (near other moduli),Torquemax,Torquefatigue,Torquestatic,Ncycles,level,levelcalc,Nspectrum,failure mode,runout,R-value2,Fmax2,epsmax2,smax2,Ncycles2,ratedisplacement,f,f2,Eit,Eic,Eft,Efc,"Elur,front","Elur, back",eps_max_t,eps_max_c,Machine,control,grip,ABG,Temp.,Temp. control,Environment,Reference document,Remarks,Invalid ,Bending ,Buckling ,Overheating,Tab failure ,Delaminated ,Incomplete measurement data ,Strain from E ,LUR,TEC,data delivered under name,Repair characteristics,Strain measurement equipment (long),Strain measurement equipment (short),Grip pressure,time per test
1020,GEV213_R0390_0024,104,53.73,UP,UD3,90,LM,R0390,GE1,6.39,25.21,25.19,25.20,161.03,145,,,,TG 2 phase I,I,19/09/2003,19/09/2003,STT,,8.23,,8.23,,,0.38,0.38,,,,0.0903,51.11,51.11,,,,,3741.52,,,1,,,,t,,,,,,,0.25,,,13.66,,,,,,0.0037,#DELING.DOOR.0!,"100 kN Mayes DH 100S, UP",d,h,n,,n,"d, RT",OB_TG2_R018,,,,,,,,,,,,,,"Front: Strain gauge:   HBM 6/350 XY11, Middle, Center;  Back: Strain gauge:   HBM 6/350 LY11, Middle, Center","SG, M, C, BTB",50,0.25
1021,GEV213_R0390_0025,104,53.73,UP,UD3,90,LM,R0390,GE1,6.26,25.25,25.22,25.24,157.93,145,,,,TG 2 phase I,I,24/09/2003,24/09/2003,STT,,8.26,,8.26,,,0.38,0.38,,,,0.1075,52.29,52.29,,,,,3735.01,,,1,,,,t,,,,,,,0.25,,,14.00,,,,,,0.0037,#DELING.DOOR.0!,"100 kN Mayes DH 100S, UP",d,h,n,,n,"d, RT",OB_TG2_R018,,,,,,,,,,,,,,"Front: Strain gauge:   HBM 6/350 XY11, Middle, Center;  Back: Strain gauge:   HBM 6/350 LY11, Middle, Center","SG, M, C, BTB",50,0.25
1022,GEV213_R0390_0026,104,53.73,UP,UD3,90,LM,R0390,GE1,6.28,25.20,25.18,25.19,158.21,145,,,,TG 2 phase I,I,24/09/2003,24/09/2003,STT,,8.36,,8.36,,,0.43,0.43,,,,0.0836,52.85,52.85,,,,,3886.26,,,1,,,,t,,,,,,,0.25,,,13.60,,,,,,0.0039,#DELING.DOOR.0!,"100 kN Mayes DH 100S, UP",d,h,n,,n,"d, RT",OB_TG2_R018,,,,,,,,,,,,,,"Front: Strain gauge:   HBM 6/350 XY11, Middle, Center;  Back: Strain gauge:   HBM 6/350 LY11, Middle, Center","SG, M, C, BTB",50,0.25
1023,GEV213_R0390_0027,104,53.73,UP,UD3,90,LM,R0390,GE1,6.30,25.18,25.15,25.16,158.60,145,,,,TG 2 phase I,I,24/09/2003,24/09/2003,STT,,8.85,,8.85,,,0.44,0.44,,,,0.0925,55.82,55.82,,,,,3933.67,,,1,,,,t,,,,,,,0.25,,,14.19,,,,,,0.0039,#DELING.DOOR.0!,"100 kN Mayes DH 100S, UP",d,h,n,,n,"d, RT",OB_TG2_R018,,,,,,,,,,,,,,"Front: Strain gauge:   HBM 6/350 XY11, Middle, Center;  Back: Strain gauge:   HBM 6/350 LY11, Middle, Center","SG, M, C, BTB",50,0.25
1024,GEV213_R0390_0028,104,53.73,UP,UD3,90,LM,R0390,GE1,6.31,25.23,25.20,25.21,159.17,145,,,,TG 2 phase I,I,26/09/2003,26/09/2003,STC,,-27.04,,-27.04,,,-2.18,-2.18,,,,,-169.88,-169.88,,,,,-11302.84,,,1,,,,c,,,,,,,1,,,,15.03,,,,,#DELING.DOOR.0!,-0.0113,"100 kN Mayes DH 100S, UP",d,h,n,,n,"d, RT",OB_TG2_R018,,,,,,,,,,,,,,"Strain gauge:   HBM 6/350 LY11, Middle, Center, BTB","SG, M, C, BTB",50,0.25
1025,GEV213_R0390_0029,104,53.73,UP,UD3,90,LM,R0390,GE1,6.38,25.07,25.06,25.06,159.98,145,,,,TG 2 phase I,I,26/09/2003,26/09/2003,STC,,-26.45,,-26.45,,,-1.89,-1.89,,,,,-165.34,-165.34,,,,,-10863.08,,,1,,,,c,,,,,,,1,,,,15.22,,,,,#DELING.DOOR.0!,-0.0109,"100 kN Mayes DH 100S, UP",d,h,n,,n,"d, RT",OB_TG2_R018,,,,,,,,,,,,,,"Strain gauge:   HBM 6/350 LY11, Middle, Center, BTB","SG, M, C, BTB",50,0.25
1026,GEV213_R0390_0030,104,53.73,UP,UD3,90,LM,R0390,GE1,6.39,25.22,25.18,25.20,161.10,145,,,,TG 2 phase I,I,26/09/2003,26/09/2003,STC,,-26.10,,-26.10,,,-1.88,-1.88,,,,,-162.01,-162.01,,,,,-10836.63,,,1,,,,c,,,,,,,1,,,,14.95,,,,,#DELING.DOOR.0!,-0.0108,"100 kN Mayes DH 100S, UP",d,h,n,,n,"d, RT",OB_TG2_R018,,,,,,,,,,,,,,"Strain gauge:   HBM 6/350 LY11, Middle, Center, BTB","SG, M, C, BTB",50,0.25
1027,GEV213_R0390_0031,104,53.73,UP,UD3,90,LM,R0390,GE1,6.29,24.91,24.91,24.91,156.76,145,,,,TG 2 phase I,I,24/09/2003,24/09/2003,STT,,8.95,,8.95,,,0.48,0.48,,,,0.0903,57.07,57.07,,,,,4111.57,,,1,,,,t,,,,,,,0.25,,,13.88,,,,,,0.0041,#DELING.DOOR.0!,"100 kN Mayes DH 100S, UP",d,h,n,,n,"d, RT",OB_TG2_R018,,,,,,,,,,,,,,"Front: Strain gauge:   HBM 6/350 XY11, Middle, Center;  Back: Strain gauge:   HBM 6/350 LY11, Middle, Center","SG, M, C, BTB",50,0.25
1028,GEV213_R0390_0032,104,53.73,UP,UD3,90,LM,R0390,GE1,6.32,25.15,25.12,25.14,158.81,145,,,,TG 2 phase I,I,24/09/2003,24/09/2003,STT,,8.45,,8.45,,,0.46,0.46,,,,0.0899,53.18,53.18,,,,,3927.86,,,1,,,,t,,,,,,,0.25,,,13.54,,,,,,0.0039,#DELING.DOOR.0!,"100 kN Mayes DH 100S, UP",d,h,n,,n,"d, RT",OB_TG2_R018,,,,,,,,,,,,,,"Front: Strain gauge:   HBM 6/350 XY11, Middle, Center;  Back: Strain gauge:   HBM 6/350 LY11, Middle, Center","SG, M, C, BTB",50,0.25
1029,GEV213_R0390_0033,104,53.73,UP,UD3,90,LM,R0390,GE1,6.30,25.34,25.28,25.31,159.47,145,,,,TG 2 phase I,I,24/09/2003,24/09/2003,STC,,-27.22,,-27.22,,,-2.24,-2.24,,,,,-170.66,-170.66,,,,,-11453.91,,,1,,,,c,,,,,,,1,,,,14.90,,,,,#DELING.DOOR.0!,-0.0115,"100 kN Mayes DH 100S, UP",d,h,n,,n,"d, RT",OB_TG2_R018,,,,,,,,,,,,,,"Strain gauge:   HBM 6/350 LY11, Middle, Center, BTB","SG, M, C, BTB",50,0.25
1030,GEV213_R0390_0034,104,53.73,UP,UD3,90,LM,R0390,GE1,6.28,25.33,25.28,25.31,158.95,145,,,,TG 2 phase I,I,26/09/2003,26/09/2003,STC,,-26.76,,-26.76,,,-2.04,-2.04,,,,,-168.36,-168.36,,,,,-11149.55,,,1,,,,c,,,,,,,1,,,,15.10,,,,,#DELING.DOOR.0!,-0.0111,"100 kN Mayes DH 100S, UP",d,h,n,,n,"d, RT",OB_TG2_R018,,,,,,,,,,,,,,"Strain gauge:   HBM 6/350 LY11, Middle, Center, BTB","SG, M, C, BTB",50,0.25
1031,GEV213_R0390_0035,104,53.73,UP,UD3,90,LM,R0390,GE1,6.26,25.35,25.29,25.33,158.57,145,,,,TG 2 phase I,I,26/09/2003,26/09/2003,STC,,-26.14,,-26.14,,,-1.94,-1.94,,,,,-164.85,-164.85,,,,,-11176.45,,,1,,,,c,,,,,,,1,,,,14.75,,,,,#DELING.DOOR.0!,-0.0112,"100 kN Mayes DH 100S, UP",d,h,n,,n,"d, RT",OB_TG2_R018,,,,,,,,,,,,,,"Strain gauge:   HBM 6/350 LY11, Middle, Center, BTB","SG, M, C, BTB",50,0.25
1032,GEV213_R0390_0036,104,53.73,UP,UD3,90,LM,R0390,GE1,6.35,25.25,25.24,25.24,160.29,145,,,,TG 2 phase I,I,26/09/2003,26/09/2003,STC,,-27.52,,-27.52,,,-1.89,-1.89,,,,,-171.69,-171.69,,,,,-11422.86,,,1,,,,c,,,,,,,1,,,,15.03,,,,,#DELING.DOOR.0!,-0.0114,"100 kN Mayes DH 100S, UP",d,h,n,,n,"d, RT",OB_TG2_R018,,,,,,,,,,,,,,"Strain gauge:   HBM 6/350 LY11, Middle, Center, BTB","SG, M, C, BTB",50,0.25
1033,GEV213_R0390_0221,109,54.75,UP,UD3,90,LM,R0390,GE1,6.31,25.06,25.04,25.05,158.04,145,,,,TG 2 phase I,I,24/09/2003,24/09/2003,STC,,-26.59,,-26.59,,,-2.12,-2.12,,,,,-168.23,-168.23,,,,,-11444.29,,,1,,,,c,,,,,,,1,,,,14.70,,,,,#DELING.DOOR.0!,-0.0114,"100 kN Mayes DH 100S, UP",d,h,n,,n,"d, RT",OB_TG2_R018,,,,,,,,,,,,,,"Strain gauge:   HBM 6/350 LY11, Middle, Center, BTB","SG, M, C, BTB",50,0.25
1034,GEV213_R0390_0222,109,54.75,UP,UD3,90,LM,R0390,GE1,6.26,25.01,25.00,25.01,156.54,145,,,,TG 2 phase I,I,24/09/2003,24/09/2003,STC,,-26.72,,-26.72,,,-2.26,-2.26,,,,,-170.71,-170.71,,,,,-11380.99,,,1,,,,c,,,,,,,1,,,,15.00,,,,,#DELING.DOOR.0!,-0.0114,"100 kN Mayes DH 100S, UP",d,h,n,,n,"d, RT",OB_TG2_R018,,,,,,,,,,,,,,"Strain gauge:   HBM 6/350 LY11, Middle, Center, BTB","SG, M, C, BTB",50,0.25
1035,GEV213_R0390_0223,109,54.75,UP,UD3,90,LM,R0390,GE1,6.47,25.02,24.98,25.00,161.77,145,,,,TG 2 phase I,I,24/09/2003,24/09/2003,STC,,-26.65,,-26.65,,,-2.06,-2.06,,,,,-164.74,-164.74,,,,,-11206.70,,,1,,,,c,,,,,,,1,,,,14.70,,,,,#DELING.DOOR.0!,-0.0112,"100 kN Mayes DH 100S, UP",d,h,n,,n,"d, RT",OB_TG2_R018,Coupon surface not smooth,,,,,,,,,,,,,"Strain gauge:   HBM 6/350 LY11, Middle, Center, BTB","SG, M, C, BTB",50,0.25
1036,GEV213_R0390_0224,109,54.75,UP,UD3,90,LM,R0390,GE1,6.28,25.18,25.12,25.15,158.04,145,,,,TG 2 phase I,I,24/09/2003,24/09/2003,STC,,-25.65,,-25.65,,,-1.97,-1.97,,,,,-162.30,-162.30,,,,,-10812.95,,,1,,,,c,,,,,,,1,,,,15.01,,,,,#DELING.DOOR.0!,-0.0108,"100 kN Mayes DH 100S, UP",d,h,n,,n,"d, RT",OB_TG2_R018,,,,,,,,,,,,,,"Strain gauge:   HBM 6/350 LY11, Middle, Center, BTB","SG, M, C, BTB",50,0.25
1037,GEV213_R0390_0225,109,54.75,UP,UD3,90,LM,R0390,GE1,6.30,24.99,24.98,24.98,157.40,145,,,,TG 2 phase I,I,24/09/2003,24/09/2003,STC,,-26.14,,-26.14,,,-2.15,-2.15,,,,,-166.08,-166.08,,,,,-10991.33,,,1,,,,c,,,,,,,1,,,,15.11,,,,,#DELING.DOOR.0!,-0.0110,"100 kN Mayes DH 100S, UP",d,h,n,,n,"d, RT",OB_TG2_R018,,,,,,,,,,,,,,"Strain gauge:   HBM 6/350 LY11, Middle, Center, BTB","SG, M, C, BTB",50,0.25
1038,GEV213_R0390_0226,109,54.75,UP,UD3,90,LM,R0390,GE1,6.26,25.15,25.08,25.11,157.09,145,,,,TG 2 phase I,I,24/09/2003,24/09/2003,STC,,-25.11,,-25.11,,,-1.83,-1.83,,,,,-159.83,-159.83,,,,,-10584.73,,,1,,,,c,,,,,,,1,,,,15.10,,,,,#DELING.DOOR.0!,-0.0106,"100 kN Mayes DH 100S, UP",d,h,n,,n,"d, RT",OB_TG2_R018,,,,,,,,,,,,,,"Strain gauge:   HBM 6/350 LY11, Middle, Center, BTB","SG, M, C, BTB",50,0.25
1039,GEV213_R0390_0227,109,54.75,UP,UD3,90,LM,R0390,GE1,6.36,25.07,25.02,25.05,159.39,145,,,,TG 2 phase I,I,24/09/2003,24/09/2003,STC,,-26.12,,-26.12,,,-2.24,-2.24,,,,,-163.90,-163.90,,,,,-11074.10,,,1,,,,c,,,,,,,1,,,,14.80,,,,,#DELING.DOOR.0!,-0.0111,"100 kN Mayes DH 100S, UP",d,h,n,,n,"d, RT",OB_TG2_R018,,,,,,,,,,,,,,"Strain gauge:   HBM 6/350 LY11, Middle, Center, BTB","SG, M, C, BTB",50,0.25
1040,GEV213_R0390_0228,109,54.75,UP,UD3,90,LM,R0390,GE1,6.34,25.04,25.02,25.03,158.62,145,,,,TG 2 phase I,I,24/09/2003,24/09/2003,STC,,-23.60,,-23.60,,,-1.64,-1.64,,,,,-148.79,-148.79,,,,,-10156.17,,,1,,,,c,,,,,,,1,,,,14.65,,,,,#DELING.DOOR.0!,-0.0102,"100 kN Mayes DH 100S, UP",d,h,n,,n,"d, RT",OB_TG2_R018,,,,,,,,,,,,,,"Strain gauge:   HBM 6/350 LY11, Middle, Center, BTB","SG, M, C, BTB",50,0.25
1041,GEV213_R0390_0229,109,54.75,UP,UD3,90,LM,R0390,GE1,6.36,24.98,24.92,24.95,158.61,145,,,,TG 2 phase I,I,24/09/2003,24/09/2003,STC,,-26.08,,-26.08,,,-2.04,-2.04,,,,,-164.43,-164.43,,,,,-10846.40,,,1,,,,c,,,,,,,1,,,,15.16,,,,,#DELING.DOOR.0!,-0.0108,"100 kN Mayes DH 100S, UP",d,h,n,,n,"d, RT",OB_TG2_R018,,,,,,,,,,,,,,"Strain gauge:   HBM 6/350 LY11, Middle, Center, BTB","SG, M, C, BTB",50,0.25
1042,GEV213_R0390_0230,109,54.75,UP,UD3,90,LM,R0390,GE1,6.30,25.05,25.03,25.04,157.75,145,,,,TG 2 phase I,I,24/09/2003,24/09/2003,STC,,-25.88,,-25.88,,,-1.99,-1.99,,,,,-164.05,-164.05,,,,,-11400.62,,,1,,,,c,,,,,,,1,,,,14.39,,,,,#DELING.DOOR.0!,-0.0114,"100 kN Mayes DH 100S, UP",d,h,n,,n,"d, RT",OB_TG2_R018,,,,,,,,,,,,,,"Strain gauge:   HBM 6/350 LY11, Middle, Center, BTB","SG, M, C, BTB",50,0.25
1043,GEV213_R0390_0231,109,54.75,UP,UD3,90,LM,R0390,GE1,6.33,25.05,24.95,25.00,158.18,145,,,,TG 2 phase I,I,24/09/2003,24/09/2003,STC,,-25.56,,-25.56,,,-2.08,-2.08,,,,,-161.59,-161.59,,,,,-10737.09,,,1,,,,c,,,,,,,1,,,,15.05,,,,,#DELING.DOOR.0!,-0.0107,"100 kN Mayes DH 100S, UP",d,h,n,,n,"d, RT",OB_TG2_R018,,,,,,,,,,,,,,"Strain gauge:   HBM 6/350 LY11, Middle, Center, BTB","SG, M, C, BTB",50,0.25
1044,GEV213_R0390_0232,109,54.75,UP,UD3,90,LM,R0390,GE1,6.34,25.11,25.04,25.07,158.94,145,,,,TG 2 phase I,I,24/09/2003,24/09/2003,STC,,-26.68,,-26.68,,,-2.03,-2.03,,,,,-167.88,-167.88,,,,,-11118.10,,,1,,,,c,,,,,,,1,,,,15.10,,,,,#DELING.DOOR.0!,-0.0111,"100 kN Mayes DH 100S, UP",d,h,n,,n,"d, RT",OB_TG2_R018,,,,,,,,,,,,,,"Strain gauge:   HBM 6/350 LY11, Middle, Center, BTB","SG, M, C, BTB",50,0.25
1045,GEV213_R0390_0233,109,54.75,UP,UD3,90,LM,R0390,GE1,6.36,25.13,25.10,25.12,159.67,145,,,,TG 2 phase I,I,24/09/2003,24/09/2003,STC,,-26.09,,-26.09,,,-2.08,-2.08,,,,,-163.39,-163.39,,,,,-10791.97,,,1,,,,c,,,,,,,1,,,,15.14,,,,,#DELING.DOOR.0!,-0.0108,"100 kN Mayes DH 100S, UP",d,h,n,,n,"d, RT",OB_TG2_R018,,,,,,,,,,,,,,"Strain gauge:   HBM 6/350 LY11, Middle, Center, BTB","SG, M, C, BTB",50,0.25
1046,GEV213_R0390_0234,109,54.75,UP,UD3,90,LM,R0390,GE1,6.39,25.12,25.09,25.10,160.49,145,,,,TG 2 phase I,I,24/09/2003,24/09/2003,STC,,-26.65,,-26.65,,,-2.03,-2.03,,,,,-166.06,-166.06,,,,,-10603.99,,,1,,,,c,,,,,,,1,,,,15.66,,,,,#DELING.DOOR.0!,-0.0106,"100 kN Mayes DH 100S, UP",d,h,n,,n,"d, RT",OB_TG2_R018,,,,,,,,,,,,,,"Strain gauge:   HBM 6/350 LY11, Middle, Center, BTB","SG, M, C, BTB",50,0.25
1047,GEV213_R0390_0235,109,54.75,UP,UD3,90,LM,R0390,GE1,6.27,25.16,25.14,25.15,157.67,145,,,,TG 2 phase I,I,24/09/2003,24/09/2003,STC,,-26.20,,-26.20,,,-2.12,-2.12,,,,,-166.17,-166.17,,,,,-10875.02,,,1,,,,c,,,,,,,1,,,,15.28,,,,,#DELING.DOOR.0!,-0.0109,"100 kN Mayes DH 100S, UP",d,h,n,,n,"d, RT",OB_TG2_R018,,,,,,,,,,,,,,"Strain gauge:   HBM 6/350 LY11, Middle, Center, BTB","SG, M, C, BTB",50,0.25
1048,GEV213_R0390_0236,109,54.75,UP,UD3,90,LM,R0390,GE1,6.46,25.03,25.01,25.02,161.63,145,,,,TG 2 phase I,I,24/09/2003,24/09/2003,STC,,-25.45,,-25.45,,,-1.76,-1.76,,,,,-157.47,-157.47,,,,,-10498.10,,,1,,,,c,,,,,,,1,,,,15.00,,,,,#DELING.DOOR.0!,-0.0105,"100 kN Mayes DH 100S, UP",d,h,n,,n,"d, RT",OB_TG2_R018,,,,,,,,,,,,,,"Strain gauge:   HBM 6/350 LY11, Middle, Center, BTB","SG, M, C, BTB",50,0.25
1049,GEV207_R0400_0128,32,49.69,DLR,MD2,0,LM,R0400,GE1,6.74,,25.33,25.33,170.72,150,,40.00,,TG 1 phase I,I,15/08/2003,15/08/2003,CA,0.1,68.29,,,68.29,,1.64,,1.64,,,,400.00,,400.00,,,,#WAARDE!,,,771,,1,,t,,,,,,,,1.45,,27.21,,,,,,,,"200 kN HUN, DLR",l,m,n,40.6,y,"d, RT",OB_TG1_R022,Fan cooling,,,,,x,,,,,,,,,,,0.15
1050,GEV207_R0400_0295,56,52.16,DLR,MD2,0,LM,R0400,GE1,6.64,,25.30,25.30,167.99,150,,40.00,,TG 1 phase I,I,12/09/2003,12/09/2003,CA,0.1,65.52,,,65.52,,1.56,,1.56,,,,390.02,,390.02,,,,#WAARDE!,,,995,,1,,t,,,,,,,,1.52,,27.32,,,,,,,,"200 kN HUN, DLR",l,m,n,,,"d, RT",OB_TG1_R022,Fan cooling,,,,,x,,,,,,,,,,,0.18
1051,GEV207_R0400_0293,56,52.16,DLR,MD2,0,LM,R0400,GE1,6.68,,25.28,25.28,168.87,150,,40.00,,TG 1 phase I,I,12/09/2003,12/09/2003,CA,0.1,65.86,,,65.86,,1.55,,1.55,,,,390.00,,390.00,,,,#WAARDE!,,,1028,,1,,t,,,,,,,,1.52,,28.49,,,,,,,,"200 kN HUN, DLR",l,m,n,,,"d, RT",OB_TG1_R022,Fan cooling,,,,,x,,,,,,,,,,,0.19
1052,GEV207_R0400_0132,32,49.69,DLR,MD2,0,LM,R0400,GE1,6.77,,25.21,25.21,170.67,150,,40.00,,TG 1 phase I,I,12/09/2003,12/09/2003,CA,0.1,66.56,,,66.56,,1.62,,1.62,,,,389.99,,389.99,,,,#WAARDE!,,,1177,,1,,t,,,,,,,,1.52,,27.36,,,,,,,,"200 kN HUN, DLR",l,m,n,,,"d, RT",OB_TG1_R022,Fan cooling,,,,,x,,,,,,,,,,,0.22
1053,GEV207_R0400_0125,32,49.69,DLR,MD2,0,LM,R0400,GE1,6.67,,25.09,25.09,167.35,150,,40.00,,TG 1 phase I,I,15/08/2003,15/08/2003,CA,0.1,62.76,,,62.76,,1.52,,1.52,,,,375.02,,375.02,,,,#WAARDE!,,,1548,,1,,t,,,,,,,,1.65,,27.43,,,,,,,,"200 kN HUN, DLR",l,m,n,43.4,y,"d, RT",OB_TG1_R022,Fan cooling,,,,,x,,,,,,,,,,,0.26
1054,GEV207_R0400_0127,32,49.69,DLR,MD2,0,LM,R0400,GE1,6.68,,25.31,25.31,169.07,150,,40.00,,TG 1 phase I,I,18/08/2003,18/08/2003,CA,0.1,50.72,,,50.72,,1.20,,1.20,,,,299.99,,299.99,,,,#WAARDE!,,,13591,,0,,t,,,,,,,,2.57,,27.19,,,,,,,,"200 kN HUN, DLR",l,m,n,40.4,y,"d, RT",OB_TG1_R022,Fan cooling,,,,,x,,,,,,,,,,,1.47
1055,GEV207_R0400_0133,32,49.69,DLR,MD2,0,LM,R0400,GE1,6.68,,25.28,25.28,168.87,150,,40.00,,TG 1 phase I,I,11/09/2003,11/09/2003,CA,0.1,43.91,,,43.91,,1.03,,1.03,,,,260.02,,260.02,,,,#WAARDE!,,,71242,,2,,t,,,,,,,,3.42,,27.49,,,,,,,,"200 kN HUN, DLR",l,m,n,,,"d, RT",OB_TG1_R022,Fan cooling,,,,,x,,,,,,,,,,,5.79
1056,GEV207_R0400_0121,32,49.69,DLR,MD2,0,LM,R0400,GE1,6.68,,25.22,25.22,168.47,150,,40.00,,TG 1 phase I,I,10/09/2003,10/09/2003,CA,0.1,43.80,,,43.80,,1.04,,1.04,,,,259.99,,259.99,,,,#WAARDE!,,,57647,,2,,t,,,,,,,,3.42,,27.06,,,,,,,,"200 kN HUN, DLR",l,m,n,,,"d, RT",OB_TG1_R022,Fan cooling,,,,,x,,,,,,,,,,,4.68
1057,GEV207_R0400_0296,56,52.16,DLR,MD2,0,LM,R0400,GE1,6.65,,25.37,25.37,168.71,150,,40.00,,TG 1 phase I,I,11/09/2003,12/09/2003,CA,0.1,43.86,,,43.86,,1.02,,1.02,,,,259.97,,259.97,,,,#WAARDE!,,,42577,,2,,t,,,,,,,,3.42,,27.24,,,,,,,,"200 kN HUN, DLR",l,m,n,,,"d, RT",OB_TG1_R022,Fan cooling,,,,,x,,,,,,,,,,,3.46
1058,GEV207_R0400_0126,32,49.69,DLR,MD2,0,LM,R0400,GE1,6.73,,25.25,25.25,169.93,150,,40.00,,TG 1 phase I,I,18/08/2003,19/08/2003,CA,0.1,42.48,,,42.48,,1.00,,1.00,,,,249.98,,249.98,,,,#WAARDE!,,,72213,,2,,t,,,,,,,,3.70,,27.20,,,,,,,,"200 kN HUN, DLR",l,m,n,37.5,y,"d, RT",OB_TG1_R022,Fan cooling,,,,,x,,,,,,,,,,,5.42
1059,GEV207_R0400_0119,32,49.69,DLR,MD2,0,LM,R0400,GE1,6.66,,25.26,25.26,168.23,150,,40.00,,TG 1 phase I,I,02/09/2003,05/09/2003,CA,0.1,32.85,,,32.85,,0.75,,0.75,,,,195.27,,195.27,,,,#WAARDE!,,,1529500,,3,,t,,,,,,,,6.10,,27.87,,,,,,,,"200 kN HUN, DLR",l,m,n,,,"d, RT",OB_TG1_R022,Fan cooling,,,,,x,,,,,,,,,,,69.65
1060,GEV207_R0400_0130,32,49.69,DLR,MD2,0,LM,R0400,GE1,6.66,,25.21,25.21,167.90,150,,40.00,,TG 1 phase I,I,12/09/2003,15/09/2003,CA,0.1,32.74,,,32.74,,0.75,,0.75,,,,195.00,,195.00,,,,#WAARDE!,,,1550777,,3,,t,,,,,,,,6.10,,28.07,,,,,,,,"200 kN HUN, DLR",l,m,n,,,"d, RT",OB_TG1_R022,Fan cooling,,,,,x,,,,,,,,,,,70.62
1061,GEV207_R0400_0294,56,52.16,DLR,MD2,0,LM,R0400,GE1,6.66,,25.29,25.29,168.43,150,,40.00,,TG 1 phase I,I,16/09/2003,16/09/2003,CA,0.1,32.84,,,32.84,,0.75,,0.75,,,,194.98,,194.98,,,,#WAARDE!,,,1023212,,3,,t,,,,,,,,6.10,,27.50,,,,,,,,"200 kN HUN, DLR",l,m,n,,,"d, RT",OB_TG1_R022,Fan cooling,,,,,x,,,,,,,,,,,46.59
1062,GEV207_R0400_0123,32,49.69,DLR,MD2,0,LM,R0400,GE1,6.73,,25.28,25.28,170.13,150,,40.00,,TG 1 phase I,I,26/08/2003,02/09/2003,CA,0.1,27.22,,,27.22,,0.63,,0.63,,,,159.99,,159.99,,,,#WAARDE!,,,5167411,,4,,t,,,,,,,,9.04,,28.80,,,,,,,,"200 kN HUN, DLR",l,m,n,,,"d, RT",OB_TG1_R022,Fan cooling,,,,,x,,,,,,,,,,,158.78
1063,GEV207_R0400_0049,14,53.04,VUB,MD2,0,LM,R0400,GE1,6.78,,25.19,25.19,170.85,150,,40.00,,TG 1 phase I,I,18/08/2003,18/08/2003,CA,-1,40.00,,,40.00,,0.97,,0.97,,,,234.12,,234.12,,,,#WAARDE!,,,2091,,1b,,c,,,,,,,,0.50,,25.90,23.68,,,,,,,"100 kN MTS, VUB",l,h,n,39.3,,"d, RT",,"strain measured at one side of specimen with clip gage, maximal strain for first cycle",,,,,,,,,,,,,,,,1.16
1064,GEV207_R0400_0050,14,53.04,VUB,MD2,0,LM,R0400,GE1,6.78,,25.24,25.24,171.07,150,,40.00,,TG 1 phase I,I,14/08/2003,14/08/2003,CA,-1,40.00,,,40.00,,1.01,,1.01,,,,233.83,,233.83,,,,#WAARDE!,,,402,,1b,,c,,,,,,,,0.78,,26.40,24.09,,,,,,,"100 kN MTS, VUB",l,h,n,46.6,,"d, RT",,"strain measured at one side of specimen with clip gage, maximal strain for first cycle",,,,,,,,,,,,,,,,0.14
1065,GEV207_R0400_0051,14,53.04,VUB,MD2,0,LM,R0400,GE1,6.75,,25.28,25.28,170.53,150,,40.00,,TG 1 phase I,I,13/08/2003,13/08/2003,CA,-1,45.00,,,45.00,,1.14,,1.14,,,,263.88,,263.88,,,,#WAARDE!,,,241,,1,,t,,,,,,,,0.62,,25.73,23.31,,,,,,,"100 kN MTS, VUB",l,h,n,40.7,,"d, RT",,"strain measured at one side of specimen with clip gage, maximal strain for first cycle",,,,,,,,,,,,,,,,0.11
1066,GEV207_R0400_0052,14,53.04,VUB,MD2,0,LM,R0400,GE1,6.72,,25.22,25.22,169.56,150,,40.00,,TG 1 phase I,I,13/08/2003,13/08/2003,CA,-1,45.00,,,45.00,,1.13,,1.13,,,,265.39,,265.39,,,,#WAARDE!,,,269,,1,,t,,,,,,,,0.62,,25.73,23.85,,,,,,,"100 kN MTS, VUB",l,h,n,46.7,,"d, RT",,"strain measured at one side of specimen with clip gage, maximal strain for first cycle",,,,,,,,,,,,,,,,0.12
1067,GEV207_R0400_0053,14,53.04,VUB,MD2,0,LM,R0400,GE1,6.70,,25.20,25.20,168.78,150,,40.00,,TG 1 phase I,I,12/08/2003,12/08/2003,CA,-1,30.00,,,30.00,,0.71,,0.71,,,,177.75,,177.75,,,,#WAARDE!,,,83510,,2,,t,,,,,,,,1.39,,27.10,25.82,,,,,,,"100 kN MTS, VUB",l,h,n,45.1,,"d, RT",,"strain measured at one side of specimen with clip gage, maximal strain for first cycle",,,,,,,,,,,,,,,,16.69
1068,GEV207_R0400_0054,14,53.04,VUB,MD2,0,LM,R0400,GE1,6.70,,25.24,25.24,169.02,150,,40.00,,TG 1 phase I,I,11/08/2003,11/08/2003,CA,-1,30.00,,,30.00,,0.68,,0.68,,,,177.49,,177.49,,,,#WAARDE!,,,78055,,2,,t,,,,,,,,1.39,,28.12,25.97,,,,,,,"100 kN MTS, VUB",l,h,n,40.2,,"d, RT",,"strain measured at one side of specimen with clip gage, maximal strain for first cycle",,,,,,,,,,,,,,,,15.60
1069,GEV207_R0400_0055,14,53.04,VUB,MD2,0,LM,R0400,GE1,6.68,,25.20,25.20,168.36,150,,40.00,,TG 1 phase I,I,04/08/2003,06/08/2003,CA,-1,25.00,,,25.00,,0.59,,0.59,,,,148.49,,148.49,,,,#WAARDE!,,,360314,,0,,t,,,,,,,,2.00,,25.62,24.84,,,,,,,"100 kN MTS, VUB",l,h,n,43.0,,"d, RT",,"strain measured at one side of specimen with clip gage, maximal strain for first cycle",,,,,,,,,,,,,,,,50.04
1070,GEV207_R0400_0056,14,53.04,VUB,MD2,0,LM,R0400,GE1,6.69,,25.30,25.30,169.32,150,,40.00,,TG 1 phase I,I,04/08/2003,04/08/2003,CA,-1,25.00,,,25.00,,0.66,,0.66,,,,147.65,,147.65,,,,#WAARDE!,,,2570,,0,,c,,,,,,,,3.82,,25.86,24.69,,,,,,,"100 kN MTS, VUB",l,h,n,,,"d, RT",,"strain measured at one side of specimen with clip gage, maximal strain for first cycle",,,,,,,,,,,,,,,,0.19
1071,GEV207_R0400_0058,14,53.04,VUB,MD2,0,LM,R0400,GE1,6.78,,25.19,25.19,170.73,150,,40.00,,TG 1 phase I,I,07/08/2003,09/08/2003,CA,-1,25.00,,,25.00,,0.60,,0.60,,,,146.43,,146.43,,,,#WAARDE!,,,477127,,0,,d,,,,,,,,2.00,,25.31,24.02,,,,,,,"100 kN MTS, VUB",l,h,n,40.6,,"d, RT",,"strain measured at one side of specimen with clip gage, maximal strain for first cycle",,,,,,,,,,,,,,,,66.27
1072,GEV207_R0400_0061,14,53.04,VUB,MD2,0,LM,R0400,GE1,6.72,,25.24,25.24,169.51,150,,40.00,,TG 1 phase I,I,19/08/2003,24/08/2003,CA,-1,20.00,,,20.00,,0.45,,0.45,,,,117.99,,117.99,,,,#WAARDE!,,,1623268,,0,,c,,,,,,,,3.12,,26.78,25.80,,,,,,,"100 kN MTS, VUB",l,h,n,36.8,,"d, RT",,"strain measured at one side of specimen with clip gage, maximal strain for first cycle",,,,,,,,,,,,,,,,144.52
1073,GEV207_R0400_0063,14,53.04,VUB,MD2,0,LM,R0400,GE1,6.75,,25.13,25.13,169.73,150,,40.00,,TG 1 phase I,I,25/09/2003,,CA,-1,20.00,,,20.00,,,,,,,,117.83,,117.83,,,,#WAARDE!,,,2719725,,0,,c,,,,,,,,3.12,,,27.00,,,,,,,"100 kN MTS, VUB",l,h,n,29.5,,"d, RT",,,,,,,,,,,,,,,,,,242.14
1074,GEV206_R0300_0219,42,52.55,VUB,UD2,0,LM,R0300,GE1,3.82,,24.85,24.85,94.93,145,,35.00,,BM,I,28/06/2003,30/06/2003,CA,-1,18.00,,,18.00,,,,,,,,189.62,,189.62,,,,#WAARDE!,,,375765,,3,,t,,,,,,,,,,,,,,,,,,"100 kN MTS, VUB",l,h,n,,,"d, RT",,,,,,,,,,,,,,,,,,
1075,GEV206_R0300_0224,42,52.55,VUB,UD2,0,LM,R0300,GE1,3.78,,24.90,24.90,94.12,145,,35.00,,BM,I,27/06/2003,28/06/2003,CA,-1,18.00,,,18.00,,0.54,,0.54,,,,191.24,,191.24,,,,#WAARDE!,,,317800,,3,,t,,,,,,,,5.00,,35.87,35.88,,,,,,,"100 kN MTS, VUB",l,h,n,,,"d, RT",,,,,,,,,,,,,,,,,,17.66
1077,GEV206_R0300_0479,68,49.45,VUB,UD2,0,LM,R0300,GE1,3.83,,25.25,25.25,96.79,145,,35.00,,TG 1 phase I,I,27/08/2003,27/08/2003,,-1,45.00,,,45.00,,,,,,,,464.92,,464.92,,,,#WAARDE!,,,1,,,,c,,,,,,,,,,,,,,,,,,"100 kN MTS, VUB",l,h,n,24.0,,"d, RT",,"CA, but not cycled",x,,,,,,,,,,,,,,,
1078,GEV206_R0300_0480,68,49.45,VUB,UD2,0,LM,R0300,GE1,3.88,,25.31,25.31,98.19,145,,35.00,,BM,I,28/08/2003,28/08/2003,CA,-1,29.46,,,29.46,,0.82,,0.82,,,,300.00,,300.00,,,,#WAARDE!,,,12809,,0,,t,,,,,,,,1.50,,37.48,37.22,,,,,,,"100 kN MTS, VUB",l,h,n,30.4,,"d, RT",,"strain measured at one side of specimen with clip gage, maximal strain for first cycle",,,,,,,,,,,,,,,,2.37
1079,GEV206_R0300_0481,68,49.45,VUB,UD2,0,LM,R0300,GE1,3.84,,25.19,25.19,96.65,145,,35.00,,BM,I,22/09/2003,22/09/2003,CA,-1,28.99,,,28.99,,0.85,,0.85,,,,300.00,,300.00,,,,#WAARDE!,,,1225,,0,,t,,,,,,,,2.00,,36.21,35.87,,,,,,,"100 kN MTS, VUB",l,h,n,30.4,,"d, RT",,"strain measured at one side of specimen with clip gage, maximal strain for first cycle",,,,,,,,,,,,,,,,0.17
1080,GEV206_R0300_0482,68,49.45,VUB,UD2,0,LM,R0300,GE1,3.85,,25.28,25.28,97.43,145,,35.00,,BM,I,22/09/2003,22/09/2003,CA,-1,29.23,,,29.23,,0.92,,0.92,,,,300.00,,300.00,,,,#WAARDE!,,,2405,,0,,t,,,,,,,,1.75,,32.95,32.36,,,,,,,"100 kN MTS, VUB",l,h,n,32.0,,"d, RT",,"strain measured at one side of specimen with clip gage, maximal strain for first cycle",,,,,,,,,,,,,,,,0.38
1081,GEV206_R0300_0484,68,49.45,VUB,UD2,0,LM,R0300,GE1,3.71,,25.07,25.07,93.08,145,,35.00,,BM,I,23/09/2003,23/09/2003,CA,-1,27.92,,,27.92,,0.72,,0.72,,,,300.00,,300.00,,,,#WAARDE!,,,16105,,0,,t,,,,,,,,1.50,,40.78,35.48,,,,,,,"100 kN MTS, VUB",l,h,n,29.3,,"d, RT",,"strain measured at one side of specimen with clip gage, maximal strain for first cycle",,,,,,,,,,,,,,,,2.98
1082,GEV206_R0300_0486,68,49.45,VUB,UD2,0,LM,R0300,GE1,3.88,,25.25,25.25,97.97,145,,35.00,,TG 1 phase I,I,15/10/2003,15/10/2003,CA,-1,25.00,,,25.00,,0.74,,0.74,,,,255.18,,255.18,,,,#WAARDE!,,,50281,,2,,t,,,,,,,,2.00,,36.88,35.60,,,,,,,"100 kN MTS, VUB",l,h,n,29.8,,"d, RT",,"strain measured at one side of specimen with clip gage, maximal strain for first cycle",,,,,,,,,,,,,,,,6.98
1083,GEV206_R0300_0487,68,49.45,VUB,UD2,0,LM,R0300,GE1,3.83,,25.21,25.21,96.64,145,,35.00,,TG 1 phase I,I,13/10/2003,13/10/2003,CA,-1,35.00,,,35.00,,1.05,,1.05,,,,362.18,,362.18,,,,#WAARDE!,,,1575,,1b,,t,,,,,,,,1.02,,35.79,34.91,,,,,,,"100 kN MTS, VUB",l,h,n,28.1,,"d, RT",,"strain measured at one side of specimen with clip gage, maximal strain for first cycle",,,,,,,,,,,,,,,,0.43
1084,GEV206_R0300_0488,68,49.45,VUB,UD2,0,LM,R0300,GE1,3.84,,25.35,25.35,97.42,145,,35.00,,TG 1 phase I,I,10/10/2003,10/10/2003,CA,-1,35.00,,,35.00,,1.03,,1.03,,,,359.29,,359.29,,,,#WAARDE!,,,570,,1b,,c,,,,,,,,1.02,,35.48,34.97,,,,,,,"100 kN MTS, VUB",l,h,n,34.9,,"d, RT",,"strain measured at one side of specimen with clip gage, maximal strain for first cycle",,,,,,,,,,,,,,,,0.16
1085,GEV206_R0300_0489,68,49.45,VUB,UD2,0,LM,R0300,GE1,3.83,,25.22,25.22,96.58,145,,35.00,,TG 1 phase I,I,10/10/2003,10/10/2003,CA,-1,35.00,,,35.00,,,,,,,,362.39,,362.39,,,,#WAARDE!,,,1001,,1b,,t,,,,,,,,1.02,,,,,,,,,,"100 kN MTS, VUB",l,h,n,33.0,,"d, RT",,"strain measured at one side of specimen with clip gage, maximal strain for first cycle",,,,,,,,,,,,,,,,0.27
1086,GEV206_R0300_0490,68,49.45,VUB,UD2,0,LM,R0300,GE1,3.80,,25.28,25.28,96.08,145,,35.00,,TG 1 phase I,I,13/10/2003,13/10/2003,CA,-1,25.00,,,25.00,,0.71,,0.71,,,,260.21,,260.21,,,,#WAARDE!,,,35286,,2,,t,,,,,,,,2.00,,36.96,36.41,,,,,,,"100 kN MTS, VUB",l,h,n,28.5,,"d, RT",,"strain measured at one side of specimen with clip gage, maximal strain for first cycle",,,,,,,,,,,,,,,,4.90
1087,GEV206_R0300_0492,69,50.65,VUB,UD2,0,LM,R0300,GE1,3.77,,25.02,25.02,94.24,145,,35.00,,TG 1 phase I,I,13/10/2003,13/10/2003,CA,-1,25.00,,,25.00,,0.73,,0.73,,,,265.27,,265.27,,,,#WAARDE!,,,20760,,2,,t,,,,,,,,2.00,,37.47,36.53,,,,,,,"100 kN MTS, VUB",l,h,n,29.2,,"d, RT",,"strain measured at one side of specimen with clip gage, maximal strain for first cycle",,,,,,,,,,,,,,,,2.88
1088,GEV206_R0300_0493,69,50.65,VUB,UD2,0,LM,R0300,GE1,3.83,,25.19,25.19,96.39,145,,35.00,,TG 1 phase I,I,13/10/2003,15/10/2003,CA,-1,20.00,,,20.00,,,,,,,,207.48,,207.48,,,,#WAARDE!,,,304399,,0,,t,,,,,,,,3.13,,,,,,,,,,"100 kN MTS, VUB",l,h,n,26.8,,"d, RT",,"strain measured at one side of specimen with clip gage, maximal strain for first cycle",,,,,,,,,,,,,,,,27.01
1089,GEV206_R0300_0310,50,53.09,VUB,UD2,0,LM,R0300,GE1,3.73,,25.46,25.46,95.06,145,,35.00,,TG 1 phase I,I,17/10/2003,20/10/2003,CA,-1,17.00,,,17.00,,0.53,,0.53,,,,178.83,,178.83,,,,#WAARDE!,,,998797,,3,,t,,,,,,,,4.33,,35.06,34.25,,,,,,,"100 kN MTS, VUB",l,h,n,28.0,,"d, RT",,"strain measured at one side of specimen with clip gage, maximal strain for first cycle",,,,,,,,,,,,,,,,64.07
1091,GEV206_R0300_0422,65,51.20,UP,UD2,0,LM,R0300,GE1,3.74,25.27,25.16,25.21,94.37,145,,,,TG 1 phase I,I,17/10/2003,17/10/2003,CA,10,-44.31,,,-44.31,,-1.21,,-1.21,,,,-469.48,,-469.48,,,,#WAARDE!,,,197825,,0,,c,,,,,,,,3.35,,,38.79,,,,,,,"250 kN MTS, UP",l,h,n,,fan,"d, RT",OB_TG1_R013/OB_TC_O005,,,,,,,,,,,,,,"Strain gauge:   HBM 6/350 LY11, Middle, Center, BTB","SG, M, C, BTB",120,16.40
1092,GEV206_R0300_0423,65,51.20,UP,UD2,0,LM,R0300,GE1,3.70,25.29,25.27,25.28,93.46,145,,,,TG 1 phase I,I,18/10/2003,18/10/2003,CA,10,-43.97,,,-43.97,,,,,,,,-470.47,,-470.47,,,,#WAARDE!,,,2008,,0,,c,,,,,,,,3.31,,,39.29,,,,,,,"250 kN MTS, UP",l,h,n,,fan,"d, RT",OB_TG1_R013/OB_TC_O005,,,x,,,,,,,,,,,"Strain gauge:   HBM 6/350 LY11, Middle, Center, BTB","SG, M, C, BTB",120,0.17
1093,GEV206_R0300_0439,66,49.07,UP,UD2,0,LM,R0300,GE1,3.77,25.24,25.23,25.23,95.05,145,,,,TG 1 phase I,I,14/10/2003,14/10/2003,CA,10,-43.04,,,-43.04,,,,,,,,-452.80,,-452.80,,,,#WAARDE!,,,5616,,0,,c,,,,,,,,3.57,,,39.27,,,,,,,"250 kN MTS, UP",l,h,n,31.5,fan,"d, RT",OB_TG1_R013/OB_TC_O005,,,,,,,,,,,,,,"Strain gauge:   HBM 6/350 LY11, Middle, Center, BTB","SG, M, C, BTB",120,0.44
1094,GEV206_R0300_0449,66,49.07,UP,UD2,0,LM,R0300,GE1,3.82,25.17,25.15,25.16,96.19,145,,,,TG 1 phase I,I,14/10/2003,14/10/2003,CA,10,-43.55,,,-43.55,,,,,,,,-452.77,,-452.77,,,,#WAARDE!,,,15990,,0,,c,,,,,,,,3.57,,,37.13,,,,,,,"250 kN MTS, UP",l,h,n,32.0,fan,"d, RT",OB_TG1_R013/OB_TC_O005,,,,x,,,,,,,,,,"Strain gauge:   HBM 6/350 LY11, Middle, Center, BTB","SG, M, C, BTB",120,1.24
1095,GEV206_R0300_0451,66,49.07,UP,UD2,0,LM,R0300,GE1,3.87,25.14,25.12,25.13,97.25,145,,,,TG 1 phase I,I,14/10/2003,17/10/2003,CA,10,-40.81,,,-40.81,,,,,,,,-419.63,,-419.63,,,,#WAARDE!,,,845622,,0,,c,,,,,,,,4.16,,,38.58,,,,,,,"250 kN MTS, UP",l,h,n,33.8,fan,"d, RT",OB_TG1_R013/OB_TC_O005,,,,x,,,,,,,,,,"Strain gauge:   HBM 6/350 LY11, Middle, Center, BTB","SG, M, C, BTB",120,56.47
1098,GEV206_R0300_0214,30,49.49,UP,UD2,0,LM,R0300,GE1,3.85,24.90,24.88,24.89,95.89,145,,,,TG 1 phase I,I,17/10/2003,17/10/2003,CA,10,-45.11,,,-45.11,,-1.23,,-1.23,,,,-470.44,,-470.44,,,,#WAARDE!,,,469,,0,,c,,,,,,,,3.31,,,39.33,,,,,,,"250 kN MTS, UP",l,h,n,,fan,"d, RT",OB_TG1_R013/OB_TC_O005,,,x,x,,,,,,,,,,"Strain gauge:   HBM 6/350 LY11, Middle, Center, BTB","SG, M, C, BTB",120,0.04
1099,GEV206_R0300_0420,65,51.20,UP,UD2,0,LM,R0300,GE1,3.76,25.22,25.20,25.21,94.80,145,,,,TG 1 phase I,I,17/10/2003,17/10/2003,CA,10,-44.60,,,-44.60,,-1.18,,-1.18,,,,-470.46,,-470.46,,,,#WAARDE!,,,398,,0,,c,,,,,,,,3.31,,,39.79,,,,,,,"250 kN MTS, UP",l,h,n,,fan,"d, RT",OB_TG1_R013/OB_TC_O005,,,x,x,,,,,,,,,,"Strain gauge:   HBM 6/350 LY11, Middle, Center, BTB","SG, M, C, BTB",120,0.03
1100,GEV206_R0300_0421,65,51.20,UP,UD2,0,LM,R0300,GE1,3.72,25.26,25.26,25.26,93.89,145,,,,TG 1 phase I,I,17/10/2003,17/10/2003,CA,10,-43.76,,,-43.76,,-1.17,,-1.17,,,,-466.07,,-466.07,,,,#WAARDE!,,,3284,,0,,c,,,,,,,,3.37,,,39.92,,,,,,,"250 kN MTS, UP",l,h,n,,fan,"d, RT",OB_TG1_R013/OB_TC_O005,,,x,x,,,,,,,,,,"Strain gauge:   HBM 6/350 LY11, Middle, Center, BTB","SG, M, C, BTB",120,0.27
1101,GEV206_R0300_0424,65,51.20,UP,UD2,0,LM,R0300,GE1,3.77,24.87,24.81,24.85,93.60,145,,,,TG 1 phase I,I,18/10/2003,14/06/2005,CA,10,-41.21,,70.47,-41.21,,,,,,,,-440.28,752.87,-440.28,,,,19454.11,,,,,0,,t,Y,,,,,,,3.78,,,38.70,39.88,,,,#DELING.DOOR.0!,-0.0114,"250 kN MTS, UP",l,h,n,,fan,"d, RT",OB_TG1_R013/OB_TC_O005,Test interrupted well before failure. Exact number of fatigue cycles not recorded. Ef measured using 2 HBM clip gauges in tandem. Number of cycles estimated between 2554 and 20000,,x,x,,,,,,,,,,"Strain gauge:   HBM 6/350 LY11, Middle, Center, BTB","SG, M, C, BTB",120,
1102,GEV213_R0390_0240,109,54.75,UP,UD3,90,LM,R0390,GE1,6.33,25.02,25.00,25.01,158.29,145,,,,TG 2 phase I,I,24/10/2003,24/10/2003,CA,10,-22.83,,,-22.83,,,,,,,,-144.20,,-144.20,,,,#WAARDE!,,,,,0,,,,,,,,,,3.00,,,14.54,,,,,,,"250 kN MTS, UP",l,h,n,28.0,fan,"d, RT",,Test interrupted at n=2. Coupon crashed during dismounting,x,,,,,,,,,,,,"Strain gauge:   HBM 6/350 LY11, Middle, Center, BTB","SG, M, C, BTB",50,
1103,GEV213_R0390_0245,108,56.66,UP,UD3,90,LM,R0390,GE1,6.33,25.08,24.97,25.03,158.34,145,,,,TG 2 phase I,I,22/10/2003,22/10/2003,,,,,,,,,,,,,,,,,,,,#WAARDE!,,,,,,,,,,,,,,,,,,,,,,,,,"250 kN MTS, UP",,,,,,"d, RT",,Failed due to a mistake in machine control,x,,,,,,,,,,,,"Strain gauge:   HBM 6/350 LY11, Middle, Center, BTB","SG, M, C, BTB",50,
1104,GEV213_R0390_0247,108,56.66,UP,UD3,90,LM,R0390,GE1,6.36,25.16,25.11,25.13,159.77,145,,,,TG 2 phase I,I,24/10/2003,24/10/2003,CA,10,-23.03,,,-23.03,,,,,,,,-144.17,,-144.17,,,,#WAARDE!,,,3654,1,1,,c,,,,,,,,3.00,,,13.80,,,,,,,"250 kN MTS, UP",l,h,n,,fan,"d, RT",OB_TG2_R021,,,,,,,,,,,,,,"Strain gauge:   HBM 6/350 LY11, Middle, Center, BTB","SG, M, C, BTB",50,0.34
1105,GEV213_R0390_0255,108,56.66,UP,UD3,90,LM,R0390,GE1,6.30,25.05,25.00,25.03,157.74,145,,,,TG 2 phase I,I,24/10/2003,24/10/2003,CA,10,-24.68,,,-24.68,,,,,,,,-156.47,,-156.47,,,,#WAARDE!,,,572,1,1,,c,,,,,,,,2.59,,,14.20,,,,,,,"250 kN MTS, UP",l,h,n,30.4,fan,"d, RT",OB_TG2_R021,,,,,,,,,,,,,,"Strain gauge:   HBM 6/350 LY11, Middle, Center, BTB","SG, M, C, BTB",50,0.06
1106,GEV213_R0390_0256,108,56.66,UP,UD3,90,LM,R0390,GE1,6.39,24.89,24.82,24.85,158.72,145,,,,TG 2 phase I,I,24/10/2003,24/10/2003,CA,10,-25.01,,,-25.01,,,,,,,,-157.59,,-157.59,,,,#WAARDE!,,,568,1,4,,c,,,,,,,,2.59,,,14.60,,,,,,,"250 kN MTS, UP",l,h,n,28.8,fan,"d, RT",OB_TG2_R021,,,,,,,,,,,,,,"Strain gauge:   HBM 6/350 LY11, Middle, Center, BTB","SG, M, C, BTB",50,0.06
1107,GEV206_R0300_0432,65,51.20,UP,UD2,0,LM,R0300,GE1,3.74,25.30,25.28,25.29,94.66,145,,,,TG 1 phase I,I,30/09/2003,30/09/2003,CA,0.1,35.00,,,35.00,,,,,,,,369.74,,369.74,,,,#WAARDE!,,,78760,2,2,,t,,,,,,,,3.60,,,,,,,,,,"250 kN MTS, UP",l,h,n,,fan with cooling,"d, RT",OB_TG1_R013/OB_TG1_N002,Unreliable strain measurements,,,,,,,x,,,,,,"Strain gauge:   HBM 6/350 LY11, Middle, Center, BTB","SG, M, C, BTB",120,6.08
1108,GEV206_R0300_0434,65,51.20,UP,UD2,0,LM,R0300,GE1,3.74,25.15,25.12,25.13,93.91,145,,,,TG 1 phase I,I,17/10/2003,20/10/2003,CA,0.1,25.50,,,25.50,,,,,,,,271.53,,271.53,,,,#WAARDE!,,,1812119,3,3,,,,,,,,,,6.70,,,,,,,,,,"250 kN MTS, UP",l,h,n,,fan with cooling,"d, RT",OB_TG1_R013/OB_TG1_N002,Unreliable strain measurements,,,,,,,x,,,,,,"Strain gauge:   HBM 6/350 LY11, Middle, Center, BTB","SG, M, C, BTB",120,75.13
1109,GEV206_R0300_0436,65,51.20,UP,UD2,0,LM,R0300,GE1,3.82,25.10,25.09,25.10,95.95,145,,,,TG 1 phase I,I,06/10/2003,06/10/2003,CA,0.1,54.00,,,54.00,,,,,,,,562.82,,562.82,,,,#WAARDE!,,,961,1,1,,t,,,,,,,,1.50,,,,,,,,,,"250 kN MTS, UP",l,h,n,,fan with cooling,"d, RT",OB_TG1_R013,Unreliable strain measurements,,,,,,,x,,,,,,"Strain gauge:   HBM 6/350 LY11, Middle, Center, BTB","SG, M, C, BTB",120,0.18
1110,GEV206_R0300_0440,66,49.07,UP,UD2,0,LM,R0300,GE1,3.80,25.23,25.20,25.21,95.80,145,,,,TG 1 phase I,I,06/10/2003,07/10/2003,CA,0.1,25.50,,,25.50,,,,,,,,266.19,,266.19,,,,#WAARDE!,,,349482,3,3,,t,,,,,,,,6.70,,,,,,,,,,"250 kN MTS, UP",l,h,n,28.0,fan with cooling,"d, RT",OB_TG1_R013/OB_TG1_N002,Coupon was misaligned. Unreliable strain measurements,,,,,,,x,,,,,,"Strain gauge:   HBM 6/350 LY11, Middle, Center, BTB","SG, M, C, BTB",120,14.49
1111,GEV206_R0300_0443,66,49.07,UP,UD2,0,LM,R0300,GE1,3.74,25.23,25.03,25.16,94.03,145,,,,TG 1 phase I,I,07/10/2003,11/10/2003,CA,0.1,25.50,,,25.50,,,,,,,,271.18,,271.18,,,,#WAARDE!,,,1830946,3,3,,t,,,,,,,,6.70,,,,,,,,,,"250 kN MTS, UP",l,h,n,25.6,fan with cooling,"d, RT",OB_TG1_R013/OB_TG1_N002,Test interrupted and restarted. Unreliable strain measurements,,,,,,,x,,,,,,"Strain gauge:   HBM 6/350 LY11, Middle, Center, BTB","SG, M, C, BTB",120,75.91
1112,GEV206_R0300_0445,66,49.07,UP,UD2,0,LM,R0300,GE1,3.83,25.25,25.25,25.25,96.78,145,,,,TG 1 phase I,I,01/10/2003,03/10/2003,CA,0.1,25.50,,,25.50,,,,,,,,263.48,,263.48,,,,#WAARDE!,,,1278329,3,3,,t,,,,,,,,6.70,,,,,,,,,,"250 kN MTS, UP",l,h,n,,fan with cooling,"d, RT",OB_TG1_R013/OB_TG1_N002,Temperature below 35 degrees. One strain gauge not working. Unreliable strain measurements,,,,,x,,x,,,,,,"Strain gauge:   HBM 6/350 LY11, Middle, Center, BTB","SG, M, C, BTB",120,53.00
1113,GEV207_S0300_0201,1001,#N/B,CRES,MD2,0,GAMESA,S0300,GE1,7.33,,25.08,25.08,183.76,610,,500.00,,TG 4 phase I,I,20/10/2003,20/10/2003,STT,,119.91,,119.91,,,,,,,,,652.53,652.53,,,,,20275.04,,,1,,,,,,,,,,,4,,,32.18,,,,,,0.0203,#DELING.DOOR.0!,"250 kN MTS, CRES",d,h,n,,,"d, RT",OB_TG4_R006,,,,,,,,,,,,GAM01-01,,two strain gauges type 6/350 LY41HBM,,,0.25
1114,GEV207_S0300_0202,1001,#N/B,CRES,MD2,0,GAMESA,S0300,GE1,7.36,,25.30,25.30,186.31,610,,500.00,,TG 4 phase I,I,21/10/2003,21/10/2003,STT,,115.14,,115.14,,,,,,,,,618.00,618.00,,,,,19535.48,,,1,,,,,,,,,,,4,,,31.64,,,,,,0.0195,#DELING.DOOR.0!,"250 kN MTS, CRES",d,h,n,,,"d, RT",OB_TG4_R006,,,,,,,,,,,,GAM01-02,,one s.g. 6/350 LY41 HBM,,,0.25
1115,GEV207_S0300_0203,1001,#N/B,CRES,MD2,0,GAMESA,S0300,GE1,7.28,,24.99,24.99,181.98,610,,500.00,,TG 4 phase I,I,20/10/2003,20/10/2003,STT,,120.80,,120.80,,,,,,,,,663.82,663.82,,,,,20400.11,,,1,,,,,,,,,,,4,,,32.54,,,,,,0.0204,#DELING.DOOR.0!,"250 kN MTS, CRES",d,h,n,,,"d, RT",OB_TG4_R006,,,,,,,,,,,,GAM01-03,,two strain gauges type 6/350 LY41HBM,,,0.25
1116,GEV207_S0300_0204,1001,#N/B,CRES,MD2,0,GAMESA,S0300,GE1,7.22,,25.02,25.02,180.74,610,,500.00,,TG 4 phase I,I,20/10/2003,20/10/2003,STT,,108.15,,108.15,,,,,,,,,598.36,598.36,,,,,19189.23,,,1,,,,,,,,,,,4,,,31.18,,,,,,0.0192,#DELING.DOOR.0!,"250 kN MTS, CRES",d,h,n,,,"d, RT",OB_TG4_R006,,,,,,,,,,,,GAM01-04,,two strain gauges type 6/350 LY41HBM,,,0.25
1117,GEV207_S0300_0205,1001,#N/B,CRES,MD2,0,GAMESA,S0300,GE1,7.04,,25.12,25.12,176.79,610,,500.00,,TG 4 phase I,I,21/10/2003,21/10/2003,STT,,116.89,,116.89,,,,,,,,,661.16,661.16,,,,,19999.48,,,1,,,,,,,,,,,4,,,33.06,,,,,,0.0200,#DELING.DOOR.0!,"250 kN MTS, CRES",d,h,n,,,"d, RT",OB_TG4_R006,,,,,,,,,,,,GAM01-05,,one s.g. 6/350 LY41 HBM,,,0.25
1118,GEV207_S0300_0206,1001,#N/B,CRES,MD2,0,GAMESA,S0300,GE1,7.40,,25.08,25.08,185.64,610,,500.00,,TG 4 phase I,I,21/10/2003,21/10/2003,STT,,116.47,,116.47,,,,,,,,,627.39,627.39,,,,,19405.21,,,1,,,,,,,,,,,4,,,32.33,,,,,,0.0194,#DELING.DOOR.0!,"250 kN MTS, CRES",d,h,n,,,"d, RT",OB_TG4_R006,,,,,,,,,,,,GAM01-06,,one s.g. 6/350 LY41 HBM,,,0.25
1119,GEV207_S3700_0205,1007,#N/B,CRES,MD2,0,GAMESA,S3700,GE1,7.67,,25.35,25.35,194.38,610,,500.00,,TG 4 phase I,I,21/10/2003,21/10/2003,STT,,69.44,,69.44,,,1.75,1.75,,,,,357.23,357.23,,,,,12434.52,,,1,,,,,,,,,,,4,,,28.73,,,,,,0.0124,#DELING.DOOR.0!,"250 kN MTS, CRES",d,h,n,,,"d, RT",OB_TG4_R006,,,,,,,,,,,,"GAM02-05, renamed to GEV207_S0400_0201, final rename 6 may 2005","1:25, 1/3",two strain gauges type 6/350 LY41HBM,,,0.25
1120,GEV207_S3700_0206,1007,#N/B,CRES,MD2,0,GAMESA,S3700,GE1,7.71,,25.27,25.27,194.88,610,,500.00,,TG 4 phase I,I,22/10/2003,22/10/2003,STT,,68.14,,68.14,,,1.79,1.79,,,,,349.65,349.65,,,,,12568.64,,,1,,,,,,,,,,,4,,,27.82,,,,,,0.0126,#DELING.DOOR.0!,"250 kN MTS, CRES",d,h,n,,,"d, RT",OB_TG4_R006,,,,,,,,,,,,"GAM02-06, renamed to GEV207_S0400_0202, final rename 6 may 2005","1:25, 1/3",one s.g. 6/350 LY41 HBM,,,0.25
1121,GEV207_S3700_0204,1007,#N/B,CRES,MD2,0,GAMESA,S3700,GE1,7.53,,25.12,25.12,189.08,610,,500.00,,TG 4 phase I,I,29/10/2003,29/10/2003,STT,,80.67,,80.67,,,,,,,,,426.65,426.65,,,,,14027.12,,,1,,,,,,,,,,,4,,,30.42,,,,,,0.0140,#DELING.DOOR.0!,"250 kN MTS, CRES",d,h,n,,,"d, RT",OB_TG4_R006,,,,,,,,,,,,"GAM02-04, renamed to GEV207_S0400_0203, final rename 6 may 2005","1:25, 1/3",one s.g. 6/350 LY41 HBM,,,0.25
1122,GEV207_S3700_0203,1007,#N/B,CRES,MD2,0,GAMESA,S3700,GE1,7.73,,25.41,25.41,196.34,610,,500.00,,TG 4 phase I,I,29/10/2003,29/10/2003,STT,,77.38,,77.38,,,,,,,,,394.11,394.11,,,,,13722.83,,,1,,,,,,,,,,,4,,,28.72,,,,,,0.0137,#DELING.DOOR.0!,"250 kN MTS, CRES",d,h,n,,,"d, RT",OB_TG4_R006,,,,,,,,,,,,"GAM02-03, renamed to GEV207_S0400_0204, final rename 6 may 2005","1:25, 1/3",one s.g. 6/350 LY41 HBM,,,0.25
1123,GEV207_S3700_0202,1007,#N/B,CRES,MD2,0,GAMESA,S3700,GE1,7.79,,25.38,25.38,197.74,610,,500.00,,TG 4 phase I,I,29/10/2003,29/10/2003,STT,,69.98,,69.98,,,,,,,,,353.91,353.91,,,,,12430.87,,,1,,,,,,,,,,,4,,,28.47,,,,,,0.0124,#DELING.DOOR.0!,"250 kN MTS, CRES",d,h,n,,,"d, RT",OB_TG4_R006,,,,,,,,,,,,"GAM02-02, renamed to GEV207_S0400_0205, final rename 6 may 2005","1:25, 1/3",one s.g. 6/350 LY41 HBM,,,0.25
1124,GEV207_S3700_0201,1007,#N/B,CRES,MD2,0,GAMESA,S3700,GE1,7.53,,25.41,25.41,191.36,610,,500.00,,TG 4 phase I,I,29/10/2003,29/10/2003,STT,,76.02,,76.02,,,1.90,1.90,,,,,397.26,397.26,,,,,13292.83,,,1,,,,,,,,,,,4,,,29.89,,,,,,0.0133,#DELING.DOOR.0!,"250 kN MTS, CRES",d,h,n,,,"d, RT",OB_TG4_R006,specimen was loaded up to 58kN then unloaded and reloaded to failure,,x,,,,,,,,,"GAM02-01, renamed to GEV207_S0400_0206, final rename 6 may 2005","1:25, 1/3",two s.g. 6/350 LY41 HBM,,,0.25
1125,GEV207_S3800_0206,1009,#N/B,CRES,MD2,0,GAMESA,S3800,GE1,7.92,,25.17,25.17,199.35,610,,500.00,,TG 4 phase I,I,11/03/2003,10/03/2003,STT,,69.34,,69.34,,,1.09,1.09,,,,,347.84,347.84,,,,,10270.67,,,1,,,,,,,,,,,2,,,33.87,,,,,,0.0103,#DELING.DOOR.0!,"250 kN MTS, CRES",d,h,n,,,"d, RT",OB_TG4_R006,,,,,,,,,,,,"GAM03-06, renamed to GEV207_S0400_0207, final rename 6 may 2005","1:25, 2/3",one s.g. 6/350 LY41 HBM,,,0.25
1126,GEV207_S3800_0205,1009,#N/B,CRES,MD2,0,GAMESA,S3800,GE1,7.70,,25.08,25.08,193.04,610,,500.00,,TG 4 phase I,I,11/03/2003,11/03/2003,STT,,69.58,,69.58,,,1.20,1.20,,,,,360.44,360.44,,,,,10064.00,,,1,,,,,,,,,,,2,,,35.82,,,,,,0.0101,#DELING.DOOR.0!,"250 kN MTS, CRES",d,h,n,,,"d, RT",OB_TG4_R006,,,,,,,,,,,,"GAM03-05, renamed to GEV207_S0400_0208, final rename 6 may 2005","1:25, 2/3",one s.g. 6/350 LY41 HBM,,,0.25
1127,GEV207_S3800_0204,1009,#N/B,CRES,MD2,0,GAMESA,S3800,GE1,7.96,,25.21,25.21,200.67,610,,500.00,,TG 4 phase I,I,11/03/2003,11/03/2003,STT,,82.14,,82.14,,,1.33,1.33,,,,,409.33,409.33,,,,,12324.63,,,1,,,,,,,,,,,2,,,33.21,,,,,,0.0123,#DELING.DOOR.0!,"250 kN MTS, CRES",d,h,n,,,"d, RT",OB_TG4_R006,,,,,,,,,,,,"GAM03-04, renamed to GEV207_S0400_0209, final rename 6 may 2005","1:25, 2/3",one s.g. 6/350 LY41 HBM,,,0.25
