Repository: maanpandya/Fatigue-Life-Analysis-Composites

# Fatigue-Life-Analysis-Composites
Analyzing factors affecting fatigue life in composite laminates for wind energy applications

File: Data processing/optimatforpy.csv (part 7 of 35)
nr,Name,Plate,Fibre Volume Fraction,Lab,Laminate ,Cut angle ,Manufacturer,Geometry,Material,taverage,wmax,wmin,waverage,area,Lnominal,Lmeasured,Lgauge,Radius (waist),TG and phase,Phase,start date,end date,Test type,R-value1,Fmax,Ferror,Fstatic,Ffatigue,"Fmax, 90",epsmax,epsstatic,epsfatigue,eps90,eps45,Nu,smax,"smax,static","smax, fatigue",shear strain,shear strength,shear modulus (near other moduli),Torquemax,Torquefatigue,Torquestatic,Ncycles,level,levelcalc,Nspectrum,failure mode,runout,R-value2,Fmax2,epsmax2,smax2,Ncycles2,ratedisplacement,f,f2,Eit,Eic,Eft,Efc,"Elur,front","Elur, back",eps_max_t,eps_max_c,Machine,control,grip,ABG,Temp.,Temp. control,Environment,Reference document,Remarks,Invalid ,Bending ,Buckling ,Overheating,Tab failure ,Delaminated ,Incomplete measurement data ,Strain from E ,LUR,TEC,data delivered under name,Repair characteristics,Strain measurement equipment (long),Strain measurement equipment (short),Grip pressure,time per test
1128,GEV207_S3800_0203,1009,#N/B,CRES,MD2,0,GAMESA,S3800,GE1,7.93,,25.08,25.08,198.88,610,,500.00,,TG 4 phase I,I,11/03/2003,11/03/2003,STT,,74.23,,74.23,,,1.27,1.27,,,,,373.23,373.23,,,,,11646.03,,,1,,,,,,,,,,,2,,,32.05,,,,,,0.0116,#DELING.DOOR.0!,"250 kN MTS, CRES",d,h,n,,,"d, RT",OB_TG4_R006,,,,,,,,,,,,"GAM03-03, renamed to GEV207_S0400_0210, final rename 6 may 2005","1:25, 2/3",one s.g. 6/350 LY41 HBM,,,0.25
1129,GEV207_S3800_0202,1009,#N/B,CRES,MD2,0,GAMESA,S3800,GE1,7.83,,25.41,25.41,199.01,610,,500.00,,TG 4 phase I,I,11/03/2003,11/03/2003,STT,,92.40,,92.40,,,1.52,1.52,,,,,464.30,464.30,,,,,14064.03,,,1,,,,,,,,,,,2,,,33.01,,,,,,0.0141,#DELING.DOOR.0!,"250 kN MTS, CRES",d,h,n,,,"d, RT",OB_TG4_R006,,,,,,,,,,,,"GAM03-02, renamed to GEV207_S0400_0211, final rename 6 may 2005","1:25, 2/3",one s.g. 6/350 LY41 HBM,,,0.25
1130,GEV207_S3800_0201,1009,#N/B,CRES,MD2,0,GAMESA,S3800,GE1,7.85,,25.25,25.25,198.31,610,,500.00,,TG 4 phase I,I,11/03/2003,11/03/2003,STT,,79.04,,79.04,,,1.44,1.44,,,,,398.56,398.56,,,,,12800.23,,,1,,,,,,,,,,,2,,,31.14,,,,,,0.0128,#DELING.DOOR.0!,"250 kN MTS, CRES",d,h,n,,,"d, RT",OB_TG4_R006,,,x,,,,,,,,,"GAM03-01, renamed to GEV207_S0400_0212, final rename 6 may 2005","1:25, 2/3",two s.g. 6/350 LY41 HBM,,,0.25
1131,GEV206_I0400_0031,105-106,#N/B,RISØ,UD2,0,LM,I0400,GE1, 3.72,,12.15, 12.15,45.20,76,,,,TG 3 phase I,I,,,Shear,,3.80,,3.80,0.00,,7.82,7.82,,,,,,,,7.18,84.09,4.99,#WAARDE!,,,1,,,,s,,,,,,,2,,,,,,,,,,,"25 kN Instron, RISØ",d,,,,,"d, RT",OB_TG3_R009,,,,,,,,,,,,,,,,,
1132,GEV206_I0400_0032,105-106,#N/B,RISØ,UD2,0,LM,I0400,GE1, 3.74,,12.20, 12.20,45.63,76,,,,TG 3 phase I,I,,,Shear,,3.79,,3.79,0.00,,8.08,8.08,,,,,,,,7.26,83.02,4.97,#WAARDE!,,,1,,,,s,,,,,,,2,,,,,,,,,,,"25 kN Instron, RISØ",d,,,,,"d, RT",OB_TG3_R009,,,,,,,,,,,,,,,,,
1133,GEV206_I0400_0033,105-106,#N/B,RISØ,UD2,0,LM,I0400,GE1, 3.74,,12.20, 12.20,45.63,76,,,,TG 3 phase I,I,,,Shear,,3.72,,3.72,0.00,,7.78,7.78,,,,,,,,7.18,81.58,5.33,#WAARDE!,,,1,,,,s,,,,,,,2,,,,,,,,,,,"25 kN Instron, RISØ",d,,,,,"d, RT",OB_TG3_R009,,,,,,,,,,,,,,,,,
1134,GEV206_I0400_0034,105-106,#N/B,RISØ,UD2,0,LM,I0400,GE1, 3.69,,12.15, 12.15,44.83,76,,,,TG 3 phase I,I,,,Shear,,3.78,,3.78,0.00,,7.67,7.67,,,,,,,,6.70,84.25,5.20,#WAARDE!,,,1,,,,s,,,,,,,2,,,,,,,,,,,"25 kN Instron, RISØ",d,,,,,"d, RT",OB_TG3_R009,,,,,,,,,,,,,,,,,
1135,GEV206_I0400_0046,105-106,#N/B,RISØ,UD2,0,LM,I0400,GE1, 3.70,,12.15, 12.15,44.96,76,,,,TG 3 phase I,I,,,Shear,,3.47,,3.47,0.00,,7.97,7.97,,,,,,,,7.23,77.18,5.47,#WAARDE!,,,1,,,,s,,,,,,,2,,,,,,,,,,,"25 kN Instron, RISØ",d,,,,,"d, RT",OB_TG3_R009,,,,,,,,,,,,,,,,,
1136,GEV206_I0400_0047,105-106,#N/B,RISØ,UD2,0,LM,I0400,GE1, 3.71,,12.14, 12.14,45.04,76,,,,TG 3 phase I,I,,,Shear,,3.75,,3.75,0.00,,7.89,7.89,,,,,,,,4.55,83.17,5.62,#WAARDE!,,,1,,,,s,,,,,,,2,,,,,,,,,,,"25 kN Instron, RISØ",d,,,,,"d, RT",OB_TG3_R009,,,,,,,,,,,,,,,,,
1137,GEV206_I0400_0048,105-106,#N/B,RISØ,UD2,0,LM,I0400,GE1, 3.62,,12.15, 12.15,43.98,76,,,,TG 3 phase I,I,,,Shear,,3.58,,3.58,0.00,,7.93,7.93,,,,,,,,7.21,81.45,5.51,#WAARDE!,,,1,,,,s,,,,,,,2,,,,,,,,,,,"25 kN Instron, RISØ",d,,,,,"d, RT",OB_TG3_R009,,,,,,,,,,,,,,,,,
1138,GEV206_I0130_0002,114,53.15,RISØ,UD2,30,LM,I0130,GE1, 3.700,,25.04,25.048,92.68,300,,150.00,,TG 3 phase I,I,07/11/2003,07/11/2003,STT,,4.44,,4.44,0.00,,0.95,0.95,,,,,47.87,47.87,,2.23,47.88,3.83,#DELING.DOOR.0!,,,1,,,,,,,,,,,0.25,,,,,,,,,,,"50 kN Instron, RISØ",d,h,,,,"d, RT",OB_TG3_R010,loading,,,,,,,,,,,,,,,,0.25
1139,GEV206_I0130_0003,114,53.15,RISØ,UD2,30,LM,I0130,GE1, 3.744,,25.07,25.073,93.87,300,,150.00,,TG 3 phase I,I,07/11/2003,07/11/2003,STT,,4.56,,4.61,0.00,,1.16,1.16,,,,,49.22,49.22,,2.58,48.60,4.27,#DELING.DOOR.0!,,,1,,,,,,,,,,,0.25,,,,,,,,,,,"50 kN Instron, RISØ",d,h,,,,"d, RT",OB_TG3_R010,loading,,,,,,,,,,,,,,,,0.25
1140,GEV206_I0130_0004,114,53.15,RISØ,UD2,30,LM,I0130,GE1, 3.724,,24.93,24.936,92.86,300,,150.00,,TG 3 phase I,I,10/11/2003,10/11/2003,STT,,4.59,,4.59,0.00,,1.13,1.13,,,,,49.50,49.50,,1.83,49.40,4.55,#DELING.DOOR.0!,,,1,,,,,,,,,,,0.25,,,,,,,,,,,"50 kN Instron, RISØ",d,h,,,,"d, RT",OB_TG3_R010,loading-unloading,,,,,,,,,x,,,,,,,0.25
1141,GEV206_I0130_0005,114,53.15,RISØ,UD2,30,LM,I0130,GE1, 3.746,,25.08,25.080,93.95,300,,150.00,,TG 3 phase I,I,10/11/2003,10/11/2003,STT,,4.70,,4.75,0.00,,1.31,1.31,,,,,50.67,50.67,,2.04,49.98,5.01,#DELING.DOOR.0!,,,1,,,,,,,,,,,0.25,,,,,,,,,,,"50 kN Instron, RISØ",d,h,,,,"d, RT",OB_TG3_R010,loading-unloading,,,,,,,,,x,,,,,,,0.25
1142,GEV206_I0130_0006,114,53.15,RISØ,UD2,30,LM,I0130,GE1, 3.756,,25.90,25.908,97.31,300,,150.00,,TG 3 phase I,I,10/11/2003,10/11/2003,STT,,4.66,,4.92,0.00,,1.89,1.89,,,,,50.67,50.67,,2.06,47.91,4.41,#DELING.DOOR.0!,,,1,,,,,,,,,,,0.25,,,,,,,,,,,"50 kN Instron, RISØ",d,h,,,,"d, RT",OB_TG3_R010,loading-unloading,,,,,,,,,x,,,,,,,0.25
1143,GEV206_I0130_0007,114,53.15,RISØ,UD2,30,LM,I0130,GE1, 3.786,,25.04,25.048,94.83,300,,150.00,,TG 3 phase I,I,10/11/2003,10/11/2003,STT,,4.70,,4.80,0.00,,1.36,1.36,,,,,50.76,50.76,,1.80,49.61,4.60,#DELING.DOOR.0!,,,1,,,,,,,,,,,0.25,,,,,,,,,,,"50 kN Instron, RISØ",d,h,,,,"d, RT",OB_TG3_R010,loading-unloading,,,,,,,,,x,,,,,,,0.25
1144,GEV206_R0300_0309,50,53.09,VUB,UD2,0,LM,R0300,GE1,3.73,,25.44,25.44,94.89,145,,35.00,,TG 3 phase I,I,20/10/2003,24/10/2003,CA,-1,17.00,,,17.00,,0.53,,0.53,,,,179.15,,179.15,,,,#WAARDE!,,,1457815,,3,,t,,,,,,,,4.33,,35.81,35.66,,,,,,,"100 kN MTS, VUB",l,h,n,26.5,,"d, RT",,,,,,,,,,,,,,,"Instron ext, 12.5 mm gauge length, 2.5 mm range",,,93.52
1145,GEV206_R0300_0305,50,53.09,VUB,UD2,0,LM,R0300,GE1,3.65,,25.44,25.44,92.78,145,,35.00,,TG 3 phase I,I,24/10/2003,24/10/2003,CA,0.1,45.00,,,45.00,,1.39,,1.39,,,,485.00,,485.00,,,,#WAARDE!,,,5285,,1b,,t,,,,,,,,2.16,,35.58,,,,,,,,"100 kN MTS, VUB",l,h,n,26.8,,"d, RT",,,,,,,,,,,,,,,"Instron ext, 12.5 mm gauge length, 2.5 mm range",,,0.68
1146,GEV206_R0300_0307,50,53.09,VUB,UD2,0,LM,R0300,GE1,3.74,,25.39,25.39,94.97,145,,35.00,,TG 3 phase I,I,26/10/2003,26/10/2003,CA,0.1,55.00,,,55.00,,1.62,,1.62,,,,579.12,,579.12,,,,#WAARDE!,,,1213,,1,,t,,,,,,,,1.50,,36.84,,,,,,,,"100 kN MTS, VUB",l,h,n,26.3,,"d, RT",,,,,,,,,,,,,,,"Instron ext, 12.5 mm gauge length, 2.5 mm range",,,0.22
1147,GEV206_R0300_0308,50,53.09,VUB,UD2,0,LM,R0300,GE1,3.75,,25.45,25.45,95.45,145,,35.00,,TG 3 phase I,I,26/10/2003,27/10/2003,CA,0.1,35.00,,,35.00,,,,,,,,366.68,,366.68,,,,#WAARDE!,,,55253,,2,,t,,,,,,,,3.57,,,,,,,,,,"100 kN MTS, VUB",l,h,n,25.3,,"d, RT",,,,,,,,,,,,,,,"Instron ext, 12.5 mm gauge length, 2.5 mm range",,,4.30
1148,GEV206_R0300_0299,50,53.09,VUB,UD2,0,LM,R0300,GE1,3.75,,25.51,25.51,95.75,145,,35.00,,TG 3 phase I,I,27/10/2003,28/10/2003,CA,0.1,25.00,,,25.00,,0.78,,0.78,,,,261.10,,261.10,,,,#WAARDE!,,,330217,,3,,t,,,,,,,,5.00,,35.60,,,,,,,,"100 kN MTS, VUB",l,h,n,25.0,,"d, RT",,,,,,,,,,,,,,,"Instron ext, 12.5 mm gauge length, 2.5 mm range",,,18.35
1149,GEV206_R0300_0298,50,53.09,VUB,UD2,0,LM,R0300,GE1,3.72,,25.48,25.48,94.80,145,,35.00,,TG 3 phase I,I,29/10/2003,30/10/2003,CA,0.1,20.00,,,20.00,,0.64,,0.64,,,,210.97,,210.97,,,,#WAARDE!,,,185426,,4,,t,,,,,,,,5.00,,36.36,,,,,,,,"100 kN MTS, VUB",l,h,n,23.0,,"d, RT",,,,,,,,,,,,,,,"Instron ext, 12.5 mm gauge length, 2.5 mm range",,,10.30
1150,GEV206_R0300_0292,49,53.54,VUB,UD2,0,LM,R0300,GE1,3.79,,25.56,25.56,96.79,145,,35.00,,TG 3 phase I,I,30/10/2003,31/10/2003,CA,10,-20.00,,,-20.00,,-0.66,,-0.66,,,,-206.64,,-206.64,,,,#WAARDE!,,,248843,,0,,c,,,,,,,,5.00,,,35.22,,,,,,,"100 kN MTS, VUB",l,h,n,23.3,,"d, RT",,,,,,,,,,,,,,,"Instron ext, 12.5 mm gauge length, 2.5 mm range",,,13.82
1151,GEV206_R0300_0294,50,53.09,VUB,UD2,0,LM,R0300,GE1,3.70,,25.53,25.53,94.47,145,,35.00,,TG 3 phase I,I,31/10/2003,31/10/2003,CA,10,-40.00,,,-40.00,,-1.38,,-1.38,,,,-423.40,,-423.40,,,,#WAARDE!,,,1,,0,,c,,,,,,,,2.73,,,36.70,,,,,,,"100 kN MTS, VUB",l,h,n,22.9,,"d, RT",,,,,,,,,,,,,,,"Instron ext, 12.5 mm gauge length, 2.5 mm range",,,0.00
1152,GEV206_R0300_0295,50,53.09,VUB,UD2,0,LM,R0300,GE1,3.77,,25.22,25.22,95.07,145,,35.00,,TG 3 phase I,I,31/10/2003,03/11/2003,CA,10,-30.00,,,-30.00,,-0.97,,-0.97,,,,-315.57,,-315.57,,,,#WAARDE!,,,613515,,0,,c,,,,,,,,3.57,,,35.94,,,,,,,"100 kN MTS, VUB",l,h,n,26.0,,"d, RT",,,,,,,,,,,,,,,"Instron ext, 12.5 mm gauge length, 2.5 mm range",,,47.74
1153,GEV206_R0300_0296,50,53.09,VUB,UD2,0,LM,R0300,GE1,3.75,,25.49,25.49,95.50,145,,35.00,,TG 3 phase I,I,03/11/2003,05/11/2003,CA,10,-35.00,,,-35.00,,-1.12,,-1.12,,,,-366.48,,-366.48,,,,#WAARDE!,,,451169,,0,,c,,,,,,,,3.57,,,35.62,,,,,,,"100 kN MTS, VUB",l,h,n,27.6,,"d, RT",,,,,,,,,,,,,,,"Instron ext, 12.5 mm gauge length, 2.5 mm range",,,35.10
1154,GEV206_R0300_0290,49,53.54,VUB,UD2,0,LM,R0300,GE1,3.76,,25.46,25.46,95.66,145,,35.00,,TG 3 phase I,I,11/12/2003,11/12/2003,CA,10,-40.00,,,-40.00,,-1.67,,-1.67,,,,-418.16,,-418.16,,,,#WAARDE!,,,4,,0,,c,,,,,,,,2.73,,,34.21,,,,,,,"100 kN MTS, VUB",l,h,n,21.5,,"d, RT",,,,,,,,,,,,,,,"Instron ext, 12.5 mm gauge length, 2.5 mm range",,,0.00
1155,GEV206_R0300_0287,49,53.54,VUB,UD2,0,LM,R0300,GE1,3.73,,25.55,25.55,95.30,145,,35.00,,TG 3 phase I,I,11/12/2003,15/11/2003,CA,10,-25.00,,,-25.00,,-0.79,,-0.79,,,,-262.33,,-262.33,,,,#WAARDE!,,,1310500,,0,,,y,,,,,,,5.00,,,36.05,,,,,,,"100 kN MTS, VUB",l,h,n,25.5,,"d, RT",,,,,,,,,,,,,,,"Instron ext, 12.5 mm gauge length, 2.5 mm range",,,72.81
1156,GEV206_R0300_0218,42,52.55,VUB,UD2,0,LM,R0300,GE1,3.73,,24.71,24.71,92.18,145,,35.00,,TG 1 phase I,I,26/06/2003,26/06/2003,CA,-1,20.00,,,20.00,,0.60,,0.60,,,,216.97,,216.97,,,,#WAARDE!,,,20937,,0,,t,,,,,,,,5.00,,36.54,36.50,,,,,,,"100 kN MTS, VUB",l,h,n,,,"d, RT",,,,,,,,,,,,,,,"Instron ext, 12.5 mm gauge length, 2.5 mm range",,,1.16
1157,GEV206_R0300_0114,25,50.81,DLR,UD2,0,LM,R0300,GE1,3.85,,24.55,24.55,94.52,145,,35.00,,TG 1 phase I,BM,30/07/2003,01/08/2003,CA,-1,17.01,,,17.01,,0.48,,0.48,,,,179.97,,179.97,,,,#WAARDE!,,,682835,,3,,t,,,,,,,,4.32,,38.15,38.05,,,,,,,"200 kN HUN, DLR",l,m,n,,fan,"d, RT",OB_TG1_R006,,,,,,,,,,,,,,,,,43.91
1158,GEV206_R0300_0115,25,50.81,DLR,UD2,0,LM,R0300,GE1,3.75,,24.71,24.71,92.66,145,,35.00,,TG 1 phase I,BM,25/07/2003,28/07/2003,CA,-1,16.68,,,16.68,,0.49,,0.49,,,,180.01,,180.01,,,,#WAARDE!,,,675361,,3,,t,,,,,,,,4.32,,37.77,38.23,,,,,,,"200 kN HUN, DLR",l,m,n,,fan,"d, RT",OB_TG1_R006,,,,,,,,,,,,,,,,,43.43
1159,GEV206_R0300_0116,25,50.81,DLR,UD2,0,LM,R0300,GE1,3.77,,24.71,24.71,93.16,145,,35.00,,TG 1 phase I,BM,28/07/2003,30/07/2003,CA,-1,16.77,,,16.77,,0.50,,0.50,,,,180.02,,180.02,,,,#WAARDE!,,,658702,,3,,t,,,,,,,,4.32,,37.44,37.01,,,,,,,"200 kN HUN, DLR",l,m,n,,fan,"d, RT",OB_TG1_R006,,,,,,,,,,,,,,,,,42.35
1160,GEV206_R0300_0117,25,50.81,DLR,UD2,0,LM,R0300,GE1,3.80,,24.59,24.59,93.44,145,,35.00,,TG 1 phase I,BM,24/07/2003,24/07/2003,CA,-1,28.03,,,28.03,,0.81,,0.81,,,,299.97,,299.97,,,,#WAARDE!,,,6753,,0,,t,,,,,,,,1.52,,37.72,37.82,,,,,,,"200 kN HUN, DLR",l,m,n,,fan,"d, RT",OB_TG1_R006,,,,,,,,,,,,,,,,,1.23
1161,GEV206_R0300_0118,25,50.81,DLR,UD2,0,LM,R0300,GE1,3.88,,24.59,24.59,95.41,145,,35.00,,TG 1 phase I,BM,23/07/2003,23/07/2003,CA,-1,24.81,,,24.81,,0.71,,0.71,,,,260.04,,260.04,,,,#WAARDE!,,,25565,,2,,t,,,,,,,,2.00,,37.28,37.27,,,,,,,"200 kN HUN, DLR",l,m,n,33.2,fan,"d, RT",OB_TG1_R006,,,,,,,,,,,,,,,,,3.55
1162,GEV206_R0300_0119,25,50.81,DLR,UD2,0,LM,R0300,GE1,3.95,,24.67,24.67,97.45,145,,35.00,,TG 1 phase I,BM,23/07/2003,24/07/2003,CA,-1,20.49,,,20.49,,0.59,,0.59,,,,210.27,,210.27,,,,#WAARDE!,,,135051,,0,,t,,,,,,,,3.13,,36.34,36.38,,,,,,,"200 kN HUN, DLR",l,m,n,,fan,"d, RT",OB_TG1_R006,,,,,,,,,,,,,,,,,12.00
1163,GEV206_R0300_0120,25,50.81,DLR,UD2,0,LM,R0300,GE1,3.86,,24.77,24.77,95.61,145,,35.00,,TG 1 phase I,BM,25/07/2003,25/07/2003,CA,-1,24.86,,,24.86,,0.70,,0.70,,,,260.01,,260.01,,,,#WAARDE!,,,40605,,2,,t,,,,,,,,2.00,,38.03,38.07,,,,,,,"200 kN HUN, DLR",l,m,n,,fan,"d, RT",OB_TG1_R006,,,,,,,,,,,,,,,,,5.64
1164,GEV206_R0300_0121,25,50.81,DLR,UD2,0,LM,R0300,GE1,3.82,,24.68,24.68,94.28,145,,35.00,,TG 1 phase I,BM,22/07/2003,23/07/2003,CA,-1,19.80,,,19.80,,0.57,,0.57,,,,210.02,,210.02,,,,#WAARDE!,,,214983,,0,,t,,,,,,,,3.13,,37.56,37.67,,,,,,,"200 kN HUN, DLR",l,m,n,31.9,fan,"d, RT",OB_TG1_R006,,,,,,,,,,,,,,,,,19.11
1165,GEV206_R0300_0122,25,50.81,DLR,UD2,0,LM,R0300,GE1,3.86,,24.84,24.84,95.88,145,,35.00,,TG 1 phase I,BM,24/07/2003,25/07/2003,CA,-1,20.14,,,20.14,,0.57,,0.57,,,,210.05,,210.05,,,,#WAARDE!,,,167968,,0,,t,,,,,,,,3.13,,37.46,37.51,,,,,,,"200 kN HUN, DLR",l,m,n,,fan,"d, RT",OB_TG1_R006,,,,,,,,,,,,,,,,,14.93
1166,GEV206_R0300_0123,25,50.81,DLR,UD2,0,LM,R0300,GE1,3.85,,24.62,24.62,94.79,145,,35.00,,TG 1 phase I,BM,22/07/2003,22/07/2003,CA,-1,24.64,,,24.64,,0.71,,0.71,,,,259.95,,259.95,,,,#WAARDE!,,,30712,,2,,t,,,,,,,,2.00,,37.23,37.32,,,,,,,"200 kN HUN, DLR",l,m,n,33.1,fan,"d, RT",OB_TG1_R006,,,,,,,,,,,,,,,,,4.27
1167,GEV206_D0200_0004,72,52.97,RISØ,UD2,0,LM,D0200,GE1,3.67,,24.89,24.89,91.35,280,,80.00,187.50,TG 3 phase I,I,,,CA,0.1,17.81,,,17.81,,0.50,,0.50,,,,195.00,,,,,,#WAARDE!,,,0,,0,,,,,,,,,,10.00,,,39.00,,,,,,,"250 kN Instron, RISØ",d,h,,,,"d, RT",OB_TG3_R012,,,,,,,,,,,,GEV206,,,,,0.00
1168,GEV206_D0200_0005,72,52.97,RISØ,UD2,0,LM,D0200,GE1,3.72,,24.85,24.85,92.44,280,,80.00,187.50,TG 3 phase I,I,31/10/2003,,CA,0.1,20.01,,,20.01,,0.53,,0.55,,,,216.45,,,,,,#WAARDE!,,,1965500,,4,,,,,,,,,,8.30,,,40.00,40.87,,,,,,"250 kN Instron, RISØ",d,h,,,,"d, RT",OB_TG3_R012,,,,,,,,,,,,GEV206,,,,,65.78
1169,GEV206_D0200_0006,72,52.97,RISØ,UD2,0,LM,D0200,GE1,3.73,,24.86,24.86,92.73,280,,80.00,187.50,TG 3 phase I,I,24/10/2003,,CA,0.1,21.99,,,21.99,,0.62,,0.60,,,,237.12,,,,,,#WAARDE!,,,517120,,4,,,,,,,,,,6.80,,,39.60,37.98,,,,,,"250 kN Instron, RISØ",d,h,,,,"d, RT",OB_TG3_R012,,,,,,,,,,,,GEV206,,,,,21.12
1170,GEV206_D0200_0007,72,52.97,RISØ,UD2,0,LM,D0200,GE1,3.84,,24.86,24.86,95.46,280,,80.00,187.50,TG 3 phase I,I,,,CA,0.1,24.25,,,24.25,,0.65,,0.65,,,,254.00,,,,,,#WAARDE!,,,0,,3,,,,,,,,,,5.90,,,39.00,,,,,,,"250 kN Instron, RISØ",d,h,,,,"d, RT",OB_TG3_R012,,,,,,,,,,,,GEV206,,,,,0.00
1171,GEV206_D0200_0008,73,53.62,RISØ,UD2,0,LM,D0200,GE1,3.70,,24.83,24.83,91.87,280,,80.00,187.50,TG 3 phase I,I,24/10/2003,,CA,0.1,25.28,,,25.28,,0.69,,0.70,,,,275.22,,,,,,#WAARDE!,,,153660,,3,,,,,,,,,,5.00,,,39.75,39.77,,,,,,"250 kN Instron, RISØ",d,h,,,,"d, RT",OB_TG3_R012,,,,,,,,,,,,GEV206,,,,,8.54
1172,GEV206_D0200_0009,73,53.62,RISØ,UD2,0,LM,D0200,GE1,3.75,,24.93,24.93,93.49,280,,80.00,187.50,TG 3 phase I,I,,,CA,0.1,27.39,,,27.39,,0.75,,0.75,,,,293.00,,,,,,#WAARDE!,,,0,,3,,,,,,,,,,4.40,,,39.00,,,,,,,"250 kN Instron, RISØ",d,h,,,,"d, RT",OB_TG3_R012,,,,,,,,,,,,GEV206,,,,,0.00
1173,GEV206_D0200_0010,73,53.62,RISØ,UD2,0,LM,D0200,GE1,3.72,,24.65,24.65,91.70,280,,80.00,187.50,TG 3 phase I,I,21/10/2003,,CA,0.1,28.80,,,28.80,,0.78,,0.80,,,,314.05,,,,,,#WAARDE!,,,98160,,3,,,,,,,,,,3.80,,,40.13,40.38,,,,,,"250 kN Instron, RISØ",d,h,,,,"d, RT",OB_TG3_R012,,,,,,,,,,,,GEV206,,,,,7.18
1174,GEV206_D0200_0012,73,53.62,RISØ,UD2,0,LM,D0200,GE1,3.70,,24.77,24.77,91.65,280,,80.00,187.50,TG 3 phase I,I,22/10/2003,,CA,0.1,32.17,,,32.17,,0.84,,0.90,,,,350.97,,,,,,#WAARDE!,,,46580,,0,,,,,,,,,,2.92,,,41.20,41.59,,,,,,"250 kN Instron, RISØ",d,h,,,,"d, RT",OB_TG3_R012,,,,,,,,,,,,GEV206,,,,,4.43
1175,GEV206_D0200_0013,73,53.62,RISØ,UD2,0,LM,D0200,GE1,3.78,,24.84,24.84,93.90,280,,80.00,187.50,TG 3 phase I,I,23/10/2003,,CA,0.1,35.14,,,35.14,,0.95,,0.95,,,,374.25,,,,,,#WAARDE!,,,19080,,2,,,,,,,,,,2.70,,,40.00,39.58,,,,,,"250 kN Instron, RISØ",d,h,,,,"d, RT",OB_TG3_R012,,,,,,,,,,,,GEV206,,,,,1.96
1176,GEV206_D0200_0014,73,53.62,RISØ,UD2,0,LM,D0200,GE1,3.60,,24.76,24.76,89.14,280,,80.00,187.50,TG 3 phase I,I,13/01/2004,,CA,0.1,35.09,,,35.09,,0.98,,1.00,,,,393.69,,,,,,#WAARDE!,,,19260,,2,,,,,,,,,,2.42,,,40.22,40.15,,,,,,"250 kN Instron, RISØ",d,h,,,,"d, RT",OB_TG3_R012,,,,,,,,,,,,GEV206,,,,,2.21
1177,GEV206_D0200_0015,73,53.62,RISØ,UD2,0,LM,D0200,GE1,3.59,,24.66,24.66,88.53,280,,80.00,187.50,TG 3 phase I,I,23/10/2003,,CA,0.1,36.46,,,36.46,,0.99,,1.05,,,,411.87,,,,,,#WAARDE!,,,13460,,2,,,,,,,,,,2.14,,,41.27,41.50,,,,,,"250 kN Instron, RISØ",d,h,,,,"d, RT",OB_TG3_R012,,,,,,,,,,,,GEV206,,,,,1.74
1178,GEV206_D0200_0011,73,53.62,RISØ,UD2,0,LM,D0200,GE1,3.71,,24.91,24.91,92.42,280,,80.00,187.50,TG 3 phase I,I,24/11/2004,,CA,0.1,42.85,,,42.85,,1.16,,1.15,,,,463.69,,,,,,#WAARDE!,,,3800,,1b,,,,,,,,,,1.84,,,39.00,40.02,,,,,,"250 kN Instron, RISØ",d,h,,,,"d, RT",OB_TG3_R012,,,,,,,,,,,,GEV206,,,,,0.57
1179,GEV207_D0200_0006,76,51.51,RISØ,MD2,0,LM,D0200,GE1,6.70,,24.90,24.90,166.83,280,,80.00,187.50,TG 3 phase I,I,,,CA,0.1,26.86,,,26.86,,0.60,,0.60,,,,161.00,,,,,,#WAARDE!,,,10007650,,4,,,y,,,,,,,2.16,,4.63,26.90,,,,,,,"250 kN Instron, RISØ",d,h,,,,"d, RT",OB_TG3_R013,no data,x,,,,,,,,,,GEV207,,,,,1286.04
1180,GEV207_D0200_0008,119,54.42,RISØ,MD2,0,LM,D0200,GE1,6.42,,25.10,25.10,161.14,280,,80.00,187.50,TG 3 phase I,I,,,CA,0.1,37.64,,,37.64,,0.80,,0.80,,,,233.60,,,,,,#WAARDE!,,,317880,,0,,,,,,,,,,4.17,,,29.20,29.20,,,,,,"250 kN Instron, RISØ",d,h,,,,"d, RT",OB_TG3_R013,,,,,,,,,,,,GEV207,,,,,21.17
1181,GEV207_D0200_0009,119,54.42,RISØ,MD2,0,LM,D0200,GE1,6.40,,25.10,25.10,160.64,280,,80.00,187.50,TG 3 phase I,I,,,CA,0.1,42.36,,,42.36,,0.90,,0.90,,,,263.70,,,,,,#WAARDE!,,,159000,,2,,,,,,,,,,5.30,,,29.30,29.30,,,,,,"250 kN Instron, RISØ",d,h,,,,"d, RT",OB_TG3_R013,,,,,,,,,,,,GEV207,,,,,8.34
1182,GEV207_D0200_0010,119,54.42,RISØ,MD2,0,LM,D0200,GE1,6.41,,24.90,24.90,159.61,280,,80.00,187.50,TG 3 phase I,I,,,CA,0.1,47.08,,,47.08,,1.00,,1.00,,,,295.00,,,,,,#WAARDE!,,,49700,,2,,,,,,,,,,6.58,,,29.50,29.50,,,,,,"250 kN Instron, RISØ",d,h,,,,"d, RT",OB_TG3_R013,,,,,,,,,,,,GEV207,,,,,2.10
1183,GEV207_D0200_0011,119,54.42,RISØ,MD2,0,LM,D0200,GE1,6.50,,25.50,25.50,165.75,280,,80.00,187.50,TG 3 phase I,I,,,CA,0.1,40.61,,,40.61,,1.10,,1.10,,,,245.00,,,,,,#WAARDE!,,,41000,,0,,,,,,,,,,7.78,,,28.80,,,,,,,"250 kN Instron, RISØ",d,h,,,,"d, RT",OB_TG3_R013,no data,x,,,,,,,,,,GEV207,,,,,1.46
1184,GEV207_D0200_0012,119,54.42,RISØ,MD2,0,LM,D0200,GE1,6.58,,24.93,24.93,164.04,280,,80.00,187.50,TG 3 phase I,I,,,CA,0.1,56.57,,,56.57,,1.20,,1.20,,,,344.88,,,,,,#WAARDE!,,,16000,,1b,,,,,,,,,,9.24,,,28.74,28.74,,,,,,"250 kN Instron, RISØ",d,h,,,,"d, RT",OB_TG3_R013,,,,,,,,,,,,GEV207,,,,,0.48
1185,GEV207_D0200_0013,119,54.42,RISØ,MD2,0,LM,D0200,GE1,6.46,,24.80,24.80,160.21,280,,80.00,187.50,TG 3 phase I,I,,,CA,0.1,62.90,,,62.90,,1.30,,1.30,,,,392.60,,,,,,#WAARDE!,,,9250,,1,,,,,,,,,,11.39,,,30.20,30.20,,,,,,"250 kN Instron, RISØ",d,h,,,,"d, RT",OB_TG3_R013,,,,,,,,,,,,GEV207,,,,,0.23
1186,GEV207_D0200_0014,119,54.42,RISØ,MD2,0,LM,D0200,GE1,6.56,,24.90,24.90,163.34,280,,80.00,187.50,TG 3 phase I,I,,,CA,0.1,64.72,,,64.72,,1.40,,1.40,,,,396.20,,,,,,#WAARDE!,,,8500,,1,,,,,,,,,,12.38,,,28.30,28.30,,,,,,"250 kN Instron, RISØ",d,h,,,,"d, RT",OB_TG3_R013,,,,,,,,,,,,GEV207,,,,,0.19
1187,GEV206_R0300_0348,53,53.40,WMC,UD2,0,LM,R0300,GE1,3.67,,25.35,25.35,93.03,145,,35.00,,TG 1 phase I,I,09/07/2003,10/07/2003,CA,-1,25.00,,,25.00,,0.65,,0.65,,,,268.72,,268.72,,,,#WAARDE!,,,130393,,2,,,y,,,,,,1,2.00,,43.05,43.25,,,,,,,"100 kN Schenck, WMC",l,h,,30.7,,"d, RT",,Temperature measured using infrared sensor,,,,,,,,,,,,,,"SG&EXT, M, C, BTB",,18.11
1188,GEV206_R0300_0349,53,53.40,WMC,UD2,0,LM,R0300,GE1,3.62,,25.36,25.36,91.80,145,,35.00,,TG 1 phase I,I,10/07/2003,10/07/2003,CA,-1,32.33,,,32.33,,0.88,,0.88,,,,352.17,,352.17,,,,#WAARDE!,,,1941,,1b,,,,,,,,,0.5,2.00,,41.69,42.22,,,,,,,"100 kN Schenck, WMC",l,h,,30.5,fan,"d, RT",,Temperature measured using infrared sensor,,,,,,,,,,,,,,"SG&EXT, M, C, BTB",,0.27
1189,GEV206_R0300_0350,53,53.40,WMC,UD2,0,LM,R0300,GE1,3.63,,25.38,25.38,92.13,145,,35.00,,TG 1 phase I,I,10/07/2003,10/07/2003,CA,-1,32.33,,,32.33,,0.80,,0.80,,,,350.92,,350.92,,,,#WAARDE!,,,2237,,1b,,c,,,,,,,0.5,2.00,,43.70,48.16,,,,,,,"100 kN Schenck, WMC",l,h,,31.7,fan,"d, RT",,Temperature measured using infrared sensor,,,,,,,,,,,,,,"SG&EXT, M, C, BTB",,0.31
1190,GEV206_R0300_0351,53,53.40,WMC,UD2,0,LM,R0300,GE1,3.67,,25.48,25.48,93.51,145,,35.00,,TG 1 phase I,I,11/07/2003,11/07/2003,CA,-1,32.33,,,32.33,,0.80,,0.80,,,,345.73,,345.73,,,,#WAARDE!,,,1673,,1b,,t,,,,,,,0.5,2.00,,42.66,57.16,,,,,,,"100 kN Schenck, WMC",l,h,,29.2,fan,"d, RT",,"Temperature measured using infrared sensor, modulus measurements non-valid.",,x,,,,,,,,,,,,"SG&EXT, M, C, BTB",,0.23
1191,GEV206_R0300_0352,53,53.40,WMC,UD2,0,LM,R0300,GE1,3.67,,25.37,25.37,93.11,145,,35.00,,TG 1 phase I,I,11/07/2003,11/07/2003,CA,-1,32.33,,,32.33,,0.80,,0.80,,,,347.23,,347.23,,,,#WAARDE!,,,2005,,1b,,t,,,,,,,0.5,2.00,,41.58,42.07,,,,,,,"100 kN Schenck, WMC",l,h,,30.0,fan,"d, RT",,,,,,,,,,,,,,,,,,0.28
1192,GEV207_R0400_0272,36,52.42,WMC,MD2,0,LM,R0400,GE1,6.55,,25.00,25.00,163.75,150,,,,TG 1 phase I,I,13/06/2003,09/07/2003,CA,-1,17.00,,,17.00,,0.35,,0.35,,,,103.82,,103.82,,,,#WAARDE!,,,6728478,,4,,,y,,,,,,0.5,5.00,,29.94,30.55,,,,,,,"100 kN Schenck, WMC",l,h,,,fan,"d, RT",,,,,,,,,,,,,,,,"SG, M, C, BTB",140,373.80
1193,GEV206_R0300_0076,1,53.31,CRES,UD2,0,LM,R0300,GE1,3.78,,25.30,25.30,95.63,145,,,,TG 1 phase I,BM,08/05/2003,08/05/2003,STC,,-42.65,,-42.65,,,-1.17,-1.17,,,,,-445.97,-445.97,,,,,-11565.64,,,1,,,,,,,,,,,0.5,,,,38.56,,,,,#DELING.DOOR.0!,-0.0116,"250 kN MTS, CRES",d,h,n,,,"d, RT",OB_TG1_R007.pdf,10% bending observed after 244MPa; great difference in E-measurement between the two back to back strain gauges; RH=35%,,,x,,,,,,,,GEV206,,two strain gauges type 6/350 LY41HBM,,,0.25
1194,GEV206_R0300_0077,1,53.31,CRES,UD2,0,LM,R0300,GE1,3.71,,25.30,25.30,93.86,145,,,,TG 1 phase I,BM,08/04/2003,08/04/2003,STT,,73.82,,73.82,,,,,,,,,786.47,786.47,,,,,19955.99,,,1,,,,,,,,,,,0.5,,,39.41,,,,,,0.0200,#DELING.DOOR.0!,"250 kN MTS, CRES",d,h,n,,,"d, RT",OB_TG1_R007.pdf,"failure near tab at center of specimen, long splitting of fibers; RH=35%",,,,,,,,,,,GEV206,,two strain gauges type 6/350 LY41HBM,,,0.25
1195,GEV206_R0300_0081,1,53.31,CRES,UD2,0,LM,R0300,GE1,3.75,,25.30,25.30,94.80,145,,,,TG 1 phase I,BM,02/09/2003,02/09/2003,STT,,77.59,,77.59,,,,,,,,,818.47,818.47,,,,,20792.82,,,1,,,,,,,,,,,1,,,39.36,,,,,,0.0208,#DELING.DOOR.0!,"250 kN MTS, CRES",d,h,n,,,"d, RT",OB_TG1_R007.pdf,failure by fiber breakage and extensive splitting along the fibers; RH=32%,,,,,,,,,,,GEV206,,two strain gauges type 6/350 LY41HBM,,,0.25
1196,GEV207_R0400_0082,14,53.04,CRES,MD2,0,LM,R0400,GE1,6.86,,25.28,25.28,173.34,150,,,,TG 1 phase I,BM,25/08/2003,25/08/2003,STT,,87.43,,87.43,,,2.38,2.38,,,,,504.37,504.37,,,,,19206.78,,,1,,,,,,,,,,,1,,,26.26,,,,,,0.0192,#DELING.DOOR.0!,"250 kN MTS, CRES",d,h,n,,,"d, RT",OB_TG1_R007.pdf,strains calculated from extrapolated gauge readings up to ca. 1.9%; RH=34%,,,,,,,,,,,GEV207,,two strain gauges type 6/350 LY41HBM,,,0.25
1197,GEV207_R0400_0083,14,53.04,CRES,MD2,0,LM,R0400,GE1,6.77,,25.26,25.26,171.09,150,,,,TG 1 phase I,BM,08/05/2003,08/05/2003,STT,,86.94,,86.94,,,2.42,2.42,,,,,508.17,508.17,,,,,18957.16,,,1,,,,,,,,,,,1,,,26.81,,,,,,0.0190,#DELING.DOOR.0!,"250 kN MTS, CRES",d,h,n,,,"d, RT",OB_TG1_R007.pdf,strains calculated from extrapolated gauge readings up to ca. 1.9%; RH=35%,,,,,,,,,,,GEV207,,two strain gauges type 6/350 LY41HBM,,,0.25
1198,GEV207_R0400_0084,14,53.04,CRES,MD2,0,LM,R0400,GE1,6.86,,25.45,25.45,174.59,150,,,,TG 1 phase I,BM,25/08/2003,25/08/2003,STT,,89.83,,89.83,,,2.42,2.42,,,,,514.53,514.53,,,,,19423.50,,,1,,,,,,,,,,,1,,,26.49,,,,,,0.0194,#DELING.DOOR.0!,"250 kN MTS, CRES",d,h,n,,,"d, RT",OB_TG1_R007.pdf,strains calculated from extrapolated gauge readings up to ca. 1.9%; RH=36%,,,,,,,,,,,GEV207,,two strain gauges type 6/350 LY41HBM,,,0.25
1199,GEV207_R0400_0085,14,53.04,CRES,MD2,0,LM,R0400,GE1,6.77,,25.27,25.27,171.15,150,,,,TG 1 phase I,BM,25/08/2003,25/08/2003,STT,,86.36,,86.36,,,2.31,2.31,,,,,504.58,504.58,,,,,18919.22,,,1,,,,,,,,,,,1,,,26.67,,,,,,0.0189,#DELING.DOOR.0!,"250 kN MTS, CRES",d,h,n,,,"d, RT",OB_TG1_R007.pdf,strains calculated from extrapolated gauge readings up to ca. 1.9%; RH=36%,,,,,,,,,,,GEV207,,two strain gauges type 6/350 LY41HBM,,,0.25
1200,GEV207_R0400_0086,14,53.04,CRES,MD2,0,LM,R0400,GE1,6.84,,25.26,25.26,172.78,150,,,,TG 1 phase I,BM,,,STT,,90.19,,90.19,,,2.34,2.34,,,,,522.00,522.00,,,,,19023.26,,,1,,,,,,,,,,,1,,,27.44,,,,,,0.0190,#DELING.DOOR.0!,"250 kN MTS, CRES",d,h,n,,,"d, RT",OB_TG1_R007.pdf,strains calculated from extrapolated gauge readings up to ca. 1.9%; loading rate 0.004373 %/s; RH=37%,,,,,,,,,,,GEV207,,two strain gauges type 6/350 LY41HBM,,,0.25
1201,GEV207_R0400_0087,14,53.04,CRES,MD2,0,LM,R0400,GE1,6.79,,25.18,25.18,170.90,150,,,,TG 1 phase I,BM,24/09/2003,24/09/2003,STC,,-68.83,,-68.83,,,-1.65,-1.65,,,,,-402.76,-402.76,,,,,-14520.08,,,1,,,,,,,,,,,1,,,,27.74,,,,,#DELING.DOOR.0!,-0.0145,"250 kN MTS, CRES",d,h,n,,,"d, RT",OB_TG1_R007.pdf,loading rate 0.0168 %/s; RH=44%,,,,,,,,,,,GEV207,,two strain gauges type 6/350 LY41HBM,,,0.25
1202,GEV207_R0400_0088,14,53.04,CRES,MD2,0,LM,R0400,GE1,6.70,,25.30,25.30,169.56,150,,,,TG 1 phase I,BM,24/09/2003,24/09/2003,STC,,-72.79,,-72.79,,,-1.81,-1.81,,,,,-429.29,-429.29,,,,,-15756.10,,,1,,,,,,,,,,,1,,,,27.25,,,,,#DELING.DOOR.0!,-0.0158,"250 kN MTS, CRES",d,h,n,,,"d, RT",OB_TG1_R007.pdf,loading rate 0.01715 %/s; RH=43%,,,,,,,,,,,GEV207,,two strain gauges type 6/350 LY41HBM,,,0.25
1203,GEV207_R0400_0089,14,53.04,CRES,MD2,0,LM,R0400,GE1,6.80,,25.24,25.24,171.68,150,,,,TG 1 phase I,BM,06/11/2003,06/11/2003,STC,,-77.33,,-77.33,,,-1.82,-1.82,,,,,-450.42,-450.42,,,,,-16075.11,,,1,,,,,,,,,,,1,,,,28.02,,,,,#DELING.DOOR.0!,-0.0161,"250 kN MTS, CRES",d,h,n,,,"d, RT",OB_TG1_R007.pdf,loading rate 0.0155 %/s; RH=54%,,,,,,,,,,,GEV207,,two strain gauges type 6/350 LY41HBM,,,0.25
1204,GEV207_R0400_0090,14,53.04,CRES,MD2,0,LM,R0400,GE1,6.68,,25.23,25.23,168.44,150,,,,TG 1 phase I,BM,26/11/2003,26/11/2003,STC,,-79.53,,-79.53,,,-1.83,-1.83,,,,,-472.17,-472.17,,,,,-16527.32,,,1,,,,,,,,,,,1,,,,28.57,,,,,#DELING.DOOR.0!,-0.0165,"250 kN MTS, CRES",d,h,n,,,"d, RT",OB_TG1_R007.pdf,loading rate 0.0161 %/s; RH=70%,,,,,,,,,,,GEV207,,two strain gauges type 6/350 LY41HBM,,,0.25
1205,GEV207_R0400_0091,14,53.04,CRES,MD2,0,LM,R0400,GE1,6.74,,25.20,25.20,169.90,150,,,,TG 1 phase I,BM,06/11/2003,06/11/2003,STC,,-83.51,,-83.51,,,-1.77,-1.77,,,,,-491.53,-491.53,,,,,-17409.74,,,1,,,,,,,,,,,1,,,,28.23,,,,,#DELING.DOOR.0!,-0.0174,"250 kN MTS, CRES",d,h,n,,,"d, RT",OB_TG1_R007.pdf,RH=53%,,,,,,,,,,,GEV207,,two strain gauges type 6/350 LY41HBM,,,0.25
1206,GEV206_R0300_0078,1,53.31,CRES,UD2,0,LM,R0300,GE1,3.71,,25.25,25.25,93.75,145,,,,BM,BM,26/08/2003,23/09/2003,CA,-1,25.15,,,25.15,,0.71,,0.71,,,,268.26,,268.26,,,,#WAARDE!,,,63605,,2,,t,,,,,,,,1.00,,38.64,38.70,,,,,,,"250 kN MTS, CRES",l,h,n,34.2,y,"d, RT",OB_TG1_R008.pdf,fatigue was stopped 3 times and specimen was left to relax (due to machine problems); Temperature Measured near the tab of the moving end of specimen,,,,,x,,,,,,GEV206,,two strain gauges type 6/350 LY41HBM,,,17.67
1207,GEV206_R0300_0265,44,50.82,CRES,UD2,0,LM,R0300,GE1,3.66,,24.79,24.79,90.85,145,,,,BM,BM,03/11/2003,05/11/2003,CA,-1,20.00,,,20.00,,0.56,,0.56,,,,220.15,,220.15,,,,#WAARDE!,,,433521,,0,,t,,,,,,,,2.25,,39.91,39.57,,,,,,,"250 kN MTS, CRES",l,h,n,,,"d, RT",OB_TG1_R008.pdf,RH=57 - 74%,,,,,,,,,,,GEV206,,two strain gauges type 6/350 LY41HBM,,,53.52
1208,GEV206_R0300_0266,44,50.82,CRES,UD2,0,LM,R0300,GE1,3.73,,24.80,24.80,92.45,145,,,,BM,BM,11/11/2003,15/11/2003,CA,-1,17.00,,,17.00,,0.47,,0.47,,,,183.89,,183.89,,,,#WAARDE!,,,1502047,,3,,t,,,,,,,,4.32,,39.59,39.62,,,,,,,"250 kN MTS, CRES",l,h,n,,,"d, RT",OB_TG1_R008.pdf,RH=41 - 59%,,,,,,,,,,,GEV206,,two strain gauges type 6/350 LY41HBM,,,96.58
1209,GEV206_R0300_0267,44,50.82,CRES,UD2,0,LM,R0300,GE1,3.68,,24.75,24.75,91.13,145,,,,BM,BM,06/11/2003,09/11/2003,CA,-1,20.00,,,20.00,,0.55,,0.55,,,,219.47,,219.47,,,,#WAARDE!,,,479546,,0,,t,,,,,,,,2.25,,40.24,40.29,,,,,,,"250 kN MTS, CRES",l,h,n,,,"d, RT",OB_TG1_R008.pdf,RH=45 - 61%,,,,,,,,,,,GEV206,,two strain gauges type 6/350 LY41HBM,,,59.20
1210,GEV206_R0300_0268,44,50.82,CRES,UD2,0,LM,R0300,GE1,3.66,,24.76,24.76,90.57,145,,,,BM,BM,26/11/2003,27/11/2003,CA,-1,28.00,,,28.00,,0.77,,0.77,,,,309.15,,309.15,,,,#WAARDE!,,,41581,,0,,t,,,,,,,,0.90,,40.42,40.27,,,,,,,"250 kN MTS, CRES",l,h,n,,,"d, RT",OB_TG1_R008.pdf,test was interrupted due to electrical power failure; RH=68 - 76%,,,,,,,,,,,GEV206,,two strain gauges type 6/350 LY41HBM,,,12.83
1211,GEV206_R0300_0269,44,50.82,CRES,UD2,0,LM,R0300,GE1,3.83,,24.82,24.82,94.96,145,,,,TG 1 phase I,BM,26/11/2003,26/11/2003,STC,,-51.85,,-51.85,,,,,,,,,-546.01,-546.01,,,,,#DELING.DOOR.0!,,,1,,,,,,,,,,,1,,,,,,,,,,,"250 kN MTS, CRES",d,h,n,,,"d, RT",OB_TG1_R007.pdf,RH=70%,,,,,,,,,,,GEV206,,two strain gauges type 6/350 LY41HBM,,,0.25
1212,GEV206_R0300_0270,44,50.82,CRES,UD2,0,LM,R0300,GE1,3.73,,24.80,24.80,92.57,145,,,,BM,BM,01/10/2003,05/10/2003,CA,-1,17.00,,,17.00,,0.48,,0.48,,,,183.65,,183.65,,,,#WAARDE!,,,1063405,,3,,t,,,,,,,1,3.00,,39.29,39.20,,,,,,,"250 kN MTS, CRES",l,h,n,,,"d, RT",OB_TG1_R008.pdf,RH=39 - 61%,,,,,,,,,,,GEV206,,two strain gauges type 6/350 LY41HBM,,,98.46
1213,GEV206_R0300_0271,44,50.82,CRES,UD2,0,LM,R0300,GE1,3.66,,25.07,25.07,91.65,145,,,,BM,BM,29/10/2003,01/11/2003,CA,-1,20.00,,,20.00,,0.57,,0.57,,,,218.22,,218.22,,,,#WAARDE!,,,422882,,0,,t,,,,,,,1,2.25,,38.93,38.67,,,,,,,"250 kN MTS, CRES",l,h,n,,,"d, RT",OB_TG1_R008.pdf,test was interrupted due to electrical power failure; RH=37 - 78%,,,,,,,,,,,GEV206,,two strain gauges type 6/350 LY41HBM,,,52.21
1214,GEV206_R0300_0272,44,50.82,CRES,UD2,0,LM,R0300,GE1,3.72,,24.78,24.78,92.22,145,,,,BM,BM,25/09/2003,30/09/2003,CA,-1,17.00,,,17.00,,0.48,,0.48,,,,184.35,,184.35,,,,#WAARDE!,,,1307035,,3,,t,,,,,,,1,3.00,,38.82,38.73,,,,,,,"250 kN MTS, CRES",l,h,n,,,"d, RT",OB_TG1_R008.pdf,RH=32 - 63%,,,,,,,,,,,GEV206,,two strain gauges type 6/350 LY41HBM,,,121.02
1215,GEV206_R0300_0273,44,50.82,CRES,UD2,0,LM,R0300,GE1,3.74,,24.75,24.75,92.58,145,,,,BM,BM,24/09/2003,25/09/2003,CA,-1,25.00,,,25.00,,0.70,,0.70,,,,270.04,,270.04,,,,#WAARDE!,,,62149,,2,,t,,,,,,,1,1.20,,39.25,39.27,,,,,,,"250 kN MTS, CRES",l,h,n,,,"d, RT",OB_TG1_R008.pdf,RH=40 - 47,,,,,,,,,,,GEV206,,two strain gauges type 6/350 LY41HBM,,,14.39
1216,GEV206_R0300_0274,44,50.82,CRES,UD2,0,LM,R0300,GE1,3.65,,24.82,24.82,90.59,145,,,,BM,BM,23/09/2003,24/09/2003,CA,-1,25.00,,,25.00,,0.70,,0.70,,,,275.96,,275.96,,,,#WAARDE!,,,76709,,2,,t,,,,,,,1,1.20,,39.99,39.91,,,,,,,"250 kN MTS, CRES",l,h,n,,,"d, RT",OB_TG1_R008.pdf,RH=40 - 52,,,,,,,,,,,GEV206,,two strain gauges type 6/350 LY41HBM,,,17.76
1217,GEV206_R0300_0276,49,53.54,VUB,UD2,0,LM,R0300,GE1,3.73,,25.32,25.32,94.54,145,,,,TG 5 phase I,I,26/10/2003,26/10/2003,STT,,78.94,,78.94,,,2.23,2.23,,,,0.317665052,834.95,834.95,,,,,21645.85,,,1,,,,t,,,,,,,0.25,,,38.57,,,,,,0.0216,#DELING.DOOR.0!,"100 kN Instron, VUB",d,m,n,,,"d, RT",OB_TG3_R011,static increasing test (loading-unloading-reloading),,,,,,,,,x,,,,,,,0.25
1218,GEV206_R0300_0277,49,53.54,VUB,UD2,0,LM,R0300,GE1,3.74,,25.40,25.40,94.98,145,,,,TG 5 phase I,I,26/10/2003,26/10/2003,STT,,79.74,,79.74,,,2.19,2.19,,,,0.305376586,839.48,839.48,,,,,21468.09,,,1,,,,t,,,,,,,0.25,,,39.10,,,,,,0.0215,#DELING.DOOR.0!,"100 kN Instron, VUB",d,m,n,,,"d, RT",OB_TG3_R011,static increasing test (loading-unloading-reloading),,,,,,,,,x,,,,,,,0.25
1219,GEV206_R0300_0278,49,53.54,VUB,UD2,0,LM,R0300,GE1,3.71,,25.41,25.41,94.37,145,,,,TG 5 phase I,I,26/10/2003,26/10/2003,STT,,81.24,,81.24,,,2.33,2.33,,,,0.337535608,860.89,860.89,,,,,22359.57,,,1,,,,t,,,,,,,0.25,,,38.50,,,,,,0.0224,#DELING.DOOR.0!,"100 kN Instron, VUB",d,m,n,,,"d, RT",OB_TG3_R011,static increasing test (loading-unloading-reloading),,,,,,,,,x,,,,,,,0.25
1220,GEV206_R0300_0280,49,53.54,VUB,UD2,0,LM,R0300,GE1,3.76,,25.41,25.41,95.55,145,,,,TG 5 phase I,I,26/10/2003,26/10/2003,STT,,80.30,,80.30,,,2.25,2.25,,,,0.320607777,840.40,840.40,,,,,21429.11,,,1,,,,t,,,,,,,0.25,,,39.22,,,,,,0.0214,#DELING.DOOR.0!,"100 kN Instron, VUB",d,m,n,,,"d, RT",OB_TG3_R011,static increasing test (loading-unloading-reloading),,,,,,,,,x,,,,,,,0.25
1221,GEV206_R0300_0281,49,53.54,VUB,UD2,0,LM,R0300,GE1,3.72,,25.42,25.42,94.66,145,,,,TG 5 phase I,I,26/10/2003,26/10/2003,STT,,78.72,,78.72,,,2.26,2.26,,,,0.319464169,831.58,831.58,,,,,21143.71,,,1,,,,t,,,,,,,0.25,,,39.33,,,,,,0.0211,#DELING.DOOR.0!,"100 kN Instron, VUB",d,m,n,,,"d, RT",OB_TG3_R011,static increasing test (loading-unloading-reloading),,,,,,,,,x,,,,,,,0.25
1222,GEV206_R0300_0282,49,53.54,VUB,UD2,0,LM,R0300,GE1,3.73,,25.72,25.72,95.85,145,,,,TG 5 phase I,I,26/10/2003,26/10/2003,STT,,79.14,,79.14,,,2.35,2.35,,,,0.26747834,825.71,825.71,,2.25,55.57,8.95,22686.08,,,1,,,,t,,,,,,,0.25,,,36.40,,,,,,0.0227,#DELING.DOOR.0!,"100 kN Instron, VUB",d,m,n,,,"d, RT",OB_TG3_R011,static increasing test (loading-unloading-reloading),,,,,,,,,x,,,,,,,0.25
1223,GEV206_R0330_0012,41,51.61,VUB,UD2,30,LM,R0330,GE1,3.85,,24.40,24.40,93.95,145,,,,TG 3 phase I,I,10/07/2003,10/07/2003,STT,,12.06,,12.06,,,2.32,2.32,,,,,128.32,128.32,,2.18,52.54,8.17,#DELING.DOOR.0!,,,1,,,,t,,,,,,,1,,,,,,,,,,,"100 kN Instron, VUB",d,m,n,,,"d, RT",OB_TG3_R011,static increasing test (loading-unloading-reloading),,,,,,,,,x,,,,,,,0.25
1224,GEV206_R0330_0013,41,51.61,VUB,UD2,30,LM,R0330,GE1,3.79,,24.49,24.49,92.83,145,,,,TG 3 phase I,I,10/07/2003,10/07/2003,STT,,11.26,,11.26,,,2.39,2.39,,,,,121.33,121.33,,2.38,53.28,6.14,#DELING.DOOR.0!,,,1,,,,t,,,,,,,1,,,,,,,,,,,"100 kN Instron, VUB",d,m,n,,,"d, RT",OB_TG3_R011,static increasing test (loading-unloading-reloading),,,,,,,,,x,,,,,,,0.25
1225,GEV206_R0330_0014,41,51.61,VUB,UD2,30,LM,R0330,GE1,3.88,,24.48,24.48,94.98,145,,,,TG 3 phase I,I,10/07/2003,10/07/2003,STT,,11.69,,11.69,,,2.39,2.39,,,,,123.04,123.04,,2.34,54.04,7.91,#DELING.DOOR.0!,,,1,,,,t,,,,,,,1,,,,,,,,,,,"100 kN Instron, VUB",d,m,n,,,"d, RT",OB_TG3_R011,static increasing test (loading-unloading-reloading),,,,,,,,,x,,,,,,,0.25
1226,GEV206_R0330_0015,41,51.61,VUB,UD2,30,LM,R0330,GE1,3.86,,24.49,24.49,94.45,145,,,,TG 3 phase I,I,10/07/2003,10/07/2003,STT,,11.80,,11.80,,,2.40,2.40,,,,,124.91,124.91,,2.80,51.40,6.34,#DELING.DOOR.0!,,,1,,,,t,,,,,,,1,,,,,,,,,,,"100 kN Instron, VUB",d,m,n,,,"d, RT",OB_TG3_R011,static increasing test (loading-unloading-reloading),,,,,,,,,x,,,,,,,0.25
1227,GEV206_R0330_0016,41,51.61,VUB,UD2,30,LM,R0330,GE1,3.85,,25.11,25.11,96.59,145,,,,TG 3 phase I,I,10/07/2003,10/07/2003,STT,,11.47,,11.47,,,2.65,2.65,,,,,118.80,118.80,,1.80,51.24,7.20,#DELING.DOOR.0!,,,1,,,,t,,,,,,,1,,,,,,,,,,,"100 kN Instron, VUB",d,m,n,,,"d, RT",OB_TG3_R011,static increasing test (loading-unloading-reloading),,,,,,,,,x,,,,,,,0.25
1228,GEV206_R0330_0017,41,51.61,VUB,UD2,30,LM,R0330,GE1,3.87,,24.27,24.27,94.02,145,,,,TG 3 phase I,I,10/07/2003,10/07/2003,STT,,11.12,,11.12,,,1.96,1.96,,,,,118.22,118.22,,,,,#DELING.DOOR.0!,,,1,,,,t,,,,,,,1,,,,,,,,,,,"100 kN Instron, VUB",d,m,n,,,"d, RT",OB_TG3_R011,static increasing test (loading-unloading-reloading),,,,,,,,,x,,,,,,,0.25
1229,GEV213_R0390_0119,108,56.66,VUB,UD3,90,LM,R0390,GE1,6.20,,25.03,25.03,155.08,145,,,,TG 3 phase I,I,08/12/2003,08/12/2003,STT,,9.14,,9.14,,,0.46,0.46,,,,0.10931547,58.92,58.92,,,,,4004.45,,,1,,,,t,,,,,,,,,,14.71,,,,,,0.0040,#DELING.DOOR.0!,"100 kN Instron, VUB",d,m,n,,,"d, RT",OB_TG3_R011,static increasing test (loading-unloading-reloading),,,,,,,,,x,,,,,,,0.25
1230,GEV213_R0390_0120,108,56.66,VUB,UD3,90,LM,R0390,GE1,6.17,,25.16,25.16,155.30,145,,,,TG 3 phase I,I,08/12/2003,08/12/2003,STT,,8.59,,8.59,,,0.43,0.43,,,,0.099760087,55.31,55.31,,,,,3636.02,,,1,,,,t,,,,,,,,,,15.21,,,,,,0.0036,#DELING.DOOR.0!,"100 kN Instron, VUB",d,m,n,,,"d, RT",OB_TG3_R011,static increasing test (loading-unloading-reloading),,,,,,,,,x,,,,,,,0.25
1231,GEV213_R0390_0121,108,56.66,VUB,UD3,90,LM,R0390,GE1,6.21,,25.14,25.14,156.18,145,,,,TG 3 phase I,I,08/12/2003,08/12/2003,STT,,8.96,,8.96,,,0.46,0.46,,,,0.104740035,57.37,57.37,,,,,3841.20,,,1,,,,t,,,,,,,,,,14.93,,,,,,0.0038,#DELING.DOOR.0!,"100 kN Instron, VUB",d,m,n,,,"d, RT",OB_TG3_R011,static increasing test (loading-unloading-reloading),,,,,,,,,x,,,,,,,0.25
1232,GEV213_R0390_0122,108,56.66,VUB,UD3,90,LM,R0390,GE1,6.29,,24.90,24.90,156.54,145,,,,TG 3 phase I,I,08/12/2003,08/12/2003,STT,,9.00,,9.00,,,0.46,0.46,,,,0.112687169,57.50,57.50,,,,,3968.51,,,1,,,,t,,,,,,,,,,14.49,,,,,,0.0040,#DELING.DOOR.0!,"100 kN Instron, VUB",d,m,n,,,"d, RT",OB_TG3_R011,static increasing test (loading-unloading-reloading),,,,,,,,,x,,,,,,,0.25
1233,GEV213_R0390_0124,108,56.66,VUB,UD3,90,LM,R0390,GE1,6.16,,25.16,25.16,155.09,145,,,,TG 3 phase I,I,08/12/2003,08/12/2003,STT,,8.72,,8.72,,,0.42,0.42,,,,0.106037073,56.23,56.23,,,,,3729.26,,,1,,,,t,,,,,,,,,,15.08,,,,,,0.0037,#DELING.DOOR.0!,"100 kN Instron, VUB",d,m,n,,,"d, RT",OB_TG3_R011,static increasing test (loading-unloading-reloading),,,,,,,,,x,,,,,,,0.25
1234,GEV213_R0390_0125,108,56.66,VUB,UD3,90,LM,R0390,GE1,6.28,,25.19,25.19,158.17,145,,,,TG 3 phase I,I,08/12/2003,08/12/2003,STT,,9.23,,9.23,,,0.47,0.47,,,,0.110702733,58.34,58.34,,,,,4029.22,,,1,,,,t,,,,,,,,,,14.48,,,,,,0.0040,#DELING.DOOR.0!,"100 kN Instron, VUB",d,m,n,,,"d, RT",OB_TG3_R011,static increasing test (loading-unloading-reloading),,,,,,,,,x,,,,,,,0.25
1235,GEV207_S0102_0001,124,49.66,VUB,MD2,0,LM,S0102,GE1,,,,,,250,,,,TG 2 phase I,I,26/11/2003,26/11/2003,,,,,,,,,,,,,,,,,,,,#WAARDE!,,,1,,,,,,,,,,,,,,,,,,,,,,,,,,,,"d, RT",,"long, standard Optimat taps; MA1, static, not loaded to failure",x,,,,,,,,,,GEV 207 S0100-001 geometry 2,,,,,
1236,GEV207_S0102_0002,124,49.66,VUB,MD2,0,LM,S0102,GE1,,,,,,250,,,,TG 2 phase I,I,08/12/2003,08/12/2003,"MA1, STT",,54.71,,54.71,,14.21,1.28,1.28,,0.45,-0.55,,,,,,,,#WAARDE!,,,1,,,,close to test area,,,14.21,,,,,,,,,,,,,,,"100 kN Biaxial set-up, VUB",l,m,n,,,"d, RT",OB_TG2_R016_VUB,"long, standard Optimat taps, Faxial/F90: 3,85/1",,,,,,,,,,,GEV 207 S0100-002 geometry 2,,,,,
1237,GEV207_S0102_0003,124,49.66,VUB,MD2,0,LM,S0102,GE1,,,,,,250,,,,TG 2 phase I,I,09/12/2003,09/12/2003,"MA1, STT",,63.61,,63.61,,16.52,1.56,1.56,,0.63,-0.61,,,,,,,,#WAARDE!,,,1,,,,close to test area,,,16.52,,,,,,,,,,,,,,,"100 kN Biaxial set-up, VUB",l,m,n,,,"d, RT",OB_TG2_R016_VUB,"long, standard Optimat taps, Faxial/F90: 3,85/1",,,,,,,,,,,GEV 207 S0100-003 geometry 2,,,,,
1238,GEV207_S0102_0004,124,49.66,VUB,MD2,0,LM,S0102,GE1,,,,,,250,,,,TG 2 phase I,I,09/12/2003,09/12/2003,"MA1, STT",,55.01,,55.01,,14.29,1.21,1.21,,0.34,-0.51,,,,,,,,#WAARDE!,,,1,,,,close to test area,,,14.29,,,,,,,,,,,,,,,"100 kN Biaxial set-up, VUB",l,m,n,,,"d, RT",OB_TG2_R016_VUB,"long, standard Optimat taps, Faxial/F90: 3,85/1",,,,,,,,,,,GEV 207 S0100-004 geometry 2,,,,,
1239,GEV207_S0102_0005,124,49.66,VUB,MD2,0,LM,S0102,GE1,,,,,,250,,,,TG 2 phase I,I,09/12/2003,09/12/2003,"MA1, STT",,59.06,,59.06,,10.23,1.42,1.42,,0.30,-0.83,,,,,,,,#WAARDE!,,,1,,,,west arm,,,10.23,,,,,,,,,,,,,,,"100 kN Biaxial set-up, VUB",l,m,n,,,"d, RT",OB_TG2_R016_VUB,"long, standard Optimat taps, Faxial/F90: 5,775/1",,,,,,,,,,,GEV 207 S0100-005 geometry 2,,,,,
1240,GEV207_S0102_0006,124,49.66,VUB,MD2,0,LM,S0102,GE1,,,,,,250,,,,TG 2 phase I,I,10/12/2003,10/12/2003,"MA1, STT",,53.31,,53.31,,20.74,1.07,1.07,,0.49,-0.18,,,,,,,,#WAARDE!,,,1,,,,north arm,,,20.74,,,,,,,,,,,,,,,"100 kN Biaxial set-up, VUB",l,m,n,,,"d, RT",OB_TG2_R016_VUB,"long, standard Optimat taps, Faxial/F90: 2,57/1",,,,,,,,,,,GEV 207 S0100-006 geometry 2,,,,,
1241,GEV207_S0102_0007,124,49.66,VUB,MD2,0,LM,S0102,GE1,,,,,,250,,,,TG 2 phase I,I,10/12/2003,10/12/2003,"MA1, STT",,57.66,,57.66,,14.98,,,,,,,,,,,,,#WAARDE!,,,1,,,,"north arm, far from test area and east arm, close to test area",,,14.98,,,,,,,,,,,,,,,"100 kN Biaxial set-up, VUB",l,m,n,,,"d, RT",OB_TG2_R016_VUB,"no end taps, Faxial/F90: 3,85/1",,,,,,,,,,,GEV 207 S0100-007 geometry 2,,,,,
1242,GEV207_S0103_0001,45,51.22,VUB,MD2,0,LM,S0103,GE1,,,,,,250,,,,TG 2 phase I,I,30/06/2003,30/06/2003,"MA1, STT",,66.81,,66.81,,24.30,1.14,1.14,,0.56,-0.25,,,,,,,,#WAARDE!,,,1,,,,south arm,,,24.30,,,,,,,,,,,,,,,"100 kN Biaxial set-up, VUB",l,m,n,,,"d, RT",OB_TG2_R016_VUB,"no end taps, Faxial/F90: 2,75/1",,,,,,,,,,,GEV 207 S0100-001 geometry 3,,,,,
