Repository: maanpandya/Fatigue-Life-Analysis-Composites

# Fatigue-Life-Analysis-Composites
Analyzing factors affecting fatigue life in composite laminates for wind energy applications

File: Data processing/optimatforpy.csv (part 8 of 35)
nr,Name,Plate,Fibre Volume Fraction,Lab,Laminate ,Cut angle ,Manufacturer,Geometry,Material,taverage,wmax,wmin,waverage,area,Lnominal,Lmeasured,Lgauge,Radius (waist),TG and phase,Phase,start date,end date,Test type,R-value1,Fmax,Ferror,Fstatic,Ffatigue,"Fmax, 90",epsmax,epsstatic,epsfatigue,eps90,eps45,Nu,smax,"smax,static","smax, fatigue",shear strain,shear strength,shear modulus (near other moduli),Torquemax,Torquefatigue,Torquestatic,Ncycles,level,levelcalc,Nspectrum,failure mode,runout,R-value2,Fmax2,epsmax2,smax2,Ncycles2,ratedisplacement,f,f2,Eit,Eic,Eft,Efc,"Elur,front","Elur, back",eps_max_t,eps_max_c,Machine,control,grip,ABG,Temp.,Temp. control,Environment,Reference document,Remarks,Invalid ,Bending ,Buckling ,Overheating,Tab failure ,Delaminated ,Incomplete measurement data ,Strain from E ,LUR,TEC,data delivered under name,Repair characteristics,Strain measurement equipment (long),Strain measurement equipment (short),Grip pressure,time per test
1243,GEV207_S0103_0002,45,51.22,VUB,MD2,0,LM,S0103,GE1,,,,,,250,,,,TG 2 phase I,I,01/07/2003,01/07/2003,"MA1, STT",,60.70,,60.70,,15.77,1.53,1.53,,0.43,-0.71,,,,,,,,#WAARDE!,,,1,,,,t,,,15.77,,,,,,,,,,,,,,,"100 kN Biaxial set-up, VUB",l,m,n,,,"d, RT",OB_TG2_R016_VUB,"long taps in carbon epoxy, Faxial/F90: 3,85/1",,,,,,,,,,,GEV 207 S0100-002 geometry 3,,,,,
1244,GEV207_S0103_0003,45,51.22,VUB,MD2,0,LM,S0103,GE1,,,,,,250,,,,TG 2 phase I,I,24/10/2003,24/10/2003,"MA1, STT",,60.79,,60.79,,15.79,1.52,1.52,,0.47,-0.61,,,,,,,,#WAARDE!,,,1,,,,t,,,15.79,,,,,,,,,,,,,,,"100 kN Biaxial set-up, VUB",l,m,n,,,"d, RT",OB_TG2_R016_VUB,"long taps in aluminium, Faxial/F90: 3,85/1",,,,,,,,,,,GEV 207 S0100-003 geometry 3,,,,,
1245,GEV207_S0103_0004,45,51.22,VUB,MD2,0,LM,S0103,GE1,,,,,,250,,,,TG 2 phase I,I,24/10/2003,24/10/2003,"MA1, STT",,62.32,,62.32,,16.19,1.25,1.25,,0.32,-0.51,,,,,,,,#WAARDE!,,,1,,,,t,,,16.19,,,,,,,,,,,,,,,"100 kN Biaxial set-up, VUB",l,m,n,,,"d, RT",OB_TG2_R016_VUB,"long taps in aluminium, Faxial/F90: 3,85/1",,,,,,,,,,,GEV 207 S0100-004 geometry 3,,,,,
1246,GEV207_S0103_0005,45,51.22,VUB,MD2,0,LM,S0103,GE1,,,,,,250,,,,TG 2 phase I,I,28/10/2003,28/10/2003,"MA1, STT",,60.23,,60.23,,10.43,1.52,1.52,,0.27,-0.89,,,,,,,,#WAARDE!,,,1,,,,"west arm, close to test area",,,10.43,,,,,,,,,,,,,,,"100 kN Biaxial set-up, VUB",l,m,n,,,"d, RT",OB_TG2_R016_VUB,"long taps in aluminium, Faxial/F90: 5,775/1",,,,,,,,,,,GEV 207 S0100-005 geometry 3,,,,,
1247,GEV207_S0104_0001,46,42.02,VUB,MD2,0,LM,S0104,GE1,,,,,,250,,,,TG 2 phase I,I,30/06/2003,30/06/2003,"MA1, STT",,59.08,,59.08,,15.35,1.68,1.68,,0.51,-0.75,,,,,,,,#WAARDE!,,,1,,,,t,,,15.35,,,,,,,,,,,,,,,"100 kN Biaxial set-up, VUB",l,m,n,,,"d, RT",OB_TG2_R016_VUB,"long taps in aluminium, Faxial/F90: 3,85/1",,,,,,,,,,,GEV 207 S0100-006 geometry 4,,,,,
1248,GEV207_S0104_0002,46,42.02,VUB,MD2,0,LM,S0104,GE1,,,,,,250,,,,TG 2 phase I,I,01/07/2003,01/07/2003,"MA1, STT",,60.84,,60.84,,15.80,1.79,1.79,,0.48,-0.86,,,,,,,,#WAARDE!,,,1,,,,t,,,15.80,,,,,,,,,,,,,,,"100 kN Biaxial set-up, VUB",l,m,n,,,"d, RT",OB_TG2_R016_VUB,"long taps in carbon epoxy, Faxial/F90: 3,85/1",,,,,,,,,,,GEV 207 S0100-007 geometry 4,,,,,
1249,GEV207_S0104_0003,46,42.02,VUB,MD2,0,LM,S0104,GE1,,,,,,250,,,,TG 2 phase I,I,28/10/2003,28/10/2003,"MA1, STT",,60.80,,60.80,,15.79,1.71,1.71,,0.42,-0.76,,,,,,,,#WAARDE!,,,1,,,,t,,,15.79,,,,,,,,,,,,,,,"100 kN Biaxial set-up, VUB",l,m,n,,,"d, RT",OB_TG2_R016_VUB,"long taps in aluminium, Faxial/F90: 3,85/1",,,,,,,,,,,GEV 207 S0100-008 geometry 4,,,,,
1250,GEV207_S0104_0004,46,42.02,VUB,MD2,0,LM,S0104,GE1,,,,,,250,,,,TG 2 phase I,I,26/11/2003,26/11/2003,"MA1, STT",,61.79,,61.79,,16.05,1.54,1.54,,0.47,,,,,,,,,#WAARDE!,,,1,,,,t,,,16.05,,,,,,,,,,,,,,,"100 kN Biaxial set-up, VUB",l,m,n,,,"d, RT",OB_TG2_R016_VUB,"long, standard Optimat taps, Faxial/F90: 3,85/1",,,,,,,,,,,GEV 207 S0100-009 geometry 4,,,,,
1251,GEV207_S0104_0005,46,42.02,VUB,MD2,0,LM,S0104,GE1,,,,,,250,,,,TG 2 phase I,I,08/12/2003,08/12/2003,"MA1, STT",,62.89,,62.89,,10.89,1.76,1.76,,0.41,0.01,,,,,,,,#WAARDE!,,,1,,,,t,,,10.89,,,,,,,,,,,,,,,"100 kN Biaxial set-up, VUB",l,m,n,,,"d, RT",OB_TG2_R016_VUB,"long taps in aluminium, Faxial/F90: 5,775/1",,,,,,,,,,,GEV 207 S0100-0010 geometry 4,,,,,
1252,GEV207_S0105_0001,47,44.80,VUB,MD2,0,LM,S0105,GE1,,,,,,250,,,,TG 2 phase I,I,30/06/2003,30/06/2003,"MA1, STT",,49.00,,49.00,,12.73,1.66,1.66,,0.59,-0.45,,,,,,,,#WAARDE!,,,1,,,,t,,,12.73,,,,,,,,,,,,,,,"100 kN Biaxial set-up, VUB",l,m,n,,,"d, RT",OB_TG2_R016_VUB/OB_TG2_R036,"short taps in glass fiber epoxy, Faxial/F90: 3,85/1",,,,,,,,,,,GEV 207 S0100-0011 geometry 5,,,,,
1253,GEV207_S0105_0002,47,44.80,VUB,MD2,0,LM,S0105,GE1,,,,,,250,,,,TG 2 phase I,I,01/07/2003,01/07/2003,"MA1, STT",,48.54,,48.54,,12.61,1.66,1.66,,0.57,-0.41,,,,,,,,#WAARDE!,,,1,,,,t,,,12.61,,,,,,,,,,,,,,,"100 kN Biaxial set-up, VUB",l,m,n,,,"d, RT",OB_TG2_R016_VUB/OB_TG2_R036,"short taps in glass fiber epoxy, Faxial/F90: 3,85/1",,,,,,,,,,,GEV 207 S0100-0012 geometry 5,,,,,
1254,GEV207_S0105_0003,47,44.80,VUB,MD2,0,LM,S0105,GE1,,,,,,250,,,,TG 2 phase I,I,15/10/2003,15/10/2003,"MA1, STT",,44.50,,44.50,,11.56,1.76,1.76,,0.51,-0.59,,,,,,,,#WAARDE!,,,1,,,,t,,,11.56,,,,,,,,,,,,,,,"100 kN Biaxial set-up, VUB",l,m,n,,,"d, RT",OB_TG2_R016_VUB/OB_TG2_R036,"no end taps, Faxial/F90: 3,85/1",,,,,,,,,,,GEV 207 S0100-0013 geometry 5,,,,,
1255,GEV207_S0105_0004,47,44.80,VUB,MD2,0,LM,S0105,GE1,,,,,,250,,,,TG 2 phase I,I,20/10/2003,20/10/2003,"MA1, STT",,49.05,,49.05,,12.74,1.70,1.70,,0.63,-0.44,,,,,,,,#WAARDE!,,,1,,,,t,,,12.74,,,,,,,,,,,,,,,"100 kN Biaxial set-up, VUB",l,m,n,,,"d, RT",OB_TG2_R016_VUB/OB_TG2_R036,"no end taps, Faxial/F90: 3,85/1",,,,,,,,,,,GEV 207 S0100-0014 geometry 5,,,,,
1256,GEV207_S0105_0005,47,44.80,VUB,MD2,0,LM,S0105,GE1,,,,,,250,,,,TG 2 phase I,I,28/10/2003,28/10/2003,"MA1, STT",,47.47,,47.47,,8.22,0.93,0.93,,0.18,-0.59,,,,,,,,#WAARDE!,,,1,,,,t,,,8.22,,,,,,,,,,,,,,,"100 kN Biaxial set-up, VUB",l,m,n,,,"d, RT",OB_TG2_R016_VUB/OB_TG2_R036,"no end taps, Faxial/F90: 5,775/1",,,,,,,,,,,GEV 207 S0100-0015 geometry 5,,,,,
1257,GEV207_S0107_0001,48,51.87,VUB,MD2,0,LM,S0107,GE1,,,,,,250,,,,TG 2 phase I,I,30/06/2003,30/06/2003,"MA1, STT",,37.32,,37.32,,9.69,1.72,1.72,,0.57,-0.52,,,,,,,,#WAARDE!,,,1,,,,t,,,9.69,,,,,,,,,,,,,,,"100 kN Biaxial set-up, VUB",l,m,n,,,"d, RT",OB_TG2_R016_VUB,"short taps in glass fiber epoxy, Faxial/F90: 3,85/1",,,,,,,,,,,GEV 207 S0100-0016 geometry 7,,,,,
1258,GEV207_S0107_0002,48,51.87,VUB,MD2,0,LM,S0107,GE1,,,,,,250,,,,TG 2 phase I,I,01/07/2003,01/07/2003,"MA1, STT",,40.35,,40.35,,10.48,1.39,1.39,,0.66,-0.39,,,,,,,,#WAARDE!,,,1,,,,"south arm, close to test area",,,10.48,,,,,,,,,,,,,,,"100 kN Biaxial set-up, VUB",l,m,n,,,"d, RT",OB_TG2_R016_VUB,"short taps in glass fiber epoxy, Faxial/F90: 3,85/1",,,,,,,,,,,GEV 207 S0100-0017 geometry 7,,,,,
1259,GEV207_S0107_0003,48,51.87,VUB,MD2,0,LM,S0107,GE1,,,,,,250,,,,TG 2 phase I,I,15/10/2003,15/10/2003,"MA1, STT",,36.20,,36.20,,9.40,1.57,1.57,,0.44,-0.07,,,,,,,,#WAARDE!,,,1,,,,t,,,9.40,,,,,,,,,,,,,,,"100 kN Biaxial set-up, VUB",l,m,n,,,"d, RT",OB_TG2_R016_VUB,"no end taps, Faxial/F90: 3,85/1",,,,,,,,,,,GEV 207 S0100-0018 geometry 7,,,,,
1260,GEV207_S0107_0004,48,51.87,VUB,MD2,0,LM,S0107,GE1,,,,,,250,,,,TG 2 phase I,I,20/08/2003,20/08/2003,"MA1, STT",,35.55,,35.55,,9.23,1.55,1.55,,0.49,-0.55,,,,,,,,#WAARDE!,,,1,,,,t,,,9.23,,,,,,,,,,,,,,,"100 kN Biaxial set-up, VUB",l,m,n,,,"d, RT",OB_TG2_R016_VUB,"no end taps, Faxial/F90: 3,85/1",,,,,,,,,,,GEV 207 S0100-0019 geometry 7,,,,,
1261,GEV207_S0107_0005,48,51.87,VUB,MD2,0,LM,S0107,GE1,,,,,,250,,,,TG 2 phase I,I,28/10/2003,28/10/2003,"MA1, STT",,62.78,,62.78,,10.87,,,,,,,,,,,,,#WAARDE!,,,1,,,,t,,,10.87,,,,,,,,,,,,,,,"100 kN Biaxial set-up, VUB",l,m,n,,,"d, RT",OB_TG2_R016_VUB,"no end taps, Faxial/F90: 5,775/1",,,,,,,,,,,GEV 207 S0100-0020 geometry 7,,,,,
1262,GEV206_I0130_0001,114,53.15,RISØ,UD2,30,LM,I0130,GE1,3.72,,24.89,24.89,92.69,250,,100.00,,TG 3 phase I,I,11/06/2003,11/06/2003,,,,,,,,,,,,,,,,,,,,#WAARDE!,,,1,,,,,,,,,,,,,,,,,,,,,,"Instron, RISØ",d,h,,,,"d, RT",,not tested,x,,,,,,,,,,I01-30-01,,,,,
1265,GEV206_D0200_0030,117,53.19,RISØ,UD2,0,LM,D0200,GE1,3.66,,24.98,24.98,91.43,280,,20.00,187.50,TG 3 phase I,I,22/01/2004,,CA,0.1,18.48,,,18.48,,0.50,,0.50,,,,202.13,,,,,,#WAARDE!,,,1468027,,0,,,,,,,,,,7.00,,7.00,40.62,40.62,,,,,,"Instron, RISØ",d,h,,60.0,y,"d, +60°C",OB_TG2_R016,,,,,,,,,,,,D02-00-30,,,,,58.26
1266,GEV206_D0200_0031,117,53.19,RISØ,UD2,0,LM,D0200,GE1,3.79,,24.95,24.95,94.56,280,,20.00,187.50,TG 3 phase I,I,21/01/2004,,CA,0.1,24.55,,,24.55,,0.68,,0.68,,,,259.62,,,,,,#WAARDE!,,,182543,,3,,,,,,,,,,3.70,,3.70,38.20,38.20,,,,,,"Instron, RISØ",d,h,,60.0,y,"d, +60°C",OB_TG2_R016,,,,,,,,,,,,D02-00-31,,,,,13.70
1267,GEV206_D0200_0032,117,53.19,RISØ,UD2,0,LM,D0200,GE1,3.69,,24.96,24.96,92.10,280,,20.00,187.50,TG 3 phase I,I,26/01/2004,,CA,0.1,44.54,,,44.54,,1.19,,1.20,,,,483.59,,,,,,#WAARDE!,,,3664,,1b,,,,,,,,,,3.00,,3.00,40.50,40.50,,,,,,"Instron, RISØ",d,h,,60.0,y,"d, +60°C",OB_TG2_R016,,,,,,,,,,,,D02-00-32,,,,,0.34
1268,GEV206_D0200_0033,117,53.19,RISØ,UD2,0,LM,D0200,GE1,3.77,,24.89,24.89,93.84,280,,20.00,187.50,TG 3 phase I,I,20/01/2004,,CA,0.1,31.23,,,31.23,,0.86,,0.86,,,,332.82,,,,,,#WAARDE!,,,18107,,0,,,,,,,,,,2.30,,2.30,38.70,38.70,,,,,,"Instron, RISØ",d,h,,60.0,y,"d, +60°C",OB_TG2_R016,,,,,,,,,,,,D02-00-33,,,,,2.19
1269,GEV206_D0200_0034,117,53.19,RISØ,UD2,0,LM,D0200,GE1,3.76,,24.96,24.96,93.85,280,,20.00,187.50,TG 3 phase I,I,22/01/2004,,CA,0.1,34.63,,,34.63,,0.94,,0.95,,,,368.99,,,,,,#WAARDE!,,,12614,,2,,,,,,,,,,1.90,,1.90,39.10,39.10,,,,,,"Instron, RISØ",d,h,,60.0,y,"d, +60°C",OB_TG2_R016,,,,,,,,,,,,D02-00-34,,,,,1.84
1270,GEV206_D0200_0035,117,53.19,RISØ,UD2,0,LM,D0200,GE1,3.78,,24.83,24.83,93.86,280,,20.00,187.50,TG 3 phase I,I,20/01/2004,,CA,0.1,39.16,,,39.16,,1.04,,1.04,,,,417.23,,,,,,#WAARDE!,,,6631,,2,,,,,,,,,,1.60,,1.60,40.12,40.12,,,,,,"Instron, RISØ",d,h,,60.0,y,"d, +60°C",OB_TG2_R016,,,,,,,,,,,,D02-00-35,,,,,1.15
1275,GEV207_D0200_0015,119,54.42,RISØ,MD2,0,LM,D0200,GE1,6.41,,25.13,25.13,161.08,280,,80.00,187.50,TG 3 phase I,I,,,CA,0.1,71.76,,,71.76,,1.50,,1.50,,,,445.50,,,,,,#WAARDE!,,,3400,,1,,,,,,,,,,14.92,,0.67,29.70,,,,,,,"Instron, RISØ",d,h,,,,"d, RT",OB_TG3_R013,no data,x,,,,,,,,,,D02-00-15,,,,,0.06
1276,GEV207_D0200_0016,119,54.42,RISØ,MD2,0,LM,D0200,GE1,6.41,,25.12,25.12,161.02,280,,20.00,187.50,TG 3 phase I,I,29/01/2004,,CA,0.1,22.22,,,22.22,,0.47,,0.50,,,,138.00,,,,,,#WAARDE!,,,2992703,,0,,,,,,,,,,7.00,,7.00,29.25,29.25,,,,,,"Instron, RISØ",d,h,,60.0,y,"d, +60°C",,,,,,,,,,,,,D02-00-16,,,,,118.76
1277,GEV207_D0200_0018,120,54.59,RISØ,MD2,0,LM,D0200,GE1,6.47,,24.99,24.99,161.69,280,,20.00,187.50,TG 3 phase I,I,28/01/2004,,CA,0.1,30.24,,,30.24,,0.64,,0.68,,,,187.03,,,,,,#WAARDE!,,,189588,,3,,,,,,,,,,3.70,,3.70,29.37,29.37,,,,,,"Instron, RISØ",d,h,,60.0,y,"d, +60°C",,,,,,,,,,,,,D02-00-18,,,,,14.23
1278,GEV207_D0200_0019,120,54.59,RISØ,MD2,0,LM,D0200,GE1,6.44,,24.80,24.80,159.71,280,,20.00,187.50,TG 3 phase I,I,27/01/2004,,CA,0.1,34.00,,,34.00,,0.73,,1.29,,,,212.88,,,,,,#WAARDE!,,,58607,,3,,,,,,,,,,18.45,,2.95,29.28,29.28,,,,,,"Instron, RISØ",d,h,,60.0,y,"d, +60°C",,,,,,,,,,,,,D02-00-19,,,,,0.88
1279,GEV207_D0200_0020,120,54.59,RISØ,MD2,0,LM,D0200,GE1,6.58,,25.12,25.12,165.29,280,,20.00,187.50,TG 3 phase I,I,04/02/2004,,CA,0.1,54.21,,,54.21,,1.12,,1.20,,,,327.97,,,,,,#WAARDE!,,,3648,,1b,,,,,,,,,,2.91,,1.22,29.22,29.22,,,,,,"Instron, RISØ",d,h,,60.0,y,"d, +60°C",,,,,,,,,,,,,D02-00-20,,,,,0.35
1280,GEV207_D0200_0021,120,54.59,RISØ,MD2,0,LM,D0200,GE1,6.41,,24.86,24.86,159.35,280,,20.00,187.50,TG 3 phase I,I,26/01/2004,,CA,0.1,41.54,,,41.54,,0.89,,0.95,,,,260.68,,,,,,#WAARDE!,,,12414,,2,,,,,,,,,,3.63,,1.94,29.26,29.26,,,,,,"Instron, RISØ",d,h,,60.0,y,"d, +60°C",,,,,,,,,,,,,D02-00-21,,,,,0.95
1281,GEV207_D0200_0022,120,54.59,RISØ,MD2,0,LM,D0200,GE1,6.54,,24.87,24.87,162.65,280,,20.00,187.50,TG 3 phase I,I,28/01/2004,,CA,0.1,45.88,,,45.88,,0.97,,0.77,,,,282.08,,,,,,#WAARDE!,,,11133,,2,,,,,,,,,,1.99,,1.63,29.00,29.00,,,,,,"Instron, RISØ",d,h,,60.0,y,"d, +60°C",,,,,,,,,,,,,D02-00-22,,,,,1.55
1282,GEV206_D1200_0001,71,52.28,RISØ,UD2,0,LM,D1200,GE1,3.67,,25.24,25.24,92.63,280,,20.00,187.50,TG 3 phase I,I,09/01/2004,,CA,0.1,25.66,,,25.66,,0.68,,0.68,,,,277.01,,,,,,#WAARDE!,,,188900,,3,,,,,,,,,,,,3.69,40.73,40.73,,,,,,"Instron, RISØ",d,h,,,,"d, RT; submersed in salt water for 6 months",OB_TG2_R016,,,,,,,,,,,,D12-00-01,,,,,
1283,GEV206_D1200_0002,71,52.28,RISØ,UD2,0,LM,D1200,GE1,3.81,,24.89,24.89,94.83,280,,20.00,187.50,TG 3 phase I,I,19/12/2003,,CA,0.1,18.84,,,18.84,,0.50,,0.50,,,,198.67,,,,,,#WAARDE!,,,5643500,,4,,,,,,,,,,7.00,,7.00,39.74,,,,,,,"Instron, RISØ",d,h,,,,"d, RT; submersed in salt water for 6 months",OB_TG2_R016,,x,,,,,,,,,,D12-00-02,,,,,223.95
1284,GEV206_D1200_0007,71,52.28,RISØ,UD2,0,LM,D1200,GE1,3.69,,25.15,25.15,92.80,280,,20.00,187.50,TG 3 phase I,I,08/01/2004,,CA,0.1,28.59,,,28.59,,0.77,,0.77,,,,308.07,,,,,,#WAARDE!,,,95000,,3,,,,,,,,,,,,2.93,40.01,40.01,,,,,,"Instron, RISØ",d,h,,,,"d, RT; submersed in salt water for 6 months",OB_TG2_R016,,,,,,,,,,,,D12-00-07,,,,,
1285,GEV206_D1200_0008,71,52.28,RISØ,UD2,0,LM,D1200,GE1,3.76,,24.66,24.66,92.72,280,,20.00,187.50,TG 3 phase I,I,07/01/2004,,CA,0.1,36.64,,,36.64,,1.04,,1.04,,,,395.16,,,,,,#WAARDE!,,,13700,,2,,,,,,,,,,1.60,,1.60,38.00,38.00,,,,,,"Instron, RISØ",d,h,,,,"d, RT; submersed in salt water for 6 months",OB_TG2_R016,,,,,,,,,,,,D12-00-08,,,,,2.38
1286,GEV206_D1200_0009,71,52.28,RISØ,UD2,0,LM,D1200,GE1,3.81,,25.25,25.25,96.20,280,,20.00,187.50,TG 3 phase I,I,06/01/2004,,CA,0.1,38.92,,,38.92,,1.04,,1.04,,,,404.56,,,,,,#WAARDE!,,,18300,,2,,,,,,,,,,1.60,,1.60,38.90,38.90,,,,,,"Instron, RISØ",d,h,,,,"d, RT; submersed in salt water for 6 months",OB_TG2_R016,,,,,,,,,,,,D12-00-09,,,,,3.18
1287,GEV206_D1200_0010,71,52.28,RISØ,UD2,0,LM,D1200,GE1,3.81,,25.32,25.32,96.47,280,,20.00,187.50,TG 3 phase I,I,05/01/2004,,CA,0.1,38.47,,,38.47,,1.04,,1.04,,,,398.78,,,,,,#WAARDE!,,,2100,,2,,,,,,,,,,1.60,,1.60,38.30,38.30,,,,,,"Instron, RISØ",d,h,,,,"d, RT; submersed in salt water for 6 months",OB_TG2_R016,,,,,,,,,,,,D12-00-10,,,,,0.36
1288,GEV206_D1200_0024,72,52.97,RISØ,UD2,0,LM,D1200,GE1,3.80,,24.94,24.94,94.77,280,,20.00,187.50,TG 3 phase I,I,14/01/2004,,CA,0.1,53.84,,,53.84,,1.45,,1.45,,,,568.10,,,,,,#WAARDE!,,,324,,1,,,,,,,,,,0.80,,0.80,39.74,,,,,,,"Instron, RISØ",d,h,,,,"d, RT; submersed in salt water for 6 months",OB_TG2_R016,no data,x,,,,,,,,,,D12-00-24,,,,,0.11
1289,GEV207_D1200_0001,62,52.28,RISØ,MD2,0,LM,D1200,GE1,6.74,,25.01,25.01,168.57,280,,20.00,187.50,TG 3 phase I,I,19/12/2003,,CA,0.1,22.84,,,22.84,,0.50,,0.50,,,,135.50,,,,,,#WAARDE!,,,10000000,,0,,,y,,,,,,,7.00,,7.00,27.10,27.10,,,,,,"Instron, RISØ",d,h,,,,"d, RT; submersed in salt water for 6 months",,,,,,,,,,,,,D12-00-01,,,,,396.83
1290,GEV207_D1200_0002,62,52.28,RISØ,MD2,0,LM,D1200,GE1,6.75,,24.83,24.83,167.60,280,,20.00,187.50,TG 3 phase I,I,22/01/2004,,CA,0.1,70.48,,,70.48,,1.45,,1.45,,,,420.50,,,,,,#WAARDE!,,,5150,,1,,,,,,,,,,0.65,,0.78,29.00,29.00,,,,,,"Instron, RISØ",d,h,,,,"d, RT; submersed in salt water for 6 months",,,,,,,,,,,,,D12-00-02,,,,,2.19
1291,GEV207_D1200_0006,62,52.28,RISØ,MD2,0,LM,D1200,GE1,6.75,,25.20,25.20,170.10,280,,20.00,187.50,TG 3 phase I,I,20/01/2004,,CA,0.1,60.01,,,60.01,,1.30,,1.30,,,,352.82,,,,,,#WAARDE!,,,6850,,1b,,,,,,,,,,0.65,,1.03,27.14,27.14,,,,,,"Instron, RISØ",d,h,,,,"d, RT; submersed in salt water for 6 months",,,,,,,,,,,,,D12-00-06,,,,,2.94
1292,GEV207_D1200_0008,62,52.28,RISØ,MD2,0,LM,D1200,GE1,6.76,,24.83,24.83,167.85,280,,20.00,187.50,TG 3 phase I,I,12/01/2004,,CA,0.1,43.64,,,43.64,,0.95,,0.95,,,,260.02,,,,,,#WAARDE!,,,74900,,2,,,,,,,,,,1.08,,1.92,27.37,27.37,,,,,,"Instron, RISØ",d,h,,,,"d, RT; submersed in salt water for 6 months",,,,,,,,,,,,,D12-00-08,,,,,19.29
1293,GEV207_D1200_0009,62,52.28,RISØ,MD2,0,LM,D1200,GE1,6.81,,25.37,25.37,172.77,280,,20.00,187.50,TG 3 phase I,I,19/01/2004,,CA,0.1,47.71,,,47.71,,1.04,,1.04,,,,276.12,,,,,,#WAARDE!,,,66300,,2,,,,,,,,,,0.83,,1.65,26.55,26.55,,,,,,"Instron, RISØ",d,h,,,,"d, RT; submersed in salt water for 6 months",,,,,,,,,,,,,D12-00-09,,,,,22.13
1294,GEV207_D1200_0010,62,52.28,RISØ,MD2,0,LM,D1200,GE1,6.75,,25.26,25.26,170.51,280,,20.00,187.50,TG 3 phase I,I,09/01/2003,,CA,0.1,33.48,,,33.48,,0.77,,0.77,,,,196.35,,,,,,#WAARDE!,,,2082200,,3,,,,,,,,,,0.61,,3.14,25.50,25.50,,,,,,"Instron, RISØ",d,h,,,,"d, RT; submersed in salt water for 6 months",,,,,,,,,,,,,D12-00-10,,,,,947.78
1295,GEV213_R0390_0246,108,56.66,UP,UD3,90,LM,R0390,GE1,6.36,24.99,24.95,24.97,158.76,145,,,,TG 2 phase I,I,24/10/2003,25/10/2003,CA,10,-17.89,,,-17.89,,,,,,,,-112.71,,-112.71,,,,#WAARDE!,,,354604,3,3,,c,,,,,,,,3.56,,,13.74,,,,,,,"250 kN MTS, UP",l,h,n,35.6,fan,"d, RT",OB_TG2_R021,Temperature did not exceeded 35 degrees till failure,,,,,,,,,,,,,"Strain gauge:   HBM 6/350 LY11, Middle, Center, BTB","SG, M, C, BTB",50,27.67
1296,GEV213_R0390_0251,108,56.66,UP,UD3,90,LM,R0390,GE1,6.36,25.00,24.93,24.96,158.80,145,,,,TG 2 phase I,I,29/10/2003,15/06/2005,CA,10,-19.88,,10.12,-19.88,,,,,,,,-125.16,63.75,-125.16,,,,4424.25,,,187657,2,2,,t,Y,,,,,,,2.66,,,14.41,13.63,,,,#DELING.DOOR.0!,-0.0087,"250 kN MTS, UP",l,h,n,25.4,fan,"d, RT",,Test interrupted. Ef measured using 2 HBM clip gauges in tandem. Failure between 185157-190157 cycles,,,,,,,,,,,,,"Strain gauge:   HBM 6/350 LY11, Middle, Center, BTB","SG, M, C, BTB",50,19.60
1297,GEV213_R0390_0252,108,56.66,UP,UD3,90,LM,R0390,GE1,6.30,25.13,25.11,25.12,158.28,145,,,,TG 2 phase I,I,30/10/2003,01/11/2003,CA,10,-17.80,,,-17.80,,,,,,,,-112.45,,-112.45,,,,#WAARDE!,,,393994,3,3,,c,,,,,,,,3.20,,,14.15,,,,,,,"250 kN MTS, UP",l,h,n,,fan,"d, RT",OB_TG2_R021,,,,,,,,,,,,,,"Strain gauge:   HBM 6/350 LY11, Middle, Center, BTB","SG, M, C, BTB",50,34.20
1298,GEV213_R0390_0249,108,56.66,UP,UD3,90,LM,R0390,GE1,6.35,25.12,25.09,25.11,159.35,145,,,,TG 2 phase I,I,05/11/2003,15/06/2005,CA,10,-15.93,,9.24,-15.93,,,,,,,,-99.97,57.98,-99.97,,,,3814.79,,,1607683,3,3,,t,Y,,,,,,,3.53,,,15.20,13.44,,,,#DELING.DOOR.0!,-0.0066,"250 kN MTS, UP",l,h,n,,fan,"d, RT",,Ef measured using 2 HBM clip gauges in tandem,,,,,x,,,,,,,,"Strain gauge:   HBM 6/350 LY11, Middle, Center, BTB","SG, M, C, BTB",50,126.58
1299,GEV213_R0390_0250,108,56.66,UP,UD3,90,LM,R0390,GE1,6.33,25.10,25.04,25.08,158.76,145,,,,TG 2 phase I,I,04/11/2003,05/11/2003,CA,10,-19.01,,,-19.01,,,,,,,,-119.74,,-119.74,,,,#WAARDE!,,,78117,2,2,,c,,,,,,,,2.45,,,14.54,,,,,,,"250 kN MTS, UP",l,h,n,,fan,"d, RT",OB_TG2_R021,Coupon was loaded until 9.13 kN before fatigue test. It is possible that it had failed in tension,,,,,,,,,,,,,"Strain gauge:   HBM 6/350 LY11, Middle, Center, BTB","SG, M, C, BTB",50,8.86
1300,GEV206_R0300_0453,66,49.07,UP,UD2,0,LM,R0300,GE1,3.77,25.26,25.24,25.25,95.28,145,,,,TG 1 phase I,I,13/11/2003,17/11/2003,CA,oo,-38.11,,,-38.11,,,,,,,,-399.98,,-399.98,,,,#WAARDE!,,,621779,,0,,c,,,,,,,,2.00,,,,,,,,,,"250 kN MTS, UP",l,h,n,33.9,fan,"d, RT",OB_TG1_R013/OB_TC_O005,Load in data acquisition device not recorded,,,x,,x,,x,,,,,,"Strain gauge:   HBM 6/350 LY11, Middle, Center, BTB","SG, M, C, BTB",120,86.36
1301,GEV206_R0300_0450,66,49.07,UP,UD2,0,LM,R0300,GE1,3.78,25.24,25.22,25.23,95.37,145,,,,TG 1 phase I,I,17/11/2003,18/11/2003,CA,oo,-42.92,,,-42.92,,,,,,,,-450.00,,-450.00,,,,#WAARDE!,,,159671,,0,,c,,,,,,,,1.58,,,,,,,,,,"250 kN MTS, UP",l,h,n,31.1,fan,"d, RT",OB_TG1_R013/OB_TC_O005,Load in data acquisition device not recorded,,,x,,,,x,,,,,,"Strain gauge:   HBM 6/350 LY11, Middle, Center, BTB","SG, M, C, BTB",120,28.07
1302,GEV213_R0390_0260,108,56.66,UP,UD3,90,LM,R0390,GE1,6.28,24.98,24.96,24.97,156.91,145,,,,TG 2 phase I,I,21/11/2003,23/11/2003,CA,-1,2.35,,,2.35,,0.09,,0.09,,,,15.00,,15.00,,,,#WAARDE!,,,450067,3,3,,t,,,,,,,,3.50,,15.03,15.11,,,,,,,"250 kN MTS, UP",l,h,n,24.2,fan,"d, RT",,Test interrupted due an electrical power break down and coupon failed. Between 440067 and 460067 cycles. Strain was below 2500 με.Coupon surface not smooth,x,,,,x,,,,,,,,"Strain gauge:   HBM 6/350 LY11, Middle, Center, BTB","SG, M, C, BTB",50,35.72
1303,GEV213_R0390_0270,108,56.66,UP,UD3,90,LM,R0390,GE1,6.37,25.14,25.11,25.13,160.13,145,,,,TG 2 phase I,I,21/11/2003,21/11/2003,CA,-1,5.12,,,5.12,,0.22,,0.22,,,,32.00,,32.00,,,,#WAARDE!,,,15461,1b,1b,,t,,,,,,,,1.80,,14.27,14.89,,,,,,,"250 kN MTS, UP",l,h,n,26.7,fan,"d, RT",OB_TG2_R021,Strain was below 2500 με,,,,,x,,,,,,,,"Strain gauge:   HBM 6/350 LY11, Middle, Center, BTB","SG, M, C, BTB",50,2.39
1304,GEV213_R0390_0257,108,56.66,UP,UD3,90,LM,R0390,GE1,6.37,25.11,25.08,25.10,159.87,145,,,,TG 2 phase I,I,20/11/2003,21/11/2003,CA,-1,3.20,,,3.20,,0.13,,0.13,,,,20.02,,20.02,,,,#WAARDE!,,,212743,3,3,,t,,,,,,,,3.00,,14.22,14.34,,,,,,,"250 kN MTS, UP",l,h,n,28.9,fan,"d, RT",OB_TG2_R021,Test interrupted and restarted once. Strain was below 2500 με,,,,,x,,,,,,,,"Strain gauge:   HBM 6/350 LY11, Middle, Center, BTB","SG, M, C, BTB",50,19.70
1305,GEV213_R0390_0258,108,56.66,UP,UD3,90,LM,R0390,GE1,6.25,24.92,24.89,24.90,155.72,145,,,,TG 2 phase I,I,19/11/2003,19/11/2003,,-1,,,,,,,,,,,,,,,,,,#WAARDE!,,,,,,,t,,,,,,,,0.02,,,,,,,,,,"250 kN MTS, UP",l,h,n,,fan,"d, RT",,"CA, Failed during 2nd segment: Fatigue amplitude exceeded UTS. Load in DAQ device not recorded. Failed during the slow segments",x,,,,x,,,,,,,,"Strain gauge:   HBM 6/350 LY11, Middle, Center, BTB","SG, M, C, BTB",50,
1306,GEV213_R0390_0269,108,56.66,UP,UD3,90,LM,R0390,GE1,6.40,25.09,25.06,25.08,160.49,145,,,,TG 2 phase I,I,20/11/2003,20/11/2003,CA,-1,6.40,,,6.40,,,,,,,,39.88,,39.88,,,,#WAARDE!,,,6,1,1,,t,,,,,,,,2.59,,,,,,,,,,"250 kN MTS, UP",l,h,n,25.4,fan,"d, RT",OB_TG2_R021,Load in DAQ device not recorded. Failed during the slow segments at 0.02 Hz,x,,,,x,,,,,,,,"Strain gauge:   HBM 6/350 LY11, Middle, Center, BTB","SG, M, C, BTB",50,0.00
1307,GEV213_R0390_0263,108,56.66,UP,UD3,90,LM,R0390,GE1,6.27,25.09,25.04,25.06,157.05,145,,,,TG 2 phase I,I,25/11/2003,25/11/2003,CA,-1,5.50,,,5.50,,0.23,,0.23,,,,34.99,,34.99,,,,#WAARDE!,,,7530,1b,1b,,t,,,,,,,,1.55,,14.65,15.29,,,,,,,"250 kN MTS, UP",l,h,n,24.2,fan,"d, RT",OB_TG2_R021,Strain was below 2500 με,,,,,,,,,,,,,"Strain gauge:   HBM 6/350 LY11, Middle, Center, BTB","SG, M, C, BTB",50,1.35
1308,GEV213_R0390_0244,108,56.66,UP,UD3,90,LM,R0390,GE1,6.34,25.03,25.00,25.01,158.51,145,,,,TG 2 phase I,I,25/11/2003,26/11/2003,CA,-1,3.96,,,3.96,,0.17,,0.17,,,,25.00,,25.00,,,,#WAARDE!,,,111156,2,2,,t,,,,,,,,3.04,,14.51,14.95,,,,,,,"250 kN MTS, UP",l,h,n,,fan,"d, RT",OB_TG2_R021,Strain was below 2500 με,,,,,,,,,,,,,"Strain gauge:   HBM 6/350 LY11, Middle, Center, BTB","SG, M, C, BTB",50,10.16
1309,GEV213_R0390_0254,108,56.66,UP,UD3,90,LM,R0390,GE1,6.26,25.13,25.10,25.12,157.31,145,,,,TG 2 phase I,I,26/11/2003,29/11/2003,CA,-1,2.81,,,2.81,,0.11,,0.11,,,,17.83,,17.83,,,,#WAARDE!,,,1400021,3,3,,t,,,,,,,,6.10,,14.27,16.47,,,,,,,"250 kN MTS, UP",l,h,n,,fan,"d, RT",OB_TG2_R021,Strain was below 2500 με,,,,,x,,,,,,,,"Strain gauge:   HBM 6/350 LY11, Middle, Center, BTB","SG, M, C, BTB",50,63.75
1310,GEV213_R0390_0264,108,56.66,UP,UD3,90,LM,R0390,GE1,6.32,25.11,25.06,25.08,158.45,145,,,,TG 2 phase I,I,01/12/2003,01/12/2003,CA,0.1,5.70,,,5.70,,0.24,,0.24,,,,36.00,,36.00,,,,#WAARDE!,,,20692,2,2,,t,,,,,,,,1.53,,14.45,,,,,,,,"250 kN MTS, UP",l,h,n,23.0,fan,"d, RT",OB_TG2_R021,One strain gauge not working,,,,,x,,,,,,,,"Strain gauge:   HBM 6/350 LY11, Middle, Center, BTB","SG, M, C, BTB",50,3.77
1311,GEV213_R0390_0266,108,56.66,UP,UD3,90,LM,R0390,GE1,6.26,25.04,25.00,25.01,156.66,145,,,,TG 2 phase I,I,01/12/2003,01/12/2003,CA,0.1,5.01,,,5.01,,0.21,,0.21,,,,32.00,,32.00,,,,#WAARDE!,,,18918,2,2,,t,,,,,,,,3.00,,14.60,,,,,,,,"250 kN MTS, UP",l,h,n,22.6,fan,"d, RT",OB_TG2_R021,Coupon surface not smooth. Strain was below 2500 με,,,,,x,,,,,,,,"Strain gauge:   HBM 6/350 LY11, Middle, Center, BTB","SG, M, C, BTB",50,1.75
1312,GEV213_R0390_0265,108,56.66,UP,UD3,90,LM,R0390,GE1,6.34,25.12,25.11,25.11,159.14,145,,,,TG 2 phase I,I,02/12/2003,03/12/2003,CA,0.1,4.30,,,4.30,,0.18,,0.18,,,,26.99,,26.99,,,,#WAARDE!,,,120382,3,3,,t,,,,,,,,4.50,,14.50,,,,,,,,"250 kN MTS, UP",l,h,n,,fan,"d, RT",OB_TG2_R021,Strain was below 2500 με,,,,,x,,,,,,,,"Strain gauge:   HBM 6/350 LY11, Middle, Center, BTB","SG, M, C, BTB",50,7.43
1313,GEV213_R0390_0262,108,56.66,UP,UD3,90,LM,R0390,GE1,6.31,25.05,25.02,25.04,157.91,145,,,,TG 2 phase I,I,10/12/2003,10/12/2003,CA,0.1,6.00,,,6.00,,0.25,,0.25,,,,38.00,,38.00,,,,#WAARDE!,,,13235,1b,1b,,t,,,,,,,,2.27,,15.04,,,,,,,,"250 kN MTS, UP",l,h,n,,fan,"d, RT",OB_TG2_R021,,,,,,,,,,,,,,"Strain gauge:   HBM 6/350 LY11, Middle, Center, BTB","SG, M, C, BTB",50,1.62
1314,GEV213_R0390_0238,109,54.75,UP,UD3,90,LM,R0390,GE1,6.36,25.03,25.02,25.03,159.09,145,,,,TG 2 phase I,I,10/12/2003,11/12/2003,CA,0.1,3.82,,,3.82,,0.16,,0.16,,,,24.00,,24.00,,,,#WAARDE!,,,393826,3,3,,t,,,,,,,,5.69,,14.87,,,,,,,,"250 kN MTS, UP",l,h,n,,fan,"d, RT",OB_TG2_R021,Strain was below 2500 με,,,,,x,,,,,,,,"Strain gauge:   HBM 6/350 LY11, Middle, Center, BTB","SG, M, C, BTB",50,19.23
1315,GEV206_R0300_0425,65,51.20,UP,UD2,0,LM,R0300,GE1,3.74,25.33,25.27,25.30,94.70,145,,,,TG 1 phase I,I,30/12/2003,14/06/2005,CA,-1,17.00,,40.26,17.00,,0.46,,0.46,,,,179.52,425.18,179.52,,,,5363.74,,,2000011,3,3,,t,Y,,,,,,,4.32,,39.52,39.75,37.23,,,,0.0045,0.0045,"250 kN MTS, UP",l,h,n,,fan,"d, RT",OB_TG1_R013,Ef measured using 2 HBM clip gauges in tandem,,,,,,,,,,,,,"Strain gauge:   HBM 6/350 LY11, Middle, Center, BTB","SG, M, C, BTB",120,128.60
1316,GEV206_R0300_0426,65,51.20,UP,UD2,0,LM,R0300,GE1,3.76,25.14,25.11,25.13,94.41,145,,,,TG 1 phase I,I,29/12/2003,30/12/2003,CA,-1,25.00,,,25.00,,0.70,,0.70,,,,264.79,,264.79,,,,#WAARDE!,,,93347,2,2,,t,,,,,,,,2.00,,38.15,38.44,,,,,,,"250 kN MTS, UP",l,h,n,,fan,"d, RT",OB_TG1_R013,Moduli extracted from the second slow cycle,,,,,x,,,,,,,,"Strain gauge:   HBM 6/350 LY11, Middle, Center, BTB","SG, M, C, BTB",120,12.96
1317,GEV213_R0390_0239,109,54.75,UP,UD3,90,LM,R0390,GE1,6.33,25.04,25.03,25.03,158.39,145,,,,TG 2 phase I,I,18/12/2003,18/12/2003,CA,10,-21.67,,,-21.67,,-1.08,,-1.08,,,,-136.83,,-136.83,,,,#WAARDE!,,,19268,1b,1b,,c,,,,,,,,2.73,,,15.76,,,,,,,"250 kN MTS, UP",l,h,n,,fan,"d, RT",OB_TG2_R021,,,,,,,,,,,,,,"Strain gauge:   HBM 6/350 LY11, Middle, Center, BTB","SG, M, C, BTB",50,1.96
1318,GEV213_R0390_0241,108,56.66,UP,UD3,90,LM,R0390,GE1,6.32,25.17,25.16,25.17,159.13,145,,,,TG 2 phase I,I,14/12/2003,15/12/2003,CA,-1,4.26,,,4.26,,,,,,,,26.76,,26.76,,,,#WAARDE!,,,45598,2,2,,t,,,,,,,,2.54,,,,,,,,,,"250 kN MTS, UP",l,h,n,,fan,"d, RT",OB_TG2_R021,Strain gauge measurements not recorded,,,,,x,,x,,,,,,"Strain gauge:   HBM 6/350 LY11, Middle, Center, BTB","SG, M, C, BTB",50,4.99
1319,GEV213_R0390_0242,108,56.66,UP,UD3,90,LM,R0390,GE1,6.33,25.14,25.05,25.09,158.82,145,,,,TG 2 phase I,I,15/12/2003,15/12/2003,CA,-1,4.26,,,4.26,,0.18,,0.18,,,,26.82,,26.82,,,,#WAARDE!,,,51941,2,2,,t,,,,,,,,2.54,,14.85,15.38,,,,,,,"250 kN MTS, UP",l,h,n,,fan,"d, RT",OB_TG2_R021,Strain was below 2500 με,,,,,,,,,,,,,"Strain gauge:   HBM 6/350 LY11, Middle, Center, BTB","SG, M, C, BTB",50,5.68
1320,GEV213_R0390_0248,108,56.66,UP,UD3,90,LM,R0390,GE1,6.35,25.19,25.19,25.19,159.96,145,,,,TG 2 phase I,I,15/12/2003,16/12/2003,CA,-1,4.26,,,4.26,,0.18,,0.18,,,,26.63,,26.63,,,,#WAARDE!,,,54605,2,2,,t,,,,,,,,2.54,,14.45,14.98,,,,,,,"250 kN MTS, UP",l,h,n,,fan,"d, RT",OB_TG2_R021,Strain was below 2500 με,,,,,,,,,,,,,"Strain gauge:   HBM 6/350 LY11, Middle, Center, BTB","SG, M, C, BTB",50,5.97
1321,GEV213_R0390_0253,108,56.66,UP,UD3,90,LM,R0390,GE1,6.27,25.16,25.15,25.15,157.71,145,,,,TG 2 phase I,I,11/12/2003,13/12/2003,CA,0.1,3.31,,,3.31,,0.14,,0.14,,,,21.00,,21.00,,,,#WAARDE!,,,1292567,3,3,,t,Y,,,,,,,7.44,,14.36,,,,,,,,"250 kN MTS, UP",l,h,n,,fan,"d, RT",OB_TG2_R021,Strain was below 2500 με. Test interrupted at n=1290067-1295067. Coupon failed because of the interruption,x,,,,x,,,,,,,,"Strain gauge:   HBM 6/350 LY11, Middle, Center, BTB","SG, M, C, BTB",50,48.26
1322,GEV213_R0390_0259,108,56.66,UP,UD3,90,LM,R0390,GE1,6.32,25.02,25.01,25.02,158.03,145,,,,TG 2 phase I,I,13/12/2003,13/12/2003,CA,-1,4.26,,,4.26,,0.18,,0.18,,,,26.95,,26.95,,,,#WAARDE!,,,15561,2,2,,t,,,,,,,,2.54,,14.32,14.69,,,,,,,"250 kN MTS, UP",l,h,n,23.9,fan,"d, RT",OB_TG2_R021,Strain was below 2500 με,,,,,x,,,,,,,,"Strain gauge:   HBM 6/350 LY11, Middle, Center, BTB","SG, M, C, BTB",50,1.70
1323,GEV213_R0390_0267,108,56.66,UP,UD3,90,LM,R0390,GE1,6.35,25.13,25.08,25.10,159.48,145,,,,TG 2 phase I,I,16/12/2003,16/12/2003,CA,-1,7.48,,,7.48,,0.34,,0.34,,,,46.93,,46.93,,,,#WAARDE!,,,511,1,1,,t,,,,,,,,0.84,,14.41,14.68,,,,,,,"250 kN MTS, UP",l,h,n,21.9,fan,"d, RT",OB_TG2_R021,,,,,,x,,,,,,,,"Strain gauge:   HBM 6/350 LY11, Middle, Center, BTB","SG, M, C, BTB",50,0.17
1324,GEV213_R0390_0268,108,56.66,UP,UD3,90,LM,R0390,GE1,6.49,24.96,24.94,24.95,161.93,145,,,,TG 2 phase I,I,17/12/2003,17/12/2003,CA,10,-21.55,,,-21.55,,,,,,,,-133.09,,-133.09,,,,#WAARDE!,,,23541,1b,1b,,c,,,,,,,,2.73,,,15.23,,,,,,,"250 kN MTS, UP",l,h,n,22.4,fan,"d, RT",OB_TG2_R021,Coupon surface not smooth,,,,,,,,,,,,,"Strain gauge:   HBM 6/350 LY11, Middle, Center, BTB","SG, M, C, BTB",50,2.40
1325,GEV206_R0300_0452,66,49.07,UP,UD2,0,LM,R0300,GE1,3.79,25.25,25.22,25.23,95.63,145,,,,TG 1 phase I,I,15/01/2004,15/01/2004,CA,-1,32.55,,,32.55,,0.89,,0.89,,,,340.37,,340.37,,,,#WAARDE!,,,4300,1B,1b,,t,,,,,,,,1.22,,38.45,38.76,,,,,,,"250 kN MTS, UP",l,h,n,33.6,fan,"d, RT",OB_TG1_R013,,,x,,,x,,,,,,,,"Strain gauge:   HBM 6/350 LY11, Middle, Center, BTB","SG, M, C, BTB",120,0.98
1326,GEV206_R0300_0497,69,50.65,UP,UD2,0,LM,R0300,GE1,3.84,25.20,25.15,25.17,96.73,145,,,,TG 1 phase I,I,15/01/2004,15/01/2004,CA,-1,32.47,,,32.47,,0.89,,0.89,,,,335.68,,335.68,,,,#WAARDE!,,,3228,1B,1b,,t,,,,,,,,1.22,,38.38,38.56,,,,,,,"250 kN MTS, UP",l,h,n,,fan,"d, RT",OB_TG1_R013,Coupon from VUB,,,,,x,,,,,,,,"Strain gauge:   HBM 6/350 LY11, Middle, Center, BTB","SG, M, C, BTB",120,0.73
1327,GEV206_R0300_0628,86,51.11,UP,UD2,0,LM,R0300,GE1,3.74,25.43,25.44,25.44,95.21,145,,,,TG 1 phase I,I,16/01/2004,16/01/2004,CA,-1,32.81,,,32.81,,0.90,,0.90,,,,344.64,,344.64,,,,#WAARDE!,,,5787,1B,1b,,t,,,,,,,,1.22,,38.77,39.03,,,,,,,"250 kN MTS, UP",l,h,n,,fan,"d, RT",OB_TG1_R013,,,x,,,x,,,,,,,,"Strain gauge:   HBM 6/350 LY11, Middle, Center, BTB","SG, M, C, BTB",120,1.32
1328,GEV206_R0300_0162,27,50.66,UP,UD2,0,LM,R0300,GE1,3.86,24.98,24.88,24.92,96.27,145,,,,TG 1 phase I,I,15/01/2004,15/01/2004,CA,-1,32.15,,,32.15,,0.88,,0.88,,,,333.91,,333.91,,,,#WAARDE!,,,3797,1B,1b,,t,,,,,,,,1.22,,38.33,38.37,,,,,,,"250 kN MTS, UP",l,h,n,,fan,"d, RT",OB_TG1_R013/OB_TG2_R013,One strain gauge not working,,,,,x,,x,,,,,,"Strain gauge:   HBM 6/350 LY11, Middle, Center, BTB","SG, M, C, BTB",120,0.86
1329,GEV206_R0300_0627,86,51.11,UP,UD2,0,LM,R0300,GE1,3.82,25.27,25.30,25.28,96.65,145,,,,TG 1 phase I,I,16/01/2004,16/01/2004,CA,-1,32.61,,,32.61,,0.92,,0.92,,,,337.43,,337.43,,,,#WAARDE!,,,4810,1B,1b,,t,,,,,,,,1.22,,37.51,37.46,,,,,,,"250 kN MTS, UP",l,h,n,,fan,"d, RT",OB_TG1_R013,One strain gauge not working,,,,,x,,x,,,,,,"Strain gauge:   HBM 6/350 LY11, Middle, Center, BTB","SG, M, C, BTB",120,1.10
1330,GEV206_R0300_0442,66,49.07,UP,UD2,0,LM,R0300,GE1,3.81,25.23,25.22,25.23,96.04,145,,,,TG 1 phase I,I,09/03/2004,14/03/2004,CA,-1,16.90,,,16.90,,0.46,,0.46,,,,175.97,,175.97,,,,#WAARDE!,,,1734291,3,3,,t,,,,,,,,4.56,,38.58,38.47,,,,,,,"250 kN MTS, UP",l,h,n,,fan with cooling,"d, RT",OB_TG1_R013,,,,,,,,,,,,,,"Strain gauge:   HBM 6/350 LY11, Middle, Center, BTB","SG, M, C, BTB",120,105.65
1347,GEV206_I1100_0001,18,52.58,RISØ,UD2,0,LM,I1100,GE1, 3.870,25.30,25.30,25.30 ,97.91,300,,150.00,,TG 3 phase I,I,23/01/2004,23/01/2004,STT,,65.38,,65.37,,,2.00,2.00,,,,0.251344493,667.70,667.69,,,,,19202.05,,,1,,,,t,,,,,,,0.25,,,34.77,,,,,,0.0192,#DELING.DOOR.0!,"100 kN Instron, RISØ",d,h,,,,"d, RT; submersed in salt water for 6 months",, loading,,,,,,,,,,,,,,,,0.25
1348,GEV206_I1100_0002,18,52.58,RISØ,UD2,0,LM,I1100,GE1, 3.800,24.99,24.99,24.99 ,94.96,300,,150.00,,TG 3 phase I,I,23/01/2004,23/01/2004,STT,,61.53,,61.35,,,1.89,1.89,,,,0.278796458,647.89,646.04,,,,,16710.48,,,1,,,,t,,,,,,,0.25,,,38.66,,,,,,0.0168,#DELING.DOOR.0!,"100 kN Instron, RISØ",d,h,,,,"d, RT; submersed in salt water for 6 months",, loading,,,,,,,,,,,,,,,,0.25
1349,GEV206_I1100_0015,18,52.58,RISØ,UD2,0,LM,I1100,GE1, 3.86,25.03,25.03,25.03 ,96.62,300,,150.00,,TG 3 phase I,I,23/01/2003,23/01/2003,STT,,65.68,,65.62,,,1.86,1.86,,,,0.382612862,679.75,679.24,,,,,17632.36,,,1,,,,t,,,,,,,0.25,,,38.52,,,,,,0.0176,#DELING.DOOR.0!,"100 kN Instron, RISØ",d,h,,,,"d, RT; submersed in salt water for 6 months",, loading,,,,,,,,,,,,,,,,0.25
1350,GEV206_I1100_0006,18,52.58,RISØ,UD2,0,LM,I1100,GE1, 3.690,24.86,24.86,24.86 ,91.73,300,,150.00,,TG 3 phase I,I,26/01/2004,26/01/2004,STT,,55.50,,55.47,,,1.62,1.62,,,,0.342742567,605.01,604.74,,,,,15102.24,,,1,,,,t,,,,,,,0.25,,,40.04,,,,,,0.0151,#DELING.DOOR.0!,"100 kN Instron, RISØ",d,h,,,,"d, RT; submersed in salt water for 6 months",,loading-unloading,,,,,,,,,x,,,,,,,0.25
1351,GEV206_I1100_0007,18,52.58,RISØ,UD2,0,LM,I1100,GE1, 3.820,24.89,24.89,24.89 ,95.08,300,,150.00,,TG 3 phase I,I,26/01/2004,26/01/2004,STT,,59.88,,67.70,,,1.75,1.75,,,,0.385793096,629.73,712.03,,,,,18826.34,,,1,,,,t,,,,,,,0.25,,,37.82,,,,,,0.0167,#DELING.DOOR.0!,"100 kN Instron, RISØ",d,h,,,,"d, RT; submersed in salt water for 6 months",,loading-unloading,,,,,,,,,x,,,,,,,0.25
1352,GEV206_I1100_0008,18,52.58,RISØ,UD2,0,LM,I1100,GE1, 3.850,25.05,25.05,25.05 ,96.44,300,,150.00,,TG 3 phase I,I,26/01/2004,26/01/2004,STT,,49.93,,55.45,,,1.38,1.38,,,,0.337365787,517.67,574.95,,,,,14847.70,,,1,,,,t,,,,,,,0.25,,,38.72,,,,,,0.0134,#DELING.DOOR.0!,"100 kN Instron, RISØ",d,h,,,,"d, RT; submersed in salt water for 6 months",,loading-unloading,,,,,,,,,x,,,,,,,0.25
1353,GEV206_I1100_0012,18,52.58,RISØ,UD2,0,LM,I1100,GE1, 3.940,24.95,24.95,24.95 ,98.30,300,,150.00,,TG 3 phase I,I,26/01/2004,26/01/2004,STT,,59.88,,69.45,,,1.69,1.69,,,,0.229611017,609.09,706.48,,,,,19435.51,,,1,,,,t,,,,,,,0.25,,,36.35,,,,,,0.0168,#DELING.DOOR.0!,"100 kN Instron, RISØ",d,h,,,,"d, RT; submersed in salt water for 6 months",,loading-unloading,,,,,,,,,x,,,,,,,0.25
1354,GEV206_I1100_0014,18,52.58,RISØ,UD2,0,LM,I1100,GE1, 3.81,25.06,25.06,25.06 ,95.48,300,,150.00,,TG 3 phase I,I,26/01/2004,26/01/2004,STT,,60.00,,68.30,,,1.78,1.78,,,,0.400615459,628.41,715.34,,,,,19214.32,,,1,,,,t,,,,,,,0.25,,,37.23,,,,,,0.0169,#DELING.DOOR.0!,"100 kN Instron, RISØ",d,h,,,,"d, RT; submersed in salt water for 6 months",,loading-unloading,,,,,,,,,x,,,,,,,0.25
1355,GEV206_I1190_0001,15,54.57,RISØ,UD2,90,LM,I1190,GE1, 3.77,24.78,24.78,24.78 ,93.42,300,,150.00,,TG 3 phase I,I,29/01/2004,29/01/2004,STT,,5.02,,5.01,,,0.58,0.58,,,,-0.041717198,53.68,53.68,,,,,4693.77,,,1,,,,t,,,,,,,0.25,,,11.44,,,,,,0.0047,#DELING.DOOR.0!,"100 kN Instron, RISØ",d,h,,,,"d, RT; submersed in salt water for 6 months",, loading,,,,,,,,,,,,,,,,0.25
1356,GEV206_I1190_0003,15,54.57,RISØ,UD2,90,LM,I1190,GE1, 3.780,24.91,24.91,24.91 ,94.16,300,,150.00,,TG 3 phase I,I,29/01/2004,29/01/2004,STT,,5.06,,5.06,,,0.60,0.60,,,,-0.009793115,53.74,53.74,,,,,4560.56,,,1,,,,t,,,,,,,0.25,,,11.78,,,,,,0.0046,#DELING.DOOR.0!,"100 kN Instron, RISØ",d,h,,,,"d, RT; submersed in salt water for 6 months",, loading,,,,,,,,,,,,,,,,0.25
1357,GEV206_I1190_0006,15,54.57,RISØ,UD2,90,LM,I1190,GE1, 3.770,24.87,24.87,24.87 ,93.76,300,,150.00,,TG 3 phase I,I,29/01/2004,29/01/2004,STT,,5.17,,5.17,,,0.60,0.60,,,,0.06233726,55.14,55.14,,,,,4764.34,,,1,,,,t,,,,,,,0.25,,,11.57,,,,,,0.0048,#DELING.DOOR.0!,"100 kN Instron, RISØ",d,h,,,,"d, RT; submersed in salt water for 6 months",, loading,,,,,,,,,,,,,,,,0.25
1359,GEV206_I1190_0008,15,54.57,RISØ,UD2,90,LM,I1190,GE1, 3.81,24.94,24.94,24.94 ,95.02,300,,150.00,,TG 3 phase I,I,28/01/2004,28/01/2004,STT,,4.73,,4.72,,,0.53,0.53,,,,0.182909701,49.73,49.72,,,,,4044.35,,,1,,,,t,,,,,,,0.25,,,12.29,,,,,,0.0040,#DELING.DOOR.0!,"100 kN Instron, RISØ",d,h,,,,"d, RT; submersed in salt water for 6 months",, loading,,,,,,,,,,,,,,,,0.25
1360,GEV206_I1190_0017,15,54.57,RISØ,UD2,90,LM,I1190,GE1, 3.81,24.90,24.90,24.90 ,94.87,300,,150.00,,TG 3 phase I,I,28/01/2004,28/01/2004,STT,,5.07,,5.06,,,0.50,0.50,,,,0.237446474,53.44,53.33,,,,,4086.26,,,1,,,,t,,,,,,,0.25,,,13.05,,,,,,0.0041,#DELING.DOOR.0!,"100 kN Instron, RISØ",d,h,,,,"d, RT; submersed in salt water for 6 months",, loading,,,,,,,,,,,,,,,,0.25
1362,GEV206_I1190_0010,15,54.57,RISØ,UD2,90,LM,I1190,GE1,3.80,24.56,24.56,24.56,93.33,300,,150.00,,TG 3 phase I,I,06/02/2004,06/02/2004,,,,,,,,,,,,,,,,,1.03,,5.33,#WAARDE!,,,1,,,,t,,,,,,,0.25,,,,,,,,,,,"100 kN Instron, RISØ",d,h,,,,"d, RT",,not tested,x,,,,,,,,,,,,,,,
1364,GEV206_I1190_0007,15,54.57,RISØ,UD2,90,LM,I1190,GE1, 3.83,24.56,24.56,25.05 ,95.94,300,,150.00,,TG 3 phase I,I,28/01/2004,28/01/2004,STT,,5.10,,5.10,,,0.53,0.53,,,,0.19687007,53.16,,,1.10,,5.21,#WAARDE!,,,1,,,,t,,,,,,,0.25,,,12.85,,,,,,,,"100 kN Instron, RISØ",d,h,,,,"d, RT; submersed in salt water for 6 months",, loading,,,,,,,,,,,,,,,,0.25
1365,GEV206_I1190_0011,15,54.57,RISØ,UD2,90,LM,I1190,GE1,3.99,24.59,24.59,24.59,98.11,300,,150.00,,TG 3 phase I,I,18/02/2004,18/02/2004,,,,,,,,,,,,,,,,,1.09,,5.41,#WAARDE!,,,1,,,,t,,,,,,,,,,,,,,,,,,"100 kN Instron, RISØ",d,h,,,,"d, RT",,not tested,x,,,,,,,,,,,,,,,
1366,GEV206_I1190_0012,15,54.57,RISØ,UD2,90,LM,I1190,GE1,3.93,24.72,24.72,24.72,97.15,300,,150.00,,TG 3 phase I,I,18/02/2004,18/02/2004,,,,,,,,,,,,,,,,,0.89,,5.35,#WAARDE!,,,1,,,,t,,,,,,,,,,,,,,,,,,"100 kN Instron, RISØ",d,h,,,,"d, RT",,not tested,x,,,,,,,,,,,,,,,
1368,GEV206_I1190_0015,15,54.57,RISØ,UD2,90,LM,I1190,GE1,3.94,24.52,24.52,24.52,96.61,300,,150.00,,TG 3 phase I,I,20/02/2004,20/02/2004,,,,,,,,,,,,,,,,,1.30,,4.93,#WAARDE!,,,1,,,,t,,,,,,,,,,,,,,,,,,"100 kN Instron, RISØ",d,h,,,,"d, RT",,not tested,x,,,,,,,,,,,,,,,
1369,GEV206_R0300_0625,86,51.11,UP,UD2,0,LM,R0300,GE1,3.82,25.29,25.30,25.30,96.56,145,,,,TG 1 phase I,I,21/01/2004,05/04/2004,CA,-1,16.95,,,16.95,,0.45,,0.45,,,,175.53,,175.53,,,,#WAARDE!,,,1177955,3,3,,t,,,,,,,,4.56,,39.41,39.68,,,,,,,"250 kN MTS, UP",l,h,n,,fan,"d, RT",OB_TG1_R013,Test interrupted seven time,,,,,x,,,,,,,,"Strain gauge:   HBM 6/350 LY11, Middle, Center, BTB","SG, M, C, BTB",120,71.76
1370,GEV213_R0390_0350,112,55.05,UP,UD3,90,LM,R0390,GE1,6.39,25.14,25.11,25.12,160.62,145,,,,TG 2 phase I,I,10/01/2004,10/01/2004,CA,-1,4.33,,,4.33,,0.17,,0.17,,,,26.95,,26.95,,,,#WAARDE!,,,17719,2,2,,t,,,,,,,,2.54,,14.78,15.85,,,,,,,"250 kN MTS, UP",l,h,n,,fan,"d, RT",OB_TG2_R021,Strain was below 2500 με. Coupon surface not smooth,,,,,x,,,,,,,,"Strain gauge:   HBM 6/350 LY11, Middle, Center, BTB","SG, M, C, BTB",50,1.94
1371,GEV213_R0390_0348,112,55.05,UP,UD3,90,LM,R0390,GE1,6.14,25.00,24.96,24.98,153.27,145,,,,TG 2 phase I,I,11/01/2004,11/01/2004,CA,-1,4.13,,,4.13,,0.18,,0.18,,,,26.95,,26.95,,,,#WAARDE!,,,20685,2,2,,t,,,,,,,,2.54,,14.39,15.20,,,,,,,"250 kN MTS, UP",l,h,n,,fan,"d, RT",OB_TG2_R021,Strain was below 2500 με,,,,,x,,,,,,,,"Strain gauge:   HBM 6/350 LY11, Middle, Center, BTB","SG, M, C, BTB",50,2.26
1372,GEV213_R0390_0330,112,55.05,UP,UD3,90,LM,R0390,GE1,6.14,25.08,25.00,25.05,153.87,145,,,,TG 2 phase I,I,09/01/2004,09/01/2004,CA,10,-23.60,,,-23.60,,,,,,,,-153.36,,-153.36,,,,#WAARDE!,,,494,1,1,,c,,,,,,,,2.73,,,15.76,,,,,,,"250 kN MTS, UP",l,h,n,,fan,"d, RT",OB_TG2_R021,,,,,,,,,,,,,,"Strain gauge:   HBM 6/350 LY11, Middle, Center, BTB","SG, M, C, BTB",50,0.05
1373,GEV213_R0390_0324,112,55.05,UP,UD3,90,LM,R0390,GE1,6.09,25.20,25.17,25.18,153.45,145,,,,TG 2 phase I,I,13/01/2004,13/01/2004,CA,-1,7.20,,,7.20,,0.31,,0.31,,,,46.91,,46.91,,,,#WAARDE!,,,285,1,1,,t,,,,,,,,0.84,,14.92,15.99,,,,,,,"250 kN MTS, UP",l,h,n,,fan,"d, RT",OB_TG2_R021,,,,,,x,,,,,,,,"Strain gauge:   HBM 6/350 LY11, Middle, Center, BTB","SG, M, C, BTB",50,0.09
1374,GEV213_R0390_0323,112,55.05,UP,UD3,90,LM,R0390,GE1,6.00,25.04,25.03,25.04,150.30,145,,,,TG 2 phase I,I,09/01/2004,09/01/2004,CA,10,-23.05,,,-23.05,,,,,,,,-153.35,,-153.35,,,,#WAARDE!,,,706,1,1,,c,,,,,,,,2.73,,,15.32,,,,,,,"250 kN MTS, UP",l,h,n,,fan,"d, RT",OB_TG2_R021,,,,,,,,,,,,,,"Strain gauge:   HBM 6/350 LY11, Middle, Center, BTB","SG, M, C, BTB",50,0.07
1375,GEV213_R0390_0321,112,55.05,UP,UD3,90,LM,R0390,GE1,6.17,25.13,25.10,25.11,154.87,145,,,,TG 2 phase I,I,09/01/2004,09/01/2004,CA,10,-23.75,,,-23.75,,,,,,,,-153.35,,-153.35,,,,#WAARDE!,,,490,1,1,,c,,,,,,,,2.73,,,15.48,,,,,,,"250 kN MTS, UP",l,h,n,,fan,"d, RT",OB_TG2_R021,,,,,,,,,,,,,,"Strain gauge:   HBM 6/350 LY11, Middle, Center, BTB","SG, M, C, BTB",50,0.05
1376,GEV213_R0390_0319,112,55.05,UP,UD3,90,LM,R0390,GE1,6.10,25.15,25.11,25.13,153.40,145,,,,TG 2 phase I,I,10/01/2004,10/01/2004,CA,-1,4.13,,,4.13,,0.18,,0.18,,,,26.95,,26.95,,,,#WAARDE!,,,8216,2,2,,t,,,,,,,,2.54,,14.08,14.88,,,,,,,"250 kN MTS, UP",l,h,n,,fan,"d, RT",OB_TG2_R021,Strain was below 2500 με,,,,,x,,,,,,,,"Strain gauge:   HBM 6/350 LY11, Middle, Center, BTB","SG, M, C, BTB",50,0.90
