Repository: maanpandya/Fatigue-Life-Analysis-Composites

# Fatigue-Life-Analysis-Composites
Analyzing factors affecting fatigue life in composite laminates for wind energy applications

File: Data processing/optimatforpy.csv (part 9 of 35)
nr,Name,Plate,Fibre Volume Fraction,Lab,Laminate ,Cut angle ,Manufacturer,Geometry,Material,taverage,wmax,wmin,waverage,area,Lnominal,Lmeasured,Lgauge,Radius (waist),TG and phase,Phase,start date,end date,Test type,R-value1,Fmax,Ferror,Fstatic,Ffatigue,"Fmax, 90",epsmax,epsstatic,epsfatigue,eps90,eps45,Nu,smax,"smax,static","smax, fatigue",shear strain,shear strength,shear modulus (near other moduli),Torquemax,Torquefatigue,Torquestatic,Ncycles,level,levelcalc,Nspectrum,failure mode,runout,R-value2,Fmax2,epsmax2,smax2,Ncycles2,ratedisplacement,f,f2,Eit,Eic,Eft,Efc,"Elur,front","Elur, back",eps_max_t,eps_max_c,Machine,control,grip,ABG,Temp.,Temp. control,Environment,Reference document,Remarks,Invalid ,Bending ,Buckling ,Overheating,Tab failure ,Delaminated ,Incomplete measurement data ,Strain from E ,LUR,TEC,data delivered under name,Repair characteristics,Strain measurement equipment (long),Strain measurement equipment (short),Grip pressure,time per test
1377,GEV213_R0390_0316,112,55.05,UP,UD3,90,LM,R0390,GE1,6.09,25.02,24.94,24.98,152.21,145,,,,TG 2 phase I,I,09/01/2004,09/01/2004,CA,10,-23.34,,,-23.34,,,,,,,,-153.34,,-153.34,,,,#WAARDE!,,,275,1,1,,c,,,,,,,,2.73,,,16.13,,,,,,,"250 kN MTS, UP",l,h,n,,n,"d, RT",OB_TG2_R021,,,,,,,,,,,,,,"Strain gauge:   HBM 6/350 LY11, Middle, Center, BTB","SG, M, C, BTB",50,0.03
1378,GEV213_R0390_0302,112,55.05,UP,UD3,90,LM,R0390,GE1,6.06,25.11,25.08,25.10,152.09,145,,,,TG 2 phase I,I,13/01/2004,13/01/2004,CA,-1,7.14,,,7.14,,0.31,,0.31,,,,46.92,,46.92,,,,#WAARDE!,,,6,1,1,,t,,,,,,,,0.84,,15.14,16.19,,,,,,,"250 kN MTS, UP",l,h,n,,fan,"d, RT",OB_TG2_R021,,,,,,x,,,,,,,,"Strain gauge:   HBM 6/350 LY11, Middle, Center, BTB","SG, M, C, BTB",50,0.00
1379,GEV213_R0390_0290,112,55.05,UP,UD3,90,LM,R0390,GE1,6.11,25.15,25.12,25.14,153.67,145,,,,TG 2 phase I,I,09/01/2004,09/01/2004,CA,-1,4.14,,,4.14,,0.16,,0.16,,,,26.95,,26.95,,,,#WAARDE!,,,10151,2,2,,t,,,,,,,,2.54,,15.73,16.64,,,,,,,"250 kN MTS, UP",l,h,n,27.6,fan,"d, RT",OB_TG2_R021,Strain was below 2500 με,,,,,x,,,,,,,,"Strain gauge:   HBM 6/350 LY11, Middle, Center, BTB","SG, M, C, BTB",50,1.11
1380,GEV213_R0390_0285,112,55.05,UP,UD3,90,LM,R0390,GE1,5.98,25.04,25.01,25.03,149.74,145,,,,TG 2 phase I,I,09/01/2004,09/01/2004,CA,10,-22.96,,,-22.96,,,,,,,,-153.36,,-153.36,,,,#WAARDE!,,,486,1,1,,c,,,,,,,,2.73,,,15.81,,,,,,,"250 kN MTS, UP",l,h,n,27.5,fan,"d, RT",OB_TG2_R021,,,,,,,,,,,,,,"Strain gauge:   HBM 6/350 LY11, Middle, Center, BTB","SG, M, C, BTB",50,0.05
1381,GEV213_R0390_0282,112,55.05,UP,UD3,90,LM,R0390,GE1,6.12,25.07,25.06,25.07,153.49,145,,,,TG 2 phase I,I,09/01/2004,09/01/2004,CA,10,-22.96,,,-22.96,,-1.35,,-1.35,,,,-149.61,,-149.61,,,,#WAARDE!,,,171,1,1,,c,,,,,,,,2.73,,,14.98,,,,,,,"250 kN MTS, UP",l,h,n,,n,"d, RT",OB_TG2_R021,One strain gauge was misaligned,,,,,,,,,,,,,"Strain gauge:   HBM 6/350 LY11, Middle, Center, BTB","SG, M, C, BTB",50,0.02
1382,GEV213_R0390_0280,112,55.05,UP,UD3,90,LM,R0390,GE1,6.07,25.15,25.08,25.12,152.54,145,,,,TG 2 phase I,I,13/01/2004,13/01/2004,CA,-1,7.16,,,7.16,,0.30,,0.30,,,,46.92,,46.92,,,,#WAARDE!,,,370,1,1,,t,,,,,,,,0.84,,15.39,16.56,,,,,,,"250 kN MTS, UP",l,h,n,,fan,"d, RT",OB_TG2_R021,,,,,,x,,,,,,,,"Strain gauge:   HBM 6/350 LY11, Middle, Center, BTB","SG, M, C, BTB",50,0.12
1383,GEV213_R0390_0274,112,55.05,UP,UD3,90,LM,R0390,GE1,6.09,25.12,25.04,25.08,152.82,145,,,,TG 2 phase I,I,09/01/2004,09/01/2004,CA,-1,4.12,,,4.12,,0.17,,0.17,,,,26.95,,26.95,,,,#WAARDE!,,,9873,2,2,,t,,,,,,,,2.54,,14.37,15.93,,,,,,,"250 kN MTS, UP",l,h,n,,fan,"d, RT",OB_TG2_R021,Test stopped during 1st segment and was restarted. Strain was below 2500 με.,,,,,x,,,,,,,,"Strain gauge:   HBM 6/350 LY11, Middle, Center, BTB","SG, M, C, BTB",50,1.08
1384,GEV213_R0390_0271,112,55.05,UP,UD3,90,LM,R0390,GE1,6.18,25.13,25.06,25.10,155.12,145,,,,TG 2 phase I,I,09/01/2004,09/01/2004,CA,10,-23.79,,,-23.79,,,,,,,,-153.35,,-153.35,,,,#WAARDE!,,,156,1,1,,c,,,,,,,,2.73,,,15.40,,,,,,,"250 kN MTS, UP",l,h,n,,fan,"d, RT",OB_TG2_R021,,,,,,,,,,,,,,"Strain gauge:   HBM 6/350 LY11, Middle, Center, BTB","SG, M, C, BTB",50,0.02
1385,GEV213_R0390_0329,112,55.05,UP,UD3,90,LM,R0390,GE1,6.01,25.15,25.10,25.12,151.03,145,,,,TG 2 phase I,I,19/12/2003,19/12/2003,CA,10,-20.67,,,-20.67,,,,,,,,-136.84,,-136.84,,,,#WAARDE!,,,24985,1b,1b,,c,,,,,,,,2.73,,,15.50,,,,,,,"250 kN MTS, UP",l,h,n,,fan,"d, RT",OB_TG2_R021,,,,,,,,,,,,,,"Strain gauge:   HBM 6/350 LY11, Middle, Center, BTB","SG, M, C, BTB",50,2.54
1386,GEV213_R0390_0326,112,55.05,UP,UD3,90,LM,R0390,GE1,6.31,25.15,25.13,25.14,158.70,145,,,,TG 2 phase I,I,17/12/2003,17/12/2003,CA,10,-21.72,,,-21.72,,-1.18,,-1.18,,,,-136.84,,-136.84,,,,#WAARDE!,,,5177,1b,1b,,c,,,,,,,,2.73,,,15.52,,,,,,,"250 kN MTS, UP",l,h,n,,fan,"d, RT",OB_TG2_R021,,,,,,,,,,,,,,"Strain gauge:   HBM 6/350 LY11, Middle, Center, BTB","SG, M, C, BTB",50,0.53
1387,GEV213_R0390_0325,112,55.05,UP,UD3,90,LM,R0390,GE1,6.04,25.14,25.12,25.13,151.81,145,,,,TG 2 phase I,I,21/12/2003,28/12/2003,CA,10,-17.46,,,-17.46,,-0.79,,-0.79,,,,-115.01,,-115.01,,,,#WAARDE!,,,2414948,3,3,,c,,,,,,,,3.86,,,16.61,,,,,,,"250 kN MTS, UP",l,h,n,27.5,fan,"d, RT",OB_TG2_R021,,,,,,,,,,,,,,"Strain gauge:   HBM 6/350 LY11, Middle, Center, BTB","SG, M, C, BTB",50,173.79
1388,GEV213_R0390_0315,112,55.05,UP,UD3,90,LM,R0390,GE1,6.09,25.11,25.09,25.10,152.94,145,,,,TG 2 phase I,I,16/12/2003,16/12/2003,CA,-1,7.18,,,7.18,,0.33,,0.33,,,,46.93,,46.93,,,,#WAARDE!,,,235,1,1,,t,,,,,,,,0.84,,14.68,14.99,,,,,,,"250 kN MTS, UP",l,h,n,,fan,"d, RT",OB_TG2_R021,,,,,,x,,,,,,,,"Strain gauge:   HBM 6/350 LY11, Middle, Center, BTB","SG, M, C, BTB",50,0.08
1389,GEV213_R0390_0314,112,55.05,UP,UD3,90,LM,R0390,GE1,6.08,25.19,25.16,25.18,153.09,145,,,,TG 2 phase I,I,16/12/2003,16/12/2003,CA,-1,7.18,,,7.18,,0.34,,0.34,,,,46.93,,46.93,,,,#WAARDE!,,,195,1,1,,t,,,,,,,,0.84,,14.44,14.58,,,,,,,"250 kN MTS, UP",l,h,n,,fan,"d, RT",OB_TG2_R021,,,,,,x,,,,,,,,"Strain gauge:   HBM 6/350 LY11, Middle, Center, BTB","SG, M, C, BTB",50,0.06
1390,GEV213_R0390_0310,112,55.05,UP,UD3,90,LM,R0390,GE1,6.00,25.18,25.11,25.14,150.74,145,,,,TG 2 phase I,I,05/01/2004,05/01/2004,CA,10,-17.19,,,-17.19,,,,,,,,-114.05,,-114.05,,,,#WAARDE!,,,1562675,3,3,,c,,,,,,,,4.94,,,14.91,,,,,,,"250 kN MTS, UP",l,h,n,,fan,"d, RT",OB_TG2_R021,,,,,,,,,,,,,,"Strain gauge:   HBM 6/350 LY11, Middle, Center, BTB","SG, M, C, BTB",50,87.87
1391,GEV213_R0390_0305,112,55.05,UP,UD3,90,LM,R0390,GE1,6.17,25.01,24.97,24.99,154.11,145,,,,TG 2 phase I,I,16/12/2003,16/12/2003,CA,-1,4.15,,,4.15,,0.17,,0.17,,,,26.95,,26.95,,,,#WAARDE!,,,10781,2,2,,t,,,,,,,,2.54,,15.54,16.08,,,,,,,"250 kN MTS, UP",l,h,n,,fan,"d, RT",OB_TG2_R021,Strain was below 2500 με,,,,,x,,,,,,,,"Strain gauge:   HBM 6/350 LY11, Middle, Center, BTB","SG, M, C, BTB",50,1.18
1392,GEV213_R0390_0301,112,55.05,UP,UD3,90,LM,R0390,GE1,6.07,25.08,25.04,25.06,152.03,145,,,,TG 2 phase I,I,18/12/2003,18/12/2003,CA,10,-20.80,,,-20.80,,,,,,,,-136.84,,-136.84,,,,#WAARDE!,,,32399,1b,1b,,c,,,,,,,,2.73,,,16.05,,,,,,,"250 kN MTS, UP",l,h,n,,fan,"d, RT",OB_TG2_R021,,,,,,,,,,,,,,"Strain gauge:   HBM 6/350 LY11, Middle, Center, BTB","SG, M, C, BTB",50,3.30
1393,GEV213_R0390_0300,112,55.05,UP,UD3,90,LM,R0390,GE1,6.10,25.07,25.05,25.06,152.80,145,,,,TG 2 phase I,I,18/12/2003,18/12/2003,CA,10,-20.91,,,-20.91,,,,,,,,-136.84,,-136.84,,,,#WAARDE!,,,10390,1b,1b,,c,,,,,,,,2.73,,,16.62,,,,,,,"250 kN MTS, UP",l,h,n,,fan,"d, RT",OB_TG2_R021,,,,,,,,,,,,,,"Strain gauge:   HBM 6/350 LY11, Middle, Center, BTB","SG, M, C, BTB",50,1.06
1394,GEV213_R0390_0296,112,55.05,UP,UD3,90,LM,R0390,GE1,6.17,25.06,24.98,25.02,154.39,145,,,,TG 2 phase I,I,17/12/2003,17/12/2003,CA,10,-28.01,,,-28.01,,-2.31,,-2.31,,,,-181.42,,-181.42,,,,#WAARDE!,,,1,1,3,,c,,,,,,,,0.02,,,15.15,,,,,,,"250 kN MTS, UP",l,h,n,,fan,"d, RT",OB_TG2_R021,Failed during second slow segment,x,,,,,,,,,,,,"Strain gauge:   HBM 6/350 LY11, Middle, Center, BTB","SG, M, C, BTB",50,0.01
1395,GEV213_R0390_0295,112,55.05,UP,UD3,90,LM,R0390,GE1,6.21,24.99,24.93,24.96,155.06,145,,,,TG 2 phase I,I,16/12/2003,16/12/2003,CA,-1,7.28,,,7.28,,0.32,,0.32,,,,46.92,,46.92,,,,#WAARDE!,,,374,1,1,,t,,,,,,,,0.84,,15.21,15.42,,,,,,,"250 kN MTS, UP",l,h,n,,fan,"d, RT",OB_TG2_R021,,,,,,x,,,,,,,,"Strain gauge:   HBM 6/350 LY11, Middle, Center, BTB","SG, M, C, BTB",50,0.12
1396,GEV213_R0390_0294,112,55.05,UP,UD3,90,LM,R0390,GE1,6.06,25.17,25.09,25.13,152.37,145,,,,TG 2 phase I,I,19/12/2003,19/12/2003,CA,0.1,4.57,,,4.57,,0.20,,0.20,,,,30.00,,30.00,,,,#WAARDE!,,,7136,2,2,,t,,,,,,,,3.41,,14.85,,,,,,,,"250 kN MTS, UP",l,h,n,,fan,"d, RT",OB_TG2_R021,Test stopped at n=5 and was restarted. Low fatigue life could be attributed to the interruption. Strain was below 2500 με,,,,,x,,,,,,,,"Strain gauge:   HBM 6/350 LY11, Middle, Center, BTB","SG, M, C, BTB",50,0.58
1397,GEV213_R0390_0291,112,55.05,UP,UD3,90,LM,R0390,GE1,6.27,25.02,24.90,24.97,156.46,145,,,,TG 2 phase I,I,16/12/2003,16/12/2003,CA,-1,7.34,,,7.34,,0.33,,0.33,,,,46.93,,46.93,,,,#WAARDE!,,,545,1,1,,t,,,,,,,,0.84,,14.64,14.88,,,,,,,"250 kN MTS, UP",l,h,n,,fan,"d, RT",OB_TG2_R021,,,,,,x,,,,,,,,"Strain gauge:   HBM 6/350 LY11, Middle, Center, BTB","SG, M, C, BTB",50,0.18
1398,GEV208_I1000_0027,153,52.53,UP,MD3,0,LM,I1000,GE1,3.79,25.36,25.26,25.33,95.99,250,,,,TG 2 phase I,I,26/04/2004,26/04/2004,STT,,10.65,,10.65,,,,,,,,0.5263,110.93,110.93,,3.61,55.47,4.23,,,,1,,,,t,,,,,,,2,,,13.86,,,,,,0.0080,#DELING.DOOR.0!,"100 kN Mayes DH 100S, UP",d,h,n,,n,"d, RT",OB_TG2_R020,,,,,,,,,,,,,,"Front: Strain gauge:   HBM 6/350 XY11, Middle, Center;  Back: Strain gauge:   HBM 6/350 LY11, Middle, Center","SG, M, C, BTB",100,0.25
1399,GEV208_I1000_0025,153,52.53,UP,MD3,0,LM,I1000,GE1,3.82,25.30,25.24,25.26,96.59,250,,,,TG 2 phase I,I,02/04/2004,02/04/2004,STT,,11.06,,11.06,,,,,,,,0.5276,114.50,114.50,,3.48,57.25,4.32,,,,1,,,,t,,,,,,,2,,,14.40,,,,,,0.0080,#DELING.DOOR.0!,"250 kN MTS, UP",d,h,n,,n,"d, RT",OB_TG2_R020,,,,,,,,,,,,,,"Front: Strain gauge:   HBM 6/350 XY11, Middle, Center;  Back: Strain gauge:   HBM 6/350 LY11, Middle, Center","SG, M, C, BTB",100,0.25
1400,GEV208_I1000_0024,153,52.53,UP,MD3,0,LM,I1000,GE1,3.84,25.28,25.18,25.23,96.87,250,,,,TG 2 phase I,I,02/04/2004,02/04/2004,STT,,10.78,,10.78,,,,,,,,0.5389,111.32,111.32,,3.35,55.66,4.28,,,,1,,,,t,,,,,,,2,,,14.48,,,,,,0.0077,#DELING.DOOR.0!,"250 kN MTS, UP",d,h,n,,n,"d, RT",OB_TG2_R020,,,,,,,,,,,,,,"Front: Strain gauge:   HBM 6/350 XY11, Middle, Center;  Back: Strain gauge:   HBM 6/350 LY11, Middle, Center","SG, M, C, BTB",100,0.25
1401,GEV208_I1000_0023,153,52.53,UP,MD3,0,LM,I1000,GE1,3.81,25.33,25.22,25.27,96.38,250,,,,TG 2 phase I,I,02/04/2004,02/04/2004,STT,,10.48,,10.48,,,,,,,,0.499,108.70,108.70,,2.91,54.35,4.27,,,,1,,,,t,,,,,,,2,,,14.33,,,,,,0.0076,#DELING.DOOR.0!,"250 kN MTS, UP",d,h,n,,n,"d, RT",OB_TG2_R020,,,,,,,,,,,,,,"Front: Strain gauge:   HBM 6/350 XY11, Middle, Center;  Back: Strain gauge:   HBM 6/350 LY11, Middle, Center","SG, M, C, BTB",100,0.25
1402,GEV208_I1000_0022,153,52.53,UP,MD3,0,LM,I1000,GE1,3.81,25.33,25.29,25.31,96.52,250,,,,TG 2 phase I,I,02/04/2004,02/04/2004,STT,,10.87,,10.87,,,,,,,,0.5233,112.65,112.65,,3.78,56.32,4.03,,,,1,,,,t,,,,,,,2,,,13.64,,,,,,0.0083,#DELING.DOOR.0!,"250 kN MTS, UP",d,h,n,,n,"d, RT",OB_TG2_R020,,,,,,,,,,,,,,"Front: Strain gauge:   HBM 6/350 XY11, Middle, Center;  Back: Strain gauge:   HBM 6/350 LY11, Middle, Center","SG, M, C, BTB",100,0.25
1403,GEV208_I1000_0021,153,52.53,UP,MD3,0,LM,I1000,GE1,3.80,25.30,25.27,25.28,95.99,250,,,,TG 2 phase I,I,02/04/2004,02/04/2004,STT,,10.99,,10.99,,,,,,,,0.5111,114.47,114.47,,3.23,57.23,4.27,,,,1,,,,t,,,,,,,2,,,14.23,,,,,,0.0080,#DELING.DOOR.0!,"250 kN MTS, UP",d,h,n,,n,"d, RT",OB_TG2_R020,,,,,,,,,,,,,,"Front: Strain gauge:   HBM 6/350 XY11, Middle, Center;  Back: Strain gauge:   HBM 6/350 LY11, Middle, Center","SG, M, C, BTB",100,0.25
1404,GEV208_I1000_0020,153,52.53,UP,MD3,0,LM,I1000,GE1,3.80,25.32,25.30,25.31,96.25,250,,,,TG 2 phase I,I,02/04/2004,02/04/2004,STT,,11.06,,11.06,,,,,,,,0.4826,114.91,114.91,,3.60,57.45,4.23,,,,1,,,,t,,,,,,,2,,,14.09,,,,,,0.0082,#DELING.DOOR.0!,"250 kN MTS, UP",d,h,n,,n,"d, RT",OB_TG2_R020,,,,,,,,,,,,,,"Front: Strain gauge:   HBM 6/350 XY11, Middle, Center;  Back: Strain gauge:   HBM 6/350 LY11, Middle, Center","SG, M, C, BTB",100,0.25
1405,GEV208_I1000_0019,153,52.53,UP,MD3,0,LM,I1000,GE1,3.80,25.33,25.29,25.31,96.25,250,,,,TG 2 phase I,I,05/04/2004,05/04/2004,STT,,11.11,,11.11,,,,,,,,,115.43,115.43,,,57.71,,#DELING.DOOR.0!,,,1,,,,t,,,,,,,2,,,,,,,,,,,"250 kN MTS, UP",d,h,n,,n,"d, RT",OB_TG2_R020,No strain measurements,,,,,,,x,,,,,,"Front: Strain gauge:   HBM 6/350 XY11, Middle, Center;  Back: Strain gauge:   HBM 6/350 LY11, Middle, Center","SG, M, C, BTB",100,0.25
1406,GEV208_I1000_0018,153,52.53,UP,MD3,0,LM,I1000,GE1,3.81,25.29,25.27,25.28,96.22,250,,,,TG 2 phase I,I,02/04/2004,02/04/2004,STT,,10.54,,10.54,,,,,,,,0.5587,109.54,109.54,,3.39,54.77,4.21,,,,1,,,,t,,,,,,,2,,,14.26,,,,,,0.0077,#DELING.DOOR.0!,"250 kN MTS, UP",d,h,n,,n,"d, RT",OB_TG2_R020,,,,,,,,,,,,,,"Front: Strain gauge:   HBM 6/350 XY11, Middle, Center;  Back: Strain gauge:   HBM 6/350 LY11, Middle, Center","SG, M, C, BTB",100,0.25
1407,GEV208_I1000_0017,152,52.44,UP,MD3,0,LM,I1000,GE1,3.83,25.38,25.35,25.37,97.15,250,,,,TG 2 phase I,I,02/04/2004,02/04/2004,STT,,10.88,,10.88,,,,,,,,0.5452,112.03,112.03,,3.37,56.01,4.20,,,,1,,,,t,,,,,,,2,,,14.14,,,,,,0.0079,#DELING.DOOR.0!,"250 kN MTS, UP",d,h,n,,n,"d, RT",OB_TG2_R020,,,,,,,,,,,,,,"Front: Strain gauge:   HBM 6/350 XY11, Middle, Center;  Back: Strain gauge:   HBM 6/350 LY11, Middle, Center","SG, M, C, BTB",100,0.25
1408,GEV208_I1000_0016,152,52.44,UP,MD3,0,LM,I1000,GE1,3.81,25.27,25.22,25.24,96.08,250,,,,TG 2 phase I,I,02/04/2004,02/04/2004,STT,,10.94,,10.94,,,,,,,,0.5896,113.82,113.82,,3.32,56.91,4.29,,,,1,,,,t,,,,,,,2,,,14.78,,,,,,0.0077,#DELING.DOOR.0!,"250 kN MTS, UP",d,h,n,,n,"d, RT",OB_TG2_R020,,,,,,,,,,,,,,"Front: Strain gauge:   HBM 6/350 XY11, Middle, Center;  Back: Strain gauge:   HBM 6/350 LY11, Middle, Center","SG, M, C, BTB",100,0.25
1409,GEV208_I1000_0015,152,52.44,UP,MD3,0,LM,I1000,GE1,3.85,25.29,25.26,25.27,97.22,250,,,,TG 2 phase I,I,02/04/2004,02/04/2004,STT,,11.24,,11.24,,,,,,,,0.4797,115.62,115.62,,3.63,57.81,4.28,,,,1,,,,t,,,,,,,2,,,14.36,,,,,,0.0081,#DELING.DOOR.0!,"250 kN MTS, UP",d,h,n,,n,"d, RT",OB_TG2_R020,,,,,,,,,,,,,,"Front: Strain gauge:   HBM 6/350 XY11, Middle, Center;  Back: Strain gauge:   HBM 6/350 LY11, Middle, Center","SG, M, C, BTB",100,0.25
1410,GEV208_I1000_0014,152,52.44,UP,MD3,0,LM,I1000,GE1,3.78,25.25,25.21,25.23,95.38,250,,,,TG 2 phase I,I,02/04/2004,02/04/2004,STT,,10.68,,10.68,,,,,,,,0.5713,112.01,112.01,,2.85,56.01,4.36,,,,1,,,,t,,,,,,,2,,,14.75,,,,,,0.0076,#DELING.DOOR.0!,"250 kN MTS, UP",d,h,n,,n,"d, RT",OB_TG2_R020,,,,,,,,,,,,,,"Front: Strain gauge:   HBM 6/350 XY11, Middle, Center;  Back: Strain gauge:   HBM 6/350 LY11, Middle, Center","SG, M, C, BTB",100,0.25
1411,GEV208_I1000_0013,152,52.44,UP,MD3,0,LM,I1000,GE1,3.83,25.29,25.26,25.28,96.82,250,,,,TG 2 phase I,I,02/04/2004,02/04/2004,STT,,11.16,,11.16,,,,,,,,0.4935,115.26,115.26,,3.13,57.63,4.40,,,,1,,,,t,,,,,,,2,,,14.12,,,,,,0.0082,#DELING.DOOR.0!,"250 kN MTS, UP",d,h,n,,n,"d, RT",OB_TG2_R020,,,,,,,,,,,,,,"Front: Strain gauge:   HBM 6/350 XY11, Middle, Center;  Back: Strain gauge:   HBM 6/350 LY11, Middle, Center","SG, M, C, BTB",100,0.25
1412,GEV208_I1000_0012,152,52.44,UP,MD3,0,LM,I1000,GE1,3.83,25.33,25.29,25.31,96.84,250,,,,TG 2 phase I,I,02/04/2004,02/04/2004,STT,,10.68,,10.68,,,,,,,,0.5097,110.33,110.33,,3.42,55.16,4.03,,,,1,,,,t,,,,,,,2,,,13.54,,,,,,0.0081,#DELING.DOOR.0!,"250 kN MTS, UP",d,h,n,,n,"d, RT",OB_TG2_R020,,,,,,,,,,,,,,"Front: Strain gauge:   HBM 6/350 XY11, Middle, Center;  Back: Strain gauge:   HBM 6/350 LY11, Middle, Center","SG, M, C, BTB",100,0.25
1413,GEV208_I1000_0011,152,52.44,UP,MD3,0,LM,I1000,GE1,3.84,25.34,25.31,25.33,97.17,250,,,,TG 2 phase I,I,02/04/2004,02/04/2004,STT,,11.16,,11.16,,,,,,,,0.595,114.81,114.81,,3.60,57.40,4.24,,,,1,,,,t,,,,,,,2,,,14.18,,,,,,0.0081,#DELING.DOOR.0!,"250 kN MTS, UP",d,h,n,,n,"d, RT",OB_TG2_R020,,,,,,,,,,,,,,"Front: Strain gauge:   HBM 6/350 XY11, Middle, Center;  Back: Strain gauge:   HBM 6/350 LY11, Middle, Center","SG, M, C, BTB",100,0.25
1414,GEV208_I1000_0010,152,52.44,UP,MD3,0,LM,I1000,GE1,3.83,25.34,25.33,25.34,96.95,250,,,,TG 2 phase I,I,02/04/2004,02/04/2004,STT,,10.77,,10.77,,,,,,,,0.5223,111.10,111.10,,3.06,55.55,4.37,,,,1,,,,t,,,,,,,2,,,14.91,,,,,,0.0075,#DELING.DOOR.0!,"250 kN MTS, UP",d,h,n,,n,"d, RT",OB_TG2_R020,,,,,,,,,,,,,,"Front: Strain gauge:   HBM 6/350 XY11, Middle, Center;  Back: Strain gauge:   HBM 6/350 LY11, Middle, Center","SG, M, C, BTB",100,0.25
1415,GEV208_I1000_0009,152,52.44,UP,MD3,0,LM,I1000,GE1,3.85,25.29,25.26,25.28,97.41,250,,,,TG 2 phase I,I,02/04/2004,02/04/2004,STT,,10.88,,10.88,,,,,,,,0.5742,111.65,111.65,,3.32,55.82,4.07,,,,1,,,,t,,,,,,,2,,,13.24,,,,,,0.0084,#DELING.DOOR.0!,"250 kN MTS, UP",d,h,n,,n,"d, RT",OB_TG2_R020,Loadcell was not zeroed and test was stopped and restarted,,,,,,,,,,,,,"Front: Strain gauge:   HBM 6/350 XY11, Middle, Center;  Back: Strain gauge:   HBM 6/350 LY11, Middle, Center","SG, M, C, BTB",100,0.25
1416,GEV208_I1000_0008,152,52.44,UP,MD3,0,LM,I1000,GE1,3.80,25.30,25.23,25.27,96.04,250,,,,TG 2 phase I,I,02/04/2004,02/04/2004,STT,,10.62,,10.62,,,,,,,,0.5624,110.54,110.54,,3.97,55.27,4.07,,,,1,,,,t,,,,,,,2,,,13.59,,,,,,0.0081,#DELING.DOOR.0!,"250 kN MTS, UP",d,h,n,,n,"d, RT",OB_TG2_R020,,,,,,,,,,,,,,"Front: Strain gauge:   HBM 6/350 XY11, Middle, Center;  Back: Strain gauge:   HBM 6/350 LY11, Middle, Center","SG, M, C, BTB",100,0.25
1417,GEV208_I1000_0007,152,52.44,UP,MD3,0,LM,I1000,GE1,3.81,25.35,25.33,25.34,96.63,250,,,,TG 2 phase I,I,02/04/2004,02/04/2004,STT,,10.64,,10.64,,,,,,,,0.569,110.11,110.11,,3.54,55.06,4.25,,,,1,,,,t,,,,,,,2,,,14.21,,,,,,0.0077,#DELING.DOOR.0!,"250 kN MTS, UP",d,h,n,,n,"d, RT",OB_TG2_R020,,,,,,,,,,,,,,"Front: Strain gauge:   HBM 6/350 XY11, Middle, Center;  Back: Strain gauge:   HBM 6/350 LY11, Middle, Center","SG, M, C, BTB",100,0.25
1418,GEV208_I1000_0006,152,52.44,UP,MD3,0,LM,I1000,GE1,3.81,25.31,25.29,25.30,96.30,250,,,,TG 2 phase I,I,02/04/2004,02/04/2004,STT,,10.41,,10.41,,,,,,,,0.5988,108.08,108.08,,3.19,54.04,4.19,,,,1,,,,t,,,,,,,2,,,13.63,,,,,,0.0079,#DELING.DOOR.0!,"250 kN MTS, UP",d,h,n,,n,"d, RT",OB_TG2_R020,The axial strain gauge measurements were in bad agreement,,,,,,,,,,,,,"Front: Strain gauge:   HBM 6/350 XY11, Middle, Center;  Back: Strain gauge:   HBM 6/350 LY11, Middle, Center","SG, M, C, BTB",100,0.25
1419,GEV208_I1000_0005,152,52.44,UP,MD3,0,LM,I1000,GE1,3.84,25.32,25.30,25.31,97.27,250,,,,TG 2 phase I,I,02/04/2004,02/04/2004,STT,,10.81,,10.81,,,,,,,,0.5632,111.11,111.11,,3.45,55.55,4.15,,,,1,,,,t,,,,,,,2,,,13.79,,,,,,0.0081,#DELING.DOOR.0!,"250 kN MTS, UP",d,h,n,,n,"d, RT",OB_TG2_R020,,,,,,,,,,,,,,"Front: Strain gauge:   HBM 6/350 XY11, Middle, Center;  Back: Strain gauge:   HBM 6/350 LY11, Middle, Center","SG, M, C, BTB",100,0.25
1420,GEV208_I1000_0004,152,52.44,UP,MD3,0,LM,I1000,GE1,3.80,25.28,25.24,25.25,96.05,250,,,,TG 2 phase I,I,02/04/2004,02/04/2004,STT,,10.74,,10.74,,,,,,,,0.5293,111.78,111.78,,3.92,55.89,4.17,,,,1,,,,t,,,,,,,2,,,13.96,,,,,,0.0080,#DELING.DOOR.0!,"250 kN MTS, UP",d,h,n,,n,"d, RT",OB_TG2_R020,,,,,,,,,,,,,,"Front: Strain gauge:   HBM 6/350 XY11, Middle, Center;  Back: Strain gauge:   HBM 6/350 LY11, Middle, Center","SG, M, C, BTB",100,0.25
1421,GEV208_I1000_0003,152,52.44,UP,MD3,0,LM,I1000,GE1,3.81,25.30,25.27,25.28,96.32,250,,,,TG 2 phase I,I,02/04/2004,02/04/2004,STT,,10.59,,10.59,,,,,,,,0.5317,109.97,109.97,,3.12,54.99,4.35,,,,1,,,,t,,,,,,,2,,,14.15,,,,,,0.0078,#DELING.DOOR.0!,"250 kN MTS, UP",d,h,n,,n,"d, RT",OB_TG2_R020,,,,,,,,,,,,,,"Front: Strain gauge:   HBM 6/350 XY11, Middle, Center;  Back: Strain gauge:   HBM 6/350 LY11, Middle, Center","SG, M, C, BTB",100,0.25
1422,GEV208_I1000_0002,152,52.44,UP,MD3,0,LM,I1000,GE1,3.84,25.33,25.32,25.33,97.34,250,,,,TG 2 phase I,I,02/04/2004,02/04/2004,STT,,11.10,,11.10,,,,,,,,0.5105,114.03,114.03,,3.25,57.02,4.22,,,,1,,,,t,,,,,,,2,,,14.26,,,,,,0.0080,#DELING.DOOR.0!,"250 kN MTS, UP",d,h,n,,n,"d, RT",OB_TG2_R020,,,,,,,,,,,,,,"Front: Strain gauge:   HBM 6/350 XY11, Middle, Center;  Back: Strain gauge:   HBM 6/350 LY11, Middle, Center","SG, M, C, BTB",100,0.25
1423,GEV208_I1000_0001,152,52.44,UP,MD3,0,LM,I1000,GE1,3.79,25.29,25.23,25.25,95.78,250,,,,TG 2 phase I,I,02/04/2004,02/04/2004,STT,,10.63,,10.63,,,,,,,,0.5448,111.00,111.00,,3.14,55.50,4.34,,,,1,,,,t,,,,,,,2,,,14.42,,,,,,0.0077,#DELING.DOOR.0!,"250 kN MTS, UP",d,h,n,,n,"d, RT",OB_TG2_R020,,,,,,,,,,,,,,"Front: Strain gauge:   HBM 6/350 XY11, Middle, Center;  Back: Strain gauge:   HBM 6/350 LY11, Middle, Center","SG, M, C, BTB",100,0.25
1424,GEV207_R0410_0010,99,54.62,UP,MD2,10,LM,R0410,GE1,6.42,25.25,25.23,25.24,162.15,150,,,,TG 2 phase I,I,11/05/2004,11/05/2004,STC,,-71.38,,-71.38,,,-1.82,-1.82,,,,,-440.22,-440.22,,,,,-15009.19,,,1,,,,c,,,,,,,1,,,,29.33,,,,,#DELING.DOOR.0!,-0.0150,"100 kN Mayes DH 100S, UP",d,h,n,,n,"d, RT",OB_TG2_R022,,,,,,,,,,,,,,"Strain gauge:   HBM 6/350 LY11, Middle, Center, BTB","SG, M, C, BTB",150,0.25
1425,GEV207_R0410_0008,99,54.62,UP,MD2,10,LM,R0410,GE1,6.42,25.21,25.21,25.21,161.76,150,,,,TG 2 phase I,I,11/05/2004,11/05/2004,STC,,-69.33,,-69.33,,,-1.74,-1.74,,,,,-428.60,-428.60,,,,,-14445.54,,,1,,,,c,,,,,,,1,,,,29.67,,,,,#DELING.DOOR.0!,-0.0144,"100 kN Mayes DH 100S, UP",d,h,n,,n,"d, RT",OB_TG2_R022,,,,,,,,,,,,,,"Strain gauge:   HBM 6/350 LY11, Middle, Center, BTB","SG, M, C, BTB",150,0.25
1426,GEV207_R0410_0007,99,54.62,UP,MD2,10,LM,R0410,GE1,6.45,25.28,25.25,25.26,162.95,150,,,,TG 2 phase I,I,11/05/2004,11/05/2004,STC,,-67.50,,-67.50,,,-1.58,-1.58,,,,,-414.22,-414.22,,,,,-13720.33,,,1,,,,c,,,,,,,1,,,,30.19,,,,,#DELING.DOOR.0!,-0.0137,"100 kN Mayes DH 100S, UP",d,h,n,,n,"d, RT",OB_TG2_R022,,,,,,,,,,,,,,"Strain gauge:   HBM 6/350 LY11, Middle, Center, BTB","SG, M, C, BTB",150,0.25
1427,GEV207_R0410_0006,99,54.62,UP,MD2,10,LM,R0410,GE1,6.46,25.19,25.15,25.17,162.54,150,,,,TG 2 phase I,I,11/05/2004,11/05/2004,STC,,-70.77,,-70.77,,,-1.72,-1.72,,,,,-435.40,-435.40,,,,,-14417.20,,,1,,,,c,,,,,,,1,,,,30.20,,,,,#DELING.DOOR.0!,-0.0144,"100 kN Mayes DH 100S, UP",d,h,n,,n,"d, RT",OB_TG2_R022,,,,,,,,,,,,,,"Strain gauge:   HBM 6/350 LY11, Middle, Center, BTB","SG, M, C, BTB",150,0.25
1428,GEV207_R0460_0009,156,51.25,UP,MD2,60,LM,R0460,GE1,6.58,25.24,25.16,25.21,165.94,150,,,,TG 2 phase I,I,11/05/2004,11/05/2004,STC,,-40.80,,-40.80,,,-1.84,-1.84,,,,,-245.87,-245.87,,,,,-13008.80,,,1,,,,c,,,,,,,1,,,,18.90,,,,,#DELING.DOOR.0!,-0.0130,"100 kN Mayes DH 100S, UP",d,h,n,,n,"d, RT",OB_TG2_R022,,,,,,,,,,,,,,"Strain gauge:   HBM 6/350 LY11, Middle, Center, BTB","SG, M, C, BTB",150,0.25
1429,GEV207_R0460_0008,156,51.25,UP,MD2,60,LM,R0460,GE1,6.47,25.28,25.22,25.25,163.30,150,,,,TG 2 phase I,I,11/05/2004,11/05/2004,STC,,-41.28,,-41.28,,,-1.90,-1.90,,,,,-252.80,-252.80,,,,,-13098.61,,,1,,,,c,,,,,,,1,,,,19.30,,,,,#DELING.DOOR.0!,-0.0131,"100 kN Mayes DH 100S, UP",d,h,n,,n,"d, RT",OB_TG2_R022,,,,,,,,,,,,,,"Strain gauge:   HBM 6/350 LY11, Middle, Center, BTB","SG, M, C, BTB",150,0.25
1430,GEV207_R0460_0007,156,51.25,UP,MD2,60,LM,R0460,GE1,6.44,25.29,25.27,25.28,162.89,150,,,,TG 2 phase I,I,11/05/2004,11/05/2004,STC,,-42.42,,-42.42,,,-1.94,-1.94,,,,,-260.45,-260.45,,,,,-13383.85,,,1,,,,c,,,,,,,1,,,,19.46,,,,,#DELING.DOOR.0!,-0.0134,"100 kN Mayes DH 100S, UP",d,h,n,,n,"d, RT",OB_TG2_R022,,,,,,,,,,,,,,"Strain gauge:   HBM 6/350 LY11, Middle, Center, BTB","SG, M, C, BTB",150,0.25
1431,GEV207_R0460_0006,156,51.25,UP,MD2,60,LM,R0460,GE1,6.49,25.27,25.25,25.26,163.83,150,,,,TG 2 phase I,I,11/05/2004,11/05/2004,STC,,-40.38,,-40.38,,,-1.91,-1.91,,,,,-246.47,-246.47,,,,,-13082.41,,,1,,,,c,,,,,,,1,,,,18.84,,,,,#DELING.DOOR.0!,-0.0131,"100 kN Mayes DH 100S, UP",d,h,n,,n,"d, RT",OB_TG2_R022,,,,,,,,,,,,,,"Strain gauge:   HBM 6/350 LY11, Middle, Center, BTB","SG, M, C, BTB",150,0.25
1432,GEV213_R0390_0340,112,55.05,UP,UD3,90,LM,R0390,GE1,6.15,25.12,25.00,25.06,154.18,145,,,,TG 2 phase I,I,19/05/2004,19/05/2004,,,,,,,,,,,,,,,,,,,,#WAARDE!,,,,,,,,,,,,,,,,,,,,,,,,,"100 kN Mayes DH 100S, UP",,,,,,"d, RT",,Failed during test rig control adjustments,x,,,,,,,,,,,,,,,
1433,GEV213_R0390_0337,112,55.05,UP,UD3,90,LM,R0390,GE1,6.11,25.18,25.13,25.15,153.77,145,,,,TG 2 phase I,I,19/05/2004,19/05/2004,,,,,,,,,,,,,,,,,,,,#WAARDE!,,,,,,,,,,,,,,,,,,,,,,,,,"100 kN Mayes DH 100S, UP",,,,,,"d, RT",,Failed during test rig control adjustments,x,,,,,,,,,,,,,,,
1434,GEV213_R0390_0336,112,55.05,UP,UD3,90,LM,R0390,GE1,6.07,25.06,25.00,25.03,151.95,145,,,,TG 2 phase I,I,19/05/2004,19/05/2004,,,,,,,,,,,,,,,,,,,,#WAARDE!,,,,,,,,,,,,,,,,,,,,,,,,,"100 kN Mayes DH 100S, UP",,,,,,"d, RT",,Failed during test rig control adjustments,x,,,,,,,,,,,,,,,
1435,GEV213_R0310_0005,122,56.59,UP,UD3,10,LM,R0310,GE1,6.24,25.25,25.21,25.23,157.35,145,,,,TG 2 phase I,I,05/04/2004,05/04/2004,STT,,61.40,,61.40,,,1.51,1.51,,,,0.3943,390.21,390.21,,,,,10878.45,,,1,,,,t,,,,,,,0.25,,,35.87,,,,,,0.0109,#DELING.DOOR.0!,"250 kN MTS, UP",d,h,n,,n,"d, RT",OB_TG2_R022,,,,,,,,,,,,,,"Front: Strain gauge:   HBM 6/350 XY11, Middle, Center;  Back: Strain gauge:   HBM 6/350 LY11, Middle, Center","SG, M, C, BTB",120,0.25
1436,GEV213_R0310_0004,122,56.59,UP,UD3,10,LM,R0310,GE1,6.22,25.22,25.20,25.21,156.72,145,,,,TG 2 phase I,I,05/04/2004,05/04/2004,STT,,59.94,,59.94,,,,,,,,0.3205,382.43,382.43,,,,,11221.68,,,1,,,,t,,,,,,,0.25,,,34.08,,,,,,0.0112,#DELING.DOOR.0!,"250 kN MTS, UP",d,h,n,,n,"d, RT",OB_TG2_R022,The axial single strain gauge was not working,,,,,,,x,,,,,,"Front: Strain gauge:   HBM 6/350 XY11, Middle, Center;  Back: Strain gauge:   HBM 6/350 LY11, Middle, Center","SG, M, C, BTB",120,0.25
1437,GEV213_R0310_0003,122,56.59,UP,UD3,10,LM,R0310,GE1,6.19,25.23,25.21,25.22,156.03,145,,,,TG 2 phase I,I,05/04/2004,05/04/2004,STT,,60.68,,60.68,,,1.45,1.45,,,,0.3318,388.93,388.93,,,,,10264.74,,,1,,,,t,,,,,,,0.25,,,37.89,,,,,,0.0103,#DELING.DOOR.0!,"250 kN MTS, UP",d,h,n,,n,"d, RT",OB_TG2_R022,Grip pressure was increased during test because coupon was slipping,,,,,,,,,,,,,"Front: Strain gauge:   HBM 6/350 XY11, Middle, Center;  Back: Strain gauge:   HBM 6/350 LY11, Middle, Center","SG, M, C, BTB",120,0.25
1438,GEV213_R0310_0002,122,56.59,UP,UD3,10,LM,R0310,GE1,6.24,25.24,25.00,25.15,156.96,145,,,,TG 2 phase I,I,11/05/2004,11/05/2004,STT,,65.34,,65.34,,,1.84,1.84,,,,0.3168,416.32,416.32,,,,,11570.83,,,1,,,,t,,,,,,,0.25,,,35.98,,,,,,0.0116,#DELING.DOOR.0!,"100 kN Mayes DH 100S, UP",d,h,n,,n,"d, RT",OB_TG2_R022,,,,,,,,,,,,,,"Front: Strain gauge:   HBM 6/350 XY11, Middle, Center;  Back: Strain gauge:   HBM 6/350 LY11, Middle, Center","SG, M, C, BTB",150,0.25
1439,GEV213_R0310_0001,122,56.59,UP,UD3,10,LM,R0310,GE1,6.14,25.27,25.22,25.24,154.99,145,,,,TG 2 phase I,I,05/04/2004,05/04/2004,STT,,60.72,,60.72,,,1.46,1.46,,,,0.3875,391.78,391.78,,,,,10520.48,,,1,,,,t,,,,,,,0.25,,,37.24,,,,,,0.0105,#DELING.DOOR.0!,"250 kN MTS, UP",d,h,n,,n,"d, RT",OB_TG2_R022,,,,,,,,,,,,,,"Front: Strain gauge:   HBM 6/350 XY11, Middle, Center;  Back: Strain gauge:   HBM 6/350 LY11, Middle, Center","SG, M, C, BTB",120,0.25
1440,GEV207_R0460_0010,156,51.25,UP,MD2,60,LM,R0460,GE1,6.51,25.21,25.16,25.18,164.01,150,,,,TG 2 phase I,I,10/05/2004,10/05/2004,STC,,-40.72,,-40.72,,,-1.87,-1.87,,,,,-248.28,-248.28,,,,,-12904.57,,,1,,,,c,,,,,,,1,,,,19.24,,,,,#DELING.DOOR.0!,-0.0129,"100 kN Mayes DH 100S, UP",d,h,n,,n,"d, RT",OB_TG2_R022,,,,,,,,,,,,,,"Strain gauge:   HBM 6/350 LY11, Middle, Center, BTB","SG, M, C, BTB",150,0.25
1441,GEV207_R0410_0009,99,54.62,UP,MD2,10,LM,R0410,GE1,6.48,25.26,25.23,25.25,163.51,150,,,,TG 2 phase I,I,10/05/2004,10/05/2004,STC,,-72.82,,-72.82,,,-1.75,-1.75,,,,,-445.37,-445.37,,,,,-14708.32,,,1,,,,c,,,,,,,1,,,,30.28,,,,,#DELING.DOOR.0!,-0.0147,"100 kN Mayes DH 100S, UP",d,h,n,,n,"d, RT",OB_TG2_R022,,,,,,,,,,,,,,"Strain gauge:   HBM 6/350 LY11, Middle, Center, BTB","SG, M, C, BTB",150,0.25
1442,GEV207_R0410_0005,99,54.62,UP,MD2,10,LM,R0410,GE1,6.46,25.23,25.20,25.21,162.77,150,,,,TG 2 phase I,I,29/04/2004,29/04/2004,STT,,80.68,,80.68,,,2.30,2.30,,,,0.4105,495.69,495.69,,,,,17163.63,,,1,,,,t,,,,,,,0.25,,,28.88,,,,,,0.0172,#DELING.DOOR.0!,"100 kN Mayes DH 100S, UP",d,h,n,,n,"d, RT",OB_TG2_R022,Test was stopped due to overheat and was restarted. One strain gauge working at failure,,,,,,,,,,,,,"Front: Strain gauge:   HBM 6/350 XY11, Middle, Center;  Back: Strain gauge:   HBM 6/350 LY11, Middle, Center","SG, M, C, BTB",150,0.25
1443,GEV207_R0410_0004,99,54.62,UP,MD2,10,LM,R0410,GE1,6.49,25.20,25.18,25.19,163.57,150,,,,TG 2 phase I,I,29/04/2004,29/04/2004,STT,,79.62,,79.62,,,2.19,2.19,,,,0.4326,486.75,486.75,,,,,16842.50,,,1,,,,t,,,,,,,0.25,,,28.90,,,,,,0.0168,#DELING.DOOR.0!,"100 kN Mayes DH 100S, UP",d,h,n,,n,"d, RT",OB_TG2_R022,One strain gauge working at failure,,,,,,,,,,,,,"Front: Strain gauge:   HBM 6/350 XY11, Middle, Center;  Back: Strain gauge:   HBM 6/350 LY11, Middle, Center","SG, M, C, BTB",150,0.25
1444,GEV207_R0410_0003,99,54.62,UP,MD2,10,LM,R0410,GE1,6.44,25.19,25.17,25.18,162.24,150,,,,TG 2 phase I,I,29/04/2004,29/04/2004,STT,,82.32,,82.32,,,2.17,2.17,,,,0.4324,507.41,507.41,,,,,17341.47,,,1,,,,t,,,,,,,0.25,,,29.26,,,,,,0.0173,#DELING.DOOR.0!,"100 kN Mayes DH 100S, UP",d,h,n,,n,"d, RT",OB_TG2_R022,One strain gauge working at failure,,,,,,,,,,,,,"Front: Strain gauge:   HBM 6/350 XY11, Middle, Center;  Back: Strain gauge:   HBM 6/350 LY11, Middle, Center","SG, M, C, BTB",150,0.25
1445,GEV207_R0410_0002,99,54.62,UP,MD2,10,LM,R0410,GE1,6.44,24.99,24.93,24.96,160.80,150,,,,TG 2 phase I,I,29/04/2004,29/04/2004,STT,,74.66,,74.66,,,2.00,2.00,,,,0.4069,464.32,464.32,,,,,16038.56,,,1,,,,t,,,,,,,0.25,,,28.95,,,,,,0.0160,#DELING.DOOR.0!,"100 kN Mayes DH 100S, UP",d,h,n,,n,"d, RT",OB_TG2_R022,Test was stopped due to overheat and was restarted,,,,,,,,,,,,,"Front: Strain gauge:   HBM 6/350 XY11, Middle, Center;  Back: Strain gauge:   HBM 6/350 LY11, Middle, Center","SG, M, C, BTB",150,0.25
1446,GEV207_R0410_0001,99,54.62,UP,MD2,10,LM,R0410,GE1,6.44,25.16,25.14,25.15,161.97,150,,,,TG 2 phase I,I,29/04/2004,29/04/2004,STT,,77.68,,77.68,,,2.11,2.11,,,,0.4008,479.61,479.61,,,,,16566.73,,,1,,,,t,,,,,,,0.25,,,28.95,,,,,,0.0166,#DELING.DOOR.0!,"100 kN Mayes DH 100S, UP",d,h,n,,n,"d, RT",OB_TG2_R022,,,,,,,,,,,,,,"Front: Strain gauge:   HBM 6/350 XY11, Middle, Center;  Back: Strain gauge:   HBM 6/350 LY11, Middle, Center","SG, M, C, BTB",150,0.25
1447,GEV213_R0310_0010,122,56.59,UP,UD3,10,LM,R0310,GE1,6.17,25.24,25.21,25.23,155.65,145,,,,TG 2 phase I,I,06/04/2004,06/04/2004,STC,,-59.30,,-59.30,,,-1.72,-1.72,,,,,-380.96,-380.96,,,,,-10752.49,,,1,,,,c,,,,,,,1,,,,35.43,,,,,#DELING.DOOR.0!,-0.0108,"250 kN MTS, UP",d,h,n,,n,"d, RT",OB_TG2_R022,One strain gauge working at failure,,,,,,,,,,,,,"Strain gauge:   HBM 6/350 LY11, Middle, Center, BTB","SG, M, C, BTB",120,0.25
1448,GEV213_R0310_0009,122,56.59,UP,UD3,10,LM,R0310,GE1,6.15,25.23,25.21,25.22,155.21,145,,,,TG 2 phase I,I,06/04/2004,06/04/2004,STC,,-57.77,,-57.77,,,-1.24,-1.24,,,,,-372.21,-372.21,,,,,-10051.66,,,1,,,,c,,,,,,,1,,,,37.03,,,,,#DELING.DOOR.0!,-0.0101,"250 kN MTS, UP",d,h,n,,n,"d, RT",OB_TG2_R022,,,,,,,,,,,,,,"Strain gauge:   HBM 6/350 LY11, Middle, Center, BTB","SG, M, C, BTB",120,0.25
1449,GEV213_R0310_0008,122,56.59,UP,UD3,10,LM,R0310,GE1,6.18,25.23,25.20,25.21,155.73,145,,,,TG 2 phase I,I,06/04/2004,06/04/2004,STC,,-58.60,,-58.60,,,-1.52,-1.52,,,,,-376.26,-376.26,,,,,-10396.69,,,1,,,,c,,,,,,,1,,,,36.19,,,,,#DELING.DOOR.0!,-0.0104,"250 kN MTS, UP",d,h,n,,n,"d, RT",OB_TG2_R022,,,,,,,,,,,,,,"Strain gauge:   HBM 6/350 LY11, Middle, Center, BTB","SG, M, C, BTB",120,0.25
1450,GEV213_R0310_0007,122,56.59,UP,UD3,10,LM,R0310,GE1,6.18,25.19,25.19,25.19,155.59,145,,,,TG 2 phase I,I,06/04/2004,06/04/2004,STC,,-59.64,,-59.64,,,-1.52,-1.52,,,,,-383.31,-383.31,,,,,-10674.31,,,1,,,,c,,,,,,,1,,,,35.91,,,,,#DELING.DOOR.0!,-0.0107,"250 kN MTS, UP",d,h,n,,n,"d, RT",OB_TG2_R022,,,,,,,,,,,,,,"Strain gauge:   HBM 6/350 LY11, Middle, Center, BTB","SG, M, C, BTB",120,0.25
1451,GEV213_R0310_0006,122,56.59,UP,UD3,10,LM,R0310,GE1,6.13,25.02,24.90,24.98,153.02,145,,,,TG 2 phase I,I,06/04/2004,06/04/2004,STC,,-58.50,,-58.50,,,-1.33,-1.33,,,,,-382.27,-382.27,,,,,-10401.84,,,1,,,,c,,,,,,,1,,,,36.75,,,,,#DELING.DOOR.0!,-0.0104,"250 kN MTS, UP",d,h,n,,n,"d, RT",OB_TG2_R022,,,,,,,,,,,,,,"Strain gauge:   HBM 6/350 LY11, Middle, Center, BTB","SG, M, C, BTB",120,0.25
1452,GEV207_R0460_0005,156,51.25,UP,MD2,60,LM,R0460,GE1,6.52,25.23,25.22,25.23,164.56,150,,,,TG 2 phase I,I,28/04/2004,28/04/2004,STT,,30.71,,30.71,,,1.99,1.99,,,,0.2614,186.60,186.60,,,,,10070.40,,,1,,,,t,,,,,,,0.25,,,18.53,,,,,,0.0101,#DELING.DOOR.0!,"100 kN Mayes DH 100S, UP",d,h,n,,n,"d, RT",OB_TG2_R022,,,,,,,,,,,,,,"Front: Strain gauge:   HBM 6/350 XY11, Middle, Center;  Back: Strain gauge:   HBM 6/350 LY11, Middle, Center","SG, M, C, BTB",150,0.25
1453,GEV207_R0460_0004,156,51.25,UP,MD2,60,LM,R0460,GE1,6.52,25.32,25.28,25.30,165.06,150,,,,TG 2 phase I,I,28/04/2004,28/04/2004,STT,,34.01,,34.01,,,2.25,2.25,,,,0.2363,206.03,206.03,,,,,11209.55,,,1,,,,t,,,,,,,0.25,,,18.38,,,,,,0.0112,#DELING.DOOR.0!,"100 kN Mayes DH 100S, UP",d,h,n,,n,"d, RT",OB_TG2_R022,One strain gauge working at failure,,,,,,,,,,,,,"Front: Strain gauge:   HBM 6/350 XY11, Middle, Center;  Back: Strain gauge:   HBM 6/350 LY11, Middle, Center","SG, M, C, BTB",150,0.25
1454,GEV207_R0460_0003,156,51.25,UP,MD2,60,LM,R0460,GE1,6.52,25.25,25.24,25.25,164.61,150,,,,TG 2 phase I,I,28/04/2004,28/04/2004,STT,,32.62,,32.62,,,2.13,2.13,,,,0.2324,198.17,198.17,,,,,10858.49,,,1,,,,t,,,,,,,0.25,,,18.25,,,,,,0.0109,#DELING.DOOR.0!,"100 kN Mayes DH 100S, UP",d,h,n,,n,"d, RT",OB_TG2_R022,One strain gauge working at failure,,,,,,,,,,,,,"Front: Strain gauge:   HBM 6/350 XY11, Middle, Center;  Back: Strain gauge:   HBM 6/350 LY11, Middle, Center","SG, M, C, BTB",150,0.25
1455,GEV207_R0460_0002,156,51.25,UP,MD2,60,LM,R0460,GE1,6.41,25.19,25.14,25.16,161.21,150,,,,TG 2 phase I,I,28/04/2004,28/04/2004,STT,,31.67,,31.67,,,1.99,1.99,,,,0.2296,196.44,196.44,,,,,10870.82,,,1,,,,t,,,,,,,0.25,,,18.07,,,,,,0.0109,#DELING.DOOR.0!,"100 kN Mayes DH 100S, UP",d,h,n,,n,"d, RT",OB_TG2_R022,One strain gauge working at failure,,,,,,,,,,,,,"Front: Strain gauge:   HBM 6/350 XY11, Middle, Center;  Back: Strain gauge:   HBM 6/350 LY11, Middle, Center","SG, M, C, BTB",150,0.25
1456,GEV207_R0460_0001,156,51.25,UP,MD2,60,LM,R0460,GE1,6.47,25.31,25.28,25.29,163.54,150,,,,TG 2 phase I,I,28/04/2004,28/04/2004,STT,,31.67,,31.67,,,2.07,2.07,,,,0.2612,193.64,193.64,,,,,10541.01,,,1,,,,t,,,,,,,0.25,,,18.37,,,,,,0.0105,#DELING.DOOR.0!,"100 kN Mayes DH 100S, UP",d,h,n,,n,"d, RT",OB_TG2_R022,One strain gauge working at failure,,,,,,,,,,,,,"Front: Strain gauge:   HBM 6/350 XY11, Middle, Center;  Back: Strain gauge:   HBM 6/350 LY11, Middle, Center","SG, M, C, BTB",150,0.25
1457,GEV213_R0360_0021,122,56.59,UP,UD3,60,LM,R0360,GE1,6.10,25.25,25.23,25.24,153.98,145,,,,TG 2 phase I,I,05/04/2004,05/04/2004,STT,,12.08,,12.08,,,0.87,0.87,,,,0.3438,78.47,78.47,,,,,5553.36,,,1,,,,t,,,,,,,0.25,,,14.13,,,,,,0.0056,#DELING.DOOR.0!,"250 kN MTS, UP",d,h,n,,n,"d, RT",OB_TG2_R022,,,,,,,,,,,,,,"Front: Strain gauge:   HBM 6/350 XY11, Middle, Center;  Back: Strain gauge:   HBM 6/350 LY11, Middle, Center","SG, M, C, BTB",50,0.25
1458,GEV213_R0360_0010,122,56.59,UP,UD3,60,LM,R0360,GE1,6.12,25.25,25.24,25.25,154.51,145,,,,TG 2 phase I,I,15/03/2004,15/03/2004,STC,,-23.64,,-23.64,,,-2.81,-2.81,,,,,-153.01,-153.01,,,,,-11007.67,,,1,,,,c,,,,,,,1,,,,13.90,,,,,#DELING.DOOR.0!,-0.0110,"100 kN Mayes DH 100S, UP",d,h,n,,n,"d, RT",OB_TG2_R022,One strain gauge not working at failure,,,,,,,,,,,,,"Strain gauge:   HBM 6/350 LY11, Middle, Center, BTB","SG, M, C, BTB",50,0.25
1459,GEV213_R0360_0009,122,56.59,UP,UD3,60,LM,R0360,GE1,6.10,25.13,25.12,25.12,153.25,145,,,,TG 2 phase I,I,15/03/2004,15/03/2004,STC,,-23.86,,-23.86,,,-2.43,-2.43,,,,,-155.67,-155.67,,,,,-10939.66,,,1,,,,c,,,,,,,1,,,,14.23,,,,,#DELING.DOOR.0!,-0.0109,"100 kN Mayes DH 100S, UP",d,h,n,,n,"d, RT",OB_TG2_R022,One strain gauge not working at failure,,,,,,,,,,,,,"Strain gauge:   HBM 6/350 LY11, Middle, Center, BTB","SG, M, C, BTB",50,0.25
1460,GEV213_R0360_0008,122,56.59,UP,UD3,60,LM,R0360,GE1,6.10,25.16,25.14,25.15,153.35,145,,,,TG 2 phase I,I,15/03/2004,15/03/2004,STC,,-23.09,,-23.09,,,-2.31,-2.31,,,,,-150.59,-150.59,,,,,-11382.37,,,1,,,,c,,,,,,,1,,,,13.23,,,,,#DELING.DOOR.0!,-0.0114,"100 kN Mayes DH 100S, UP",d,h,n,,n,"d, RT",OB_TG2_R022,One strain gauge not working at failure,,,,,,,,,,,,,"Strain gauge:   HBM 6/350 LY11, Middle, Center, BTB","SG, M, C, BTB",50,0.25
1461,GEV213_R0360_0007,122,56.59,UP,UD3,60,LM,R0360,GE1,6.11,25.24,25.21,25.22,154.03,145,,,,TG 2 phase I,I,15/03/2004,15/03/2004,STC,,-24.03,,-24.03,,,-2.27,-2.27,,,,,-156.03,-156.03,,,,,-11661.74,,,1,,,,c,,,,,,,1,,,,13.38,,,,,#DELING.DOOR.0!,-0.0117,"100 kN Mayes DH 100S, UP",d,h,n,,n,"d, RT",OB_TG2_R022,One strain gauge not working at failure,,,,,,,,,,,,,"Strain gauge:   HBM 6/350 LY11, Middle, Center, BTB","SG, M, C, BTB",50,0.25
1462,GEV213_R0360_0006,122,56.59,UP,UD3,60,LM,R0360,GE1,6.13,25.23,25.21,25.22,154.51,145,,,,TG 2 phase I,I,15/03/2004,15/03/2004,STC,,-24.23,,-24.23,,,-2.58,-2.58,,,,,-156.80,-156.80,,,,,-11572.01,,,1,,,,c,,,,,,,1,,,,13.55,,,,,#DELING.DOOR.0!,-0.0116,"100 kN Mayes DH 100S, UP",d,h,n,,n,"d, RT",OB_TG2_R022,One strain gauge not working at failure,,,,,,,,,,,,,"Strain gauge:   HBM 6/350 LY11, Middle, Center, BTB","SG, M, C, BTB",50,0.25
1463,GEV213_R0360_0005,122,56.59,UP,UD3,60,LM,R0360,GE1,6.14,25.21,25.18,25.20,154.79,145,,,,TG 2 phase I,I,15/03/2004,15/03/2004,STT,,10.52,,10.52,,,0.72,0.72,,,,0.3395,67.98,67.98,,,,,4973.06,,,1,,,,t,,,,,,,0.25,,,13.67,,,,,,0.0050,#DELING.DOOR.0!,"100 kN Mayes DH 100S, UP",d,h,n,,n,"d, RT",OB_TG2_R022,,,,,,,,,,,,,,"Front: Strain gauge:   HBM 6/350 XY11, Middle, Center;  Back: Strain gauge:   HBM 6/350 LY11, Middle, Center","SG, M, C, BTB",50,0.25
1464,GEV213_R0360_0004,122,56.59,UP,UD3,60,LM,R0360,GE1,6.19,25.23,25.21,25.22,156.11,145,,,,TG 2 phase I,I,15/03/2004,15/03/2004,STT,,11.19,,11.19,,,0.78,0.78,,,,0.3075,71.69,71.69,,,,,5357.68,,,1,,,,t,,,,,,,0.25,,,13.38,,,,,,0.0054,#DELING.DOOR.0!,"100 kN Mayes DH 100S, UP",d,h,n,,n,"d, RT",OB_TG2_R022,,,,,,,,,,,,,,"Front: Strain gauge:   HBM 6/350 XY11, Middle, Center;  Back: Strain gauge:   HBM 6/350 LY11, Middle, Center","SG, M, C, BTB",50,0.25
1465,GEV213_R0360_0003,122,56.59,UP,UD3,60,LM,R0360,GE1,6.22,25.27,25.25,25.26,157.03,145,,,,TG 2 phase I,I,15/03/2004,15/03/2004,STT,,11.13,,11.13,,,0.81,0.81,,,,0.2782,70.88,70.88,,,,,5427.02,,,1,,,,t,,,,,,,0.25,,,13.06,,,,,,0.0054,#DELING.DOOR.0!,"100 kN Mayes DH 100S, UP",d,h,n,,n,"d, RT",OB_TG2_R022,,,,,,,,,,,,,,"Front: Strain gauge:   HBM 6/350 XY11, Middle, Center;  Back: Strain gauge:   HBM 6/350 LY11, Middle, Center","SG, M, C, BTB",50,0.25
1466,GEV213_R0360_0002,122,56.59,UP,UD3,60,LM,R0360,GE1,6.10,25.19,25.15,25.17,153.62,145,,,,TG 2 phase I,I,15/03/2004,15/03/2004,STT,,11.09,,11.09,,,0.82,0.82,,,,0.3168,72.16,72.16,,,,,5446.39,,,1,,,,t,,,,,,,0.25,,,13.25,,,,,,0.0054,#DELING.DOOR.0!,"100 kN Mayes DH 100S, UP",d,h,n,,n,"d, RT",OB_TG2_R022,,,,,,,,,,,,,,"Front: Strain gauge:   HBM 6/350 XY11, Middle, Center;  Back: Strain gauge:   HBM 6/350 LY11, Middle, Center","SG, M, C, BTB",50,0.25
1467,GEV213_R0360_0001,122,56.59,UP,UD3,60,LM,R0360,GE1,6.07,25.21,25.18,25.20,152.94,145,,,,TG 2 phase I,I,15/03/2004,15/03/2004,STT,,11.08,,11.08,,,0.79,0.79,,,,,72.47,72.47,,,,,#DELING.DOOR.0!,,,1,,,,t,,,,,,,0.25,,,,,,,,,,,"100 kN Mayes DH 100S, UP",d,h,n,,n,"d, RT",OB_TG2_R022,Coupon was loaded with 4.556 kN during gripping and this load was not zeroed. EiT and Poisson's ration were not calculated,,,,,,,x,,,,,,"Front: Strain gauge:   HBM 6/350 XY11, Middle, Center;  Back: Strain gauge:   HBM 6/350 LY11, Middle, Center","SG, M, C, BTB",50,0.25
1468,GEV213_R0390_0130,108,56.66,VUB,UD3,90,LM,R0390,GE1,6.23,24.94,24.93,24.94,155.33,145,,35.00,,TG 5 phase I,I,03/05/2004,03/05/2004,PRSTC80,10,-18.40,,,-18.40,,-1.02,,-1.02,,,,-118.44,,-126.90,,,,#WAARDE!,,,2425,,0,,s,,,,,,,,4.96,,13.55,13.93,,,,,,,"100 kN MTS, VUB",l,h,n,,,"d, RT",OB_TG5_R007,,,,,,,,,,,,,,"Front: Extensometer: Instron, 12.5 mm gauge length, 2.5 mm range, Middle, Center","F: EXT, M, C",60,0.14
1469,GEV213_R0390_0129,108,56.66,VUB,UD3,90,LM,R0390,GE1,6.30,25.11,25.09,25.10,158.05,145,,35.00,,TG 5 phase I,I,30/04/2004,30/04/2004,PRSTC80,10,-23.44,,,-23.44,,-1.60,,-1.60,,,,-148.24,,-161.66,,,,#WAARDE!,,,17,,0,,s,,,,,,,,2.92,,13.10,13.70,,,,,,,"100 kN MTS, VUB",l,h,n,,,"d, RT",OB_TG5_R007,,,,,,,,,,,,,,"Front: Extensometer: Instron, 12.5 mm gauge length, 2.5 mm range, Middle, Center","F: EXT, M, C",60,0.00
