Repository: maanpandya/Fatigue-Life-Analysis-Composites

# Fatigue-Life-Analysis-Composites
Analyzing factors affecting fatigue life in composite laminates for wind energy applications

File: Data processing/optimatforpy.csv (part 10 of 35)
nr,Name,Plate,Fibre Volume Fraction,Lab,Laminate ,Cut angle ,Manufacturer,Geometry,Material,taverage,wmax,wmin,waverage,area,Lnominal,Lmeasured,Lgauge,Radius (waist),TG and phase,Phase,start date,end date,Test type,R-value1,Fmax,Ferror,Fstatic,Ffatigue,"Fmax, 90",epsmax,epsstatic,epsfatigue,eps90,eps45,Nu,smax,"smax,static","smax, fatigue",shear strain,shear strength,shear modulus (near other moduli),Torquemax,Torquefatigue,Torquestatic,Ncycles,level,levelcalc,Nspectrum,failure mode,runout,R-value2,Fmax2,epsmax2,smax2,Ncycles2,ratedisplacement,f,f2,Eit,Eic,Eft,Efc,"Elur,front","Elur, back",eps_max_t,eps_max_c,Machine,control,grip,ABG,Temp.,Temp. control,Environment,Reference document,Remarks,Invalid ,Bending ,Buckling ,Overheating,Tab failure ,Delaminated ,Incomplete measurement data ,Strain from E ,LUR,TEC,data delivered under name,Repair characteristics,Strain measurement equipment (long),Strain measurement equipment (short),Grip pressure,time per test
1470,GEV213_R0390_0128,108,56.66,VUB,UD3,90,LM,R0390,GE1,6.29,25.25,25.23,25.24,158.80,145,,35.00,,TG 5 phase I,I,25/04/2004,25/04/2004,PRSTT80,10,-15.99,,,-15.99,,-0.84,,-0.84,,,,-100.66,,-110.28,,,,#WAARDE!,,,8289,3,3,,s,,,,,,,,5.04,,12.11,13.19,,,,,,,"100 kN MTS, VUB",l,h,n,,,"d, RT",OB_TG5_R007,,,,,,,,,,,,,,"Front: Extensometer: Instron, 12.5 mm gauge length, 2.5 mm range, Middle, Center","F: EXT, M, C",60,0.46
1471,GEV213_R0390_0127,108,56.66,VUB,UD3,90,LM,R0390,GE1,6.28,25.14,25.08,25.11,157.50,145,,35.00,,TG 5 phase I,I,25/04/2004,25/04/2004,PRSTT80,10,-15.86,,,-15.86,,-0.87,,-0.87,,,,-100.56,,-109.36,,,,#WAARDE!,,,54,3,3,,s,,,,,,,,5.04,,13.29,14.00,,,,,,,"100 kN MTS, VUB",l,h,n,,,"d, RT",OB_TG5_R007,,,,,,,,,,,,,,"Front: Extensometer: Instron, 12.5 mm gauge length, 2.5 mm range, Middle, Center","F: EXT, M, C",60,0.00
1472,GEV207_R0400_0663,75,52.06,VUB,MD2,0,LM,R0400,GE1,6.39,25.19,25.17,25.18,160.86,150,,40.00,,TG 5 phase I,I,30/04/2004,30/04/2004,PRSTC20,0.1,44.46,,,44.46,,1.11,,1.11,,,,276.30,,276.30,,,,#WAARDE!,,,7146,2,2,,c,,,,,,,,3.34,,27.59,27.60,,,,,,,"100 kN MTS, VUB",l,h,n,,,"d, RT",OB_TG5_R007,,,,,,,,,,,,,,"Front: Extensometer: Instron, 12.5 mm gauge length, 2.5 mm range, Middle, Center","F: EXT, M, C",60,0.59
1473,GEV207_R0400_0662,75,52.06,VUB,MD2,0,LM,R0400,GE1,6.42,25.21,25.18,25.20,161.68,150,,40.00,,TG 5 phase I,I,30/04/2004,30/04/2004,PRSTC20,0.1,44.56,,,44.56,,1.09,,1.09,,,,275.47,,275.47,,,,#WAARDE!,,,9756,2,2,,c,,,,,,,,3.34,,28.45,28.32,,,,,,,"100 kN MTS, VUB",l,h,n,,,"d, RT",OB_TG5_R007,,,,,,,,,,,,,,"Front: Extensometer: Instron, 12.5 mm gauge length, 2.5 mm range, Middle, Center","F: EXT, M, C",60,0.81
1474,GEV207_R0400_0352,59,51.22,VUB,MD2,0,LM,R0400,GE1,6.75,25.26,25.25,25.26,170.54,150,,40.00,,TG 5 phase I,I,29/04/2004,29/04/2004,RSTC50,0.1,-68.52,,-68.52,44.70,,1.10,-2.00,,,,,-401.69,-401.69,262.07,,,,-7682.94,,,25000,2,2,,c,,,,,,,1,3.34,,26.04,26.25,,,,,-0.0154,-0.0153,"100 kN MTS, VUB","l, d, s",h,n,,,"d, RT",OB_TG5_R007,maximum force in static test calculated from RST by RN,,,,,,,,,,,,,"Front: Extensometer: Instron, 12.5 mm gauge length, 2.5 mm range, Middle, Center","F: EXT, M, C",60,2.08
1475,GEV207_R0400_0351,59,51.22,VUB,MD2,0,LM,R0400,GE1,6.79,25.30,25.29,25.30,171.66,150,,40.00,,TG 5 phase I,I,29/04/2004,29/04/2004,RSTT50,0.1,71.55,,71.55,44.77,,1.11,2.00,,,,,416.77,416.77,260.78,,,,8085.30,,,25000,2,2,,t,,,,,,,,3.34,,25.86,25.69,,,,,0.0161,0.0162,"100 kN MTS, VUB","l, d, s",h,n,,,"d, RT",OB_TG5_R007,maximum force in static test calculated from RST by RN,,,,,,,,,,,,,"Front: Extensometer: Instron, 12.5 mm gauge length, 2.5 mm range, Middle, Center","F: EXT, M, C",60,2.08
1476,GEV207_R0400_0350,59,51.22,VUB,MD2,0,LM,R0400,GE1,6.78,25.23,25.23,25.23,171.12,150,,40.00,,TG 5 phase I,I,28/04/2004,28/04/2004,RSTT50,0.1,68.23,,68.23,44.65,,1.12,2.03,,,,,398.69,398.69,260.91,,,,7661.66,,,25000,2,2,,t,,,,,,,,3.34,,25.98,26.06,,,,,0.0153,0.0153,"100 kN MTS, VUB","l, d, s",h,n,,,"d, RT",OB_TG5_R007,maximum force in static test calculated from RST by RN,,,,,,,,,,,,,"Front: Extensometer: Instron, 12.5 mm gauge length, 2.5 mm range, Middle, Center","F: EXT, M, C",60,2.08
1477,GEV207_R0400_0349,59,51.22,VUB,MD2,0,LM,R0400,GE1,6.76,25.28,25.27,25.28,170.93,150,,40.00,,TG 5 phase I,I,28/04/2004,28/04/2004,RSTC50,0.1,-69.39,,-69.39,44.73,,1.11,-1.81,,,,,-405.90,-405.90,261.65,,,,-7755.13,,,25000,2,2,,c,,,,,,,1,3.34,,25.88,26.46,,,,,-0.0157,-0.0153,"100 kN MTS, VUB","l, d, s",h,n,,,"d, RT",OB_TG5_R007,maximum force in static test calculated from RST by RN,,,,,,,,,,,,,"Front: Extensometer: Instron, 12.5 mm gauge length, 2.5 mm range, Middle, Center","F: EXT, M, C",60,2.08
1478,GEV207_R0400_0348,59,51.22,VUB,MD2,0,LM,R0400,GE1,6.71,25.35,25.35,25.35,170.16,150,,40.00,,TG 5 phase I,I,27/04/2004,27/04/2004,PRSTC80,0.1,44.86,,,44.86,,1.04,,1.04,,,,263.62,,263.62,,,,#WAARDE!,,,36973,2,2,,c,,,,,,,,3.34,,30.01,31.61,,,,,,,"100 kN MTS, VUB",l,h,n,,,"d, RT",OB_TG5_R007,,,,,,,,,,,,,,"Front: Extensometer: Instron, 12.5 mm gauge length, 2.5 mm range, Middle, Center","F: EXT, M, C",60,3.07
1479,GEV207_R0400_0347,59,51.22,VUB,MD2,0,LM,R0400,GE1,6.70,25.26,25.24,25.25,169.02,150,,40.00,,TG 5 phase I,I,27/04/2004,27/04/2004,PRSTC80,0.1,44.67,,,44.67,,1.17,,1.17,,,,264.18,,264.18,,,,#WAARDE!,,,20853,2,2,,c,,,,,,,,3.34,,25.45,25.34,,,,,,,"100 kN MTS, VUB",l,h,n,,,"d, RT",OB_TG5_R007,,,,,,,,,,,,,,"Front: Extensometer: Instron, 12.5 mm gauge length, 2.5 mm range, Middle, Center","F: EXT, M, C",60,1.73
1480,GEV207_R0400_0346,59,51.22,VUB,MD2,0,LM,R0400,GE1,6.69,25.32,25.31,25.32,169.41,150,,40.00,,TG 5 phase I,I,27/04/2004,27/04/2004,RSTT80,0.1,61.47,,61.47,44.80,,1.14,1.69,,,,,362.77,362.77,264.40,,,,7085.48,,,40000,2,2,,t,,,,,,,1,3.34,,25.49,25.71,,,,,0.0142,0.0141,"100 kN MTS, VUB","l, d, s",h,n,,,"d, RT",OB_TG5_R007,,,,,,,,,,,,,,"Front: Extensometer: Instron, 12.5 mm gauge length, 2.5 mm range, Middle, Center","F: EXT, M, C",60,3.33
1481,GEV207_R0400_0345,59,51.22,VUB,MD2,0,LM,R0400,GE1,6.76,25.28,25.26,25.27,170.86,150,,40.00,,TG 5 phase I,I,26/04/2004,27/04/2004,PRSTT80,0.1,44.72,,,44.72,,1.10,,1.10,,,,261.64,,261.64,,,,#WAARDE!,,,28507,2,2,,t,,,,,,,,3.34,,26.72,27.34,,,,,,,"100 kN MTS, VUB",l,h,n,,,"d, RT",OB_TG5_R007,,,,,,,,,,,,,,"Front: Extensometer: Instron, 12.5 mm gauge length, 2.5 mm range, Middle, Center","F: EXT, M, C",60,2.37
1482,GEV207_R0400_0344,59,51.22,VUB,MD2,0,LM,R0400,GE1,6.78,25.39,25.34,25.37,171.83,150,,40.00,,TG 5 phase I,I,26/04/2004,26/04/2004,PRSTT80,0.1,44.86,,,44.86,,1.09,,1.09,,,,260.84,,260.84,,,,#WAARDE!,,,39890,2,2,,t,,,,,,,,3.34,,26.35,26.92,,,,,,,"100 kN MTS, VUB",l,h,n,,,"d, RT",OB_TG5_R007,,,,,,,,,,,,,,"Front: Extensometer: Instron, 12.5 mm gauge length, 2.5 mm range, Middle, Center","F: EXT, M, C",60,3.32
1483,GEV207_R0400_0343,59,51.22,VUB,MD2,0,LM,R0400,GE1,6.83,25.31,25.29,25.30,172.67,150,,40.00,,TG 5 phase I,I,26/04/2004,26/04/2004,RSTT80,0.1,63.68,,63.68,44.77,,1.14,1.67,,,,,368.66,368.66,259.20,,,,7205.58,,,40000,2,2,,t,,,,,,,1,3.34,,25.61,25.56,,,,,0.0144,0.0144,"100 kN MTS, VUB","l, d, s",h,n,,,"d, RT",OB_TG5_R007,,,,,,,,,,,,,,"Front: Extensometer: Instron, 12.5 mm gauge length, 2.5 mm range, Middle, Center","F: EXT, M, C",60,3.33
1484,GEV207_R0400_0342,59,51.22,VUB,MD2,0,LM,R0400,GE1,6.82,25.29,25.27,25.28,172.36,150,,40.00,,TG 5 phase I,I,23/04/2004,25/04/2004,RSTC80,0.1,-65.29,,-65.29,33.10,,0.79,-1.53,,,,,-378.68,-378.68,192.00,,,,-14529.37,,,800000,3,3,,c,,,,,,,1,6.10,,26.06,,,,,,-0.0145,#DELING.DOOR.0!,"100 kN MTS, VUB","l, d, s",h,n,,,"d, RT",OB_TG5_R007,,,,,,,,,,,,,,"Front: Extensometer: Instron, 12.5 mm gauge length, 2.5 mm range, Middle, Center","F: EXT, M, C",60,36.43
1485,GEV207_R0400_0341,59,51.22,VUB,MD2,0,LM,R0400,GE1,6.80,25.25,25.25,25.25,171.59,150,,40.00,,TG 5 phase I,I,22/04/2004,23/04/2004,PRSTC80,0.1,33.08,,,33.08,,0.84,,0.84,,,,192.77,,192.77,,,,#WAARDE!,,,380951,3,3,,c,,,,,,,,6.10,,25.65,25.57,,,,,,,"100 kN MTS, VUB",l,h,n,,,"d, RT",OB_TG5_R007,,,,,,,,,,,,,,"Front: Extensometer: Instron, 12.5 mm gauge length, 2.5 mm range, Middle, Center","F: EXT, M, C",60,17.35
1486,GEV207_R0400_0340,59,51.22,VUB,MD2,0,LM,R0400,GE1,6.81,25.25,25.25,25.25,172.04,150,,40.00,,TG 5 phase I,I,21/04/2004,21/04/2004,RSTT50,0.1,78.77,,78.77,44.69,,1.15,2.25,,,,,457.86,457.86,259.77,,,,9221.74,,,25000,2,2,,t,,,,,,,1,3.34,,24.98,24.67,,,,,0.0183,0.0186,"100 kN MTS, VUB","l, d, s",h,n,,,"d, RT",OB_TG5_R007,maximum force in static test calculated from RST by RN,,,,,,,,,,,,,"Front: Extensometer: Instron, 12.5 mm gauge length, 2.5 mm range, Middle, Center","F: EXT, M, C",60,2.08
1487,GEV207_R0400_0339,59,51.22,VUB,MD2,0,LM,R0400,GE1,6.78,25.31,25.30,25.31,171.56,150,,40.00,,TG 5 phase I,I,19/04/2004,21/04/2004,RSTC80,0.1,-66.84,,-66.84,33.14,,0.78,-1.69,,,,,-389.54,-389.54,193.15,,,,-7480.49,,,800000,3,3,,c,,,,,,,1,6.10,,26.01,26.06,,,,,-0.0150,-0.0149,"100 kN MTS, VUB","l, d, s",h,n,,,"d, RT",OB_TG5_R007,,,,,,,,,,,,,,"Front: Extensometer: Instron, 12.5 mm gauge length, 2.5 mm range, Middle, Center","F: EXT, M, C",60,36.43
1488,GEV207_R0400_0338,59,51.22,VUB,MD2,0,LM,R0400,GE1,6.77,25.28,25.28,25.28,171.12,150,,40.00,,TG 5 phase I,I,14/04/2004,14/04/2004,RSTT50,0.1,87.20,,87.20,44.75,,1.04,2.26,,,,,509.53,509.53,261.49,,,,9619.19,,,25000,2,2,,t,,,,,,,1,3.34,,26.47,26.50,,,,,0.0192,0.0192,"100 kN MTS, VUB","l, d, s",h,n,,,"d, RT",OB_TG5_R007,maximum force in static test calculated from RST by RN,,,,,,,,,,,,,"Front: Extensometer: Instron, 12.5 mm gauge length, 2.5 mm range, Middle, Center","F: EXT, M, C",60,2.08
1489,GEV207_R0400_0337,59,51.22,VUB,MD2,0,LM,R0400,GE1,6.74,25.29,25.29,25.29,170.54,150,,40.00,,TG 5 phase I,I,12/04/2004,13/04/2004,RSTC50,0.1,-67.74,,-67.74,33.13,,0.78,-1.84,,,,,-397.21,-397.21,194.27,,,,-7732.46,,,500000,3,3,,c,,,,,,,1,6.10,,26.02,25.35,,,,,-0.0153,-0.0157,"100 kN MTS, VUB","l, d, s",h,n,,,"d, RT",OB_TG5_R007,maximum force in static test calculated from RST by RN,,,,,,,,,,,,,"Front: Extensometer: Instron, 12.5 mm gauge length, 2.5 mm range, Middle, Center","F: EXT, M, C",60,22.77
1490,GEV207_R0400_0336,59,51.22,VUB,MD2,0,LM,R0400,GE1,6.73,25.35,25.32,25.34,170.43,150,,40.00,,TG 5 phase I,I,09/04/2004,11/04/2004,RSTT80,0.1,69.84,,69.84,33.17,,0.80,1.97,,,,,409.60,409.60,194.53,,,,7795.79,,,800000,3,3,,t,,,,,,,1,6.10,,26.30,26.24,,,,,0.0156,0.0156,"100 kN MTS, VUB","l, d, s",h,n,,,"d, RT",OB_TG5_R007,,,,,,,,,,,,,,"Front: Extensometer: Instron, 12.5 mm gauge length, 2.5 mm range, Middle, Center","F: EXT, M, C",60,36.43
1491,GEV207_R0400_0335,59,51.22,VUB,MD2,0,LM,R0400,GE1,6.78,25.22,25.21,25.22,170.92,150,,40.00,,TG 5 phase I,I,25/03/2004,26/03/2004,RSTC50,0.1,-63.57,,-63.57,33.03,,0.79,-1.77,,,,,-371.85,-371.85,193.18,,,,-7029.68,,,500000,3,3,,c,,,,,,,1,6.10,,26.18,26.72,,,,,-0.0142,-0.0139,"100 kN MTS, VUB","l, d, s",h,n,,,"d, RT",OB_TG5_R007,maximum force in static test calculated from RST by RN,,,,,,,,,,,,,"Front: Extensometer: Instron, 12.5 mm gauge length, 2.5 mm range, Middle, Center","F: EXT, M, C",60,22.77
1492,GEV207_R0400_0334,59,51.22,VUB,MD2,0,LM,R0400,GE1,6.80,25.22,25.21,25.22,171.43,150,,40.00,,TG 5 phase I,I,24/03/2004,25/03/2004,RSTT50,0.1,76.69,,76.69,33.03,,0.75,2.11,,,,,447.29,447.29,192.61,,,,8344.82,,,500000,3,3,,t,,,,,,,1,6.10,,26.79,26.81,,,,,0.0167,0.0167,"100 kN MTS, VUB","l, d, s",h,n,,,"d, RT",OB_TG5_R007,maximum force in static test calculated from RST by RN,,,,,,,,,,,,,"Front: Extensometer: Instron, 12.5 mm gauge length, 2.5 mm range, Middle, Center","F: EXT, M, C",60,22.77
1493,GEV207_R0400_0333,58,52.54,VUB,MD2,0,LM,R0400,GE1,6.68,25.29,25.28,25.29,168.89,150,,40.00,,TG 5 phase I,I,23/03/2004,24/03/2004,RSTT50,0.1,68.10,,68.10,33.12,,0.84,2.03,,,,,403.18,403.18,196.08,,,,8088.03,,,500000,3,3,,t,,,,,,,1,6.10,,24.84,25.01,,,,,0.0162,0.0161,"100 kN MTS, VUB","l, d, s",h,n,,,"d, RT",OB_TG5_R007,maximum force in static test calculated from RST by RN,,,,,,,,,,,,,"Front: Extensometer: Instron, 12.5 mm gauge length, 2.5 mm range, Middle, Center","F: EXT, M, C",60,22.77
1494,GEV207_R0400_0332,58,52.54,VUB,MD2,0,LM,R0400,GE1,6.73,25.37,25.36,25.37,170.76,150,,40.00,,TG 5 phase I,I,20/03/2004,23/03/2004,RSTT80,0.1,70.71,,70.71,33.22,,0.74,1.90,,,,,414.03,414.03,194.51,,,,7409.50,,,800000,3,3,,t,,,,,,,1,6.10,,27.65,28.23,,,,,0.0150,0.0147,"100 kN MTS, VUB","l, d, s",h,n,,,"d, RT",OB_TG5_R007,,,,,,,,,,,,,,"Front: Extensometer: Instron, 12.5 mm gauge length, 2.5 mm range, Middle, Center","F: EXT, M, C",60,36.43
1495,GEV207_R0400_0331,58,52.54,VUB,MD2,0,LM,R0400,GE1,6.69,25.29,25.28,25.29,169.15,150,,40.00,,TG 5 phase I,I,22/04/2004,22/04/2004,RSTC20,0.1,-71.49,,-71.49,44.75,,1.07,-1.71,,,,,-422.62,-422.62,264.53,,,,-7931.69,,,10000,2,2,,c,,,,,,,1,3.34,,26.70,26.59,,,,,-0.0158,-0.0159,"100 kN MTS, VUB","l, d, s",h,n,,,"d, RT",OB_TG5_R007,maximum force in static test calculated from RST by RN,,,,,,,,,,,,,"Front: Extensometer: Instron, 12.5 mm gauge length, 2.5 mm range, Middle, Center","F: EXT, M, C",60,0.83
1496,GEV207_R0400_0330,58,52.54,VUB,MD2,0,LM,R0400,GE1,6.67,25.15,25.14,25.15,167.60,150,,40.00,,TG 5 phase I,I,07/04/2004,07/04/2004,RSTT20,0.1,90.05,,90.05,65.87,,2.42,2.42,1.58,,,,537.16,537.16,392.94,,,,9665.66,,,200,1,1,,t,,,,,,,1,1.52,,27.63,27.95,,,,,0.0194,0.0192,"100 kN MTS, VUB","l, d, s",h,n,,,"d, RT",OB_TG5_R007,maximum force in static test calculated from RST by RN,,,,,,,,,,,,,"Front: Extensometer: Instron, 12.5 mm gauge length, 2.5 mm range, Middle, Center","F: EXT, M, C",60,0.04
1497,GEV207_R0400_0329,58,52.54,VUB,MD2,0,LM,R0400,GE1,6.71,25.23,25.23,25.23,169.19,150,,40.00,,TG 5 phase I,I,07/04/2004,07/04/2004,RSTC20,0.1,-63.90,,-63.90,66.10,,1.64,-1.40,1.64,,,,-377.65,-377.65,390.67,,,,-6775.02,,,200,1,1,,c,,,,,,,1,1.52,,27.76,27.98,,,,,-0.0136,-0.0135,"100 kN MTS, VUB","l, d, s",h,n,,,"d, RT",OB_TG5_R007,maximum force in static test calculated from RST by RN,,,,,,,,,,,,,"Front: Extensometer: Instron, 12.5 mm gauge length, 2.5 mm range, Middle, Center","F: EXT, M, C",60,0.04
1498,GEV207_R0400_0328,58,52.54,VUB,MD2,0,LM,R0400,GE1,6.71,25.27,25.26,25.26,169.39,150,,40.00,,TG 5 phase I,I,06/04/2004,06/04/2004,RSTT20,0.1,87.83,,87.83,66.18,,2.30,2.30,1.60,,,,518.36,518.36,390.60,,,,9252.68,,,200,1,1,,t,,,,,,,1,1.52,,27.79,28.24,,,,,0.0187,0.0184,"100 kN MTS, VUB","l, d, s",h,n,,,"d, RT",OB_TG5_R007,maximum force in static test calculated from RST by RN,,,,,,,,,,,,,"Front: Extensometer: Instron, 12.5 mm gauge length, 2.5 mm range, Middle, Center","F: EXT, M, C",60,0.04
1499,GEV207_R0400_0327,58,52.54,VUB,MD2,0,LM,R0400,GE1,6.70,25.27,25.26,25.27,169.26,150,,40.00,,TG 5 phase I,I,06/04/2004,06/04/2004,RSTC20,0.1,-65.41,,-65.41,66.18,,1.64,-1.58,1.64,,,,-386.36,-386.36,390.93,,,,-7134.08,,,200,1,1,,c,,,,,,,1,1.52,,26.81,27.35,,,,,-0.0144,-0.0141,"100 kN MTS, VUB","l, d, s",h,n,,,"d, RT",OB_TG5_R007,maximum force in static test calculated from RST by RN,,,,,,,,,,,,,"Front: Extensometer: Instron, 12.5 mm gauge length, 2.5 mm range, Middle, Center","F: EXT, M, C",60,0.04
1500,GEV207_R0400_0326,58,52.54,VUB,MD2,0,LM,R0400,GE1,6.68,25.37,25.34,25.36,169.29,150,,40.00,,TG 5 phase I,I,05/04/2004,05/04/2004,RSTT50,0.1,87.52,,87.52,66.39,,2.41,2.41,1.62,,,,516.71,516.71,391.95,,,,9242.63,,,500,1,1,,t,,,,,,,,1.52,,27.94,27.97,,,,,0.0185,0.0185,"100 kN MTS, VUB","l, d, s",h,n,,,"d, RT",OB_TG5_R007,maximum force in static test calculated from RST by RN,,,,,,,,,,,,,"Front: Extensometer: Instron, 12.5 mm gauge length, 2.5 mm range, Middle, Center","F: EXT, M, C",60,0.09
1501,GEV207_R0400_0325,58,52.54,VUB,MD2,0,LM,R0400,GE1,6.60,25.03,25.02,25.03,165.07,150,,40.00,,TG 5 phase I,I,05/04/2004,05/04/2004,RSTC50,0.1,-63.94,,-63.94,65.55,,1.65,-1.59,1.65,,,,-387.30,-387.30,397.05,,,,-7127.32,,,500,1,1,,c,,,,,,,1,1.52,,27.36,26.98,,,,,-0.0142,-0.0144,"100 kN MTS, VUB","l, d, s",h,n,,,"d, RT",OB_TG5_R007,maximum force in static test calculated from RST by RN,,,,,,,,,,,,,"Front: Extensometer: Instron, 12.5 mm gauge length, 2.5 mm range, Middle, Center","F: EXT, M, C",60,0.09
1502,GEV207_R0400_0324,58,52.54,VUB,MD2,0,LM,R0400,GE1,6.70,25.39,25.38,25.39,170.07,150,,40.00,,TG 5 phase I,I,20/03/2004,20/03/2004,RSTT50,0.1,87.53,,87.53,66.49,,2.34,2.34,1.61,,,,514.59,514.59,390.91,,,,9370.20,,,500,1,1,,t,,,,,,,1,1.52,,27.55,27.37,,,,,0.0187,0.0188,"100 kN MTS, VUB","l, d, s",h,n,,,"d, RT",OB_TG5_R007,maximum force in static test calculated from RST by RN,,,,,,,,,,,,,"Front: Extensometer: Instron, 12.5 mm gauge length, 2.5 mm range, Middle, Center","F: EXT, M, C",60,0.09
1503,GEV207_R0400_0323,58,52.54,VUB,MD2,0,LM,R0400,GE1,6.69,25.30,25.28,25.29,169.23,150,,40.00,,TG 5 phase I,I,20/03/2004,20/03/2004,RSTC50,0.1,-63.52,,-63.52,66.23,,1.63,-1.50,1.63,,,,-375.22,-375.22,391.23,,,,-6978.87,,,500,1,1,,c,,,,,,,,1.52,,26.85,26.91,,,,,-0.0140,-0.0139,"100 kN MTS, VUB","l, d, s",h,n,,,"d, RT",OB_TG5_R007,maximum force in static test calculated from RST by RN,,,,,,,,,,,,,"Front: Extensometer: Instron, 12.5 mm gauge length, 2.5 mm range, Middle, Center","F: EXT, M, C",60,0.09
1504,GEV207_R0400_0322,58,52.54,VUB,MD2,0,LM,R0400,GE1,6.64,25.39,25.38,25.39,168.44,150,,40.00,,TG 5 phase I,I,20/03/2004,20/03/2004,RSTC80,0.1,-60.39,,-60.39,66.49,,1.69,-1.51,1.69,,,,-358.43,-358.43,394.67,,,,-6656.78,,,800,1,1,,c,,,,,,,,1.52,,27.08,26.76,,,,,-0.0132,-0.0134,"100 kN MTS, VUB","l, d, s",h,n,,,"d, RT",OB_TG5_R007,,,,,,,,,,,,,,"Front: Extensometer: Instron, 12.5 mm gauge length, 2.5 mm range, Middle, Center","F: EXT, M, C",60,0.15
1505,GEV207_R0400_0321,58,52.54,VUB,MD2,0,LM,R0400,GE1,6.68,25.35,25.34,25.34,169.16,150,,40.00,,TG 5 phase I,I,20/03/2004,20/03/2004,RSTT80,0.1,85.19,,85.19,66.39,,2.16,2.16,1.62,,,,503.46,503.46,392.36,,,,9089.88,,,800,1,1,,t,,,,,,,1,1.52,,27.47,27.91,,,,,0.0183,0.0180,"100 kN MTS, VUB","l, d, s",h,n,,,"d, RT",OB_TG5_R007,,,,,,,,,,,,,,"Front: Extensometer: Instron, 12.5 mm gauge length, 2.5 mm range, Middle, Center","F: EXT, M, C",40,0.15
1506,GEV207_R0400_0057,14,53.04,VUB,MD2,0,LM,R0400,GE1,6.70,25.20,25.19,25.20,168.69,150,,40.00,,TG 5 phase I,I,18/03/2004,20/03/2004,PRSTT80,0.1,33.00,,,33.00,,0.78,,0.78,,,,195.59,,195.59,,,,#WAARDE!,,,740578,3,3,,t,,,,,,,,6.10,,26.73,27.31,,,,,,,"100 kN MTS, VUB",l,h,n,,,"d, RT",OB_TG5_R007,,,,,,,,,,,,,,"Front: Extensometer: Instron, 12.5 mm gauge length, 2.5 mm range, Middle, Center","F: EXT, M, C",40,33.72
1507,GEV207_R0400_0046,14,53.04,VUB,MD2,0,LM,R0400,GE1,6.85,25.13,25.12,25.12,171.97,150,,40.00,,TG 5 phase I,I,20/03/2004,20/03/2004,RSTC80,0.1,-54.38,,-54.38,65.81,,1.65,-0.95,1.65,,,,-316.12,-316.12,382.61,,,,-5648.19,,,800,1,1,,c,,,,,,,1,1.52,,27.15,28.82,,,,,-0.0116,-0.0110,"100 kN MTS, VUB","l, d, s",h,n,,,"d, RT",OB_TG5_R007,,,,,,,,,,,,,,"Front: Extensometer: Instron, 12.5 mm gauge length, 2.5 mm range, Middle, Center","F: EXT, M, C",40,0.15
1508,GEV207_R0400_0042,14,53.04,VUB,MD2,0,LM,R0400,GE1,6.77,25.28,25.25,25.26,170.92,150,,40.00,,TG 5 phase I,I,20/03/2004,20/03/2004,RSTT80,0.1,73.10,,73.10,66.16,,2.04,2.04,1.75,,,,427.43,427.43,386.80,,,,8362.15,,,800,1,1,,t,,,,,,,1,1.52,,25.25,25.86,,,,,0.0169,0.0165,"100 kN MTS, VUB","l, d, s",h,n,,,"d, RT",OB_TG5_R007,,,,,,,,,,,,,,"Front: Extensometer: Instron, 12.5 mm gauge length, 2.5 mm range, Middle, Center","F: EXT, M, C",40,0.15
1509,GEV207_R0400_0038,14,53.04,VUB,MD2,0,LM,R0400,GE1,6.76,25.19,25.17,25.18,168.43,150,,40.00,,TG 5 phase I,I,15/03/2004,16/03/2004,PRSTT20,0.1,36.15,,,36.15,,0.83,,0.83,,,,212.27,,212.27,,,,#WAARDE!,,,126061,3,3,,t,,,,,,,,6.10,,27.41,27.59,,,,,,,"100 kN MTS, VUB",l,h,n,,,"d, RT",OB_TG5_R007,,,,,,,,,,,,,,"Front: Extensometer: Instron, 12.5 mm gauge length, 2.5 mm range, Middle, Center","F: EXT, M, C",40,5.74
1510,GEV207_R0400_0047,14,53.04,VUB,MD2,0,LM,R0400,GE1,6.68,25.24,25.21,25.23,168.43,150,,40.00,,TG 5 phase I,I,14/03/2004,15/03/2004,PRSTT80,0.1,33.03,,,33.03,,0.77,,0.77,,,,196.01,,196.01,,,,#WAARDE!,,,311665,3,3,,t,,,,,,,,6.10,,27.24,27.40,,,,,,,"100 kN MTS, VUB",l,h,n,,,"d, RT",OB_TG5_R007,,,,,,,,,,,,,,"Front: Extensometer: Instron, 12.5 mm gauge length, 2.5 mm range, Middle, Center","F: EXT, M, C",40,14.19
1511,GEV207_R0400_0045,14,53.04,VUB,MD2,0,LM,R0400,GE1,6.85,25.27,25.26,25.27,173.03,150,,40.00,,TG 5 phase I,I,16/03/2004,17/03/2004,RSTT20,0.1,80.52,,80.52,33.09,,0.77,2.36,,,,,465.24,465.24,191.20,,,,8799.28,,,200000,3,3,,t,,,,,,,1,6.10,,26.27,26.60,,,,,0.0177,0.0175,"100 kN MTS, VUB","l, d, s",h,n,,,"d, RT",OB_TG5_R007,maximum force in static test calculated from RST by RN,,,,,,,,,,,,,"Front: Extensometer: Instron, 12.5 mm gauge length, 2.5 mm range, Middle, Center","F: EXT, M, C",40,9.11
1512,GEV207_R0400_0028,14,53.04,VUB,MD2,0,LM,R0400,GE1,6.80,25.18,25.18,25.18,171.20,150,,40.00,,TG 5 phase I,I,18/03/2004,18/03/2004,RSTC20,0.1,-61.76,,-61.76,32.99,,0.74,-1.14,,,,,-360.71,-360.71,192.68,,,,-6371.30,,,200000,3,3,,c,,,,,,,,6.10,,27.87,28.75,,,,,-0.0129,-0.0125,"100 kN MTS, VUB","l, d, s",h,n,,,"d, RT",OB_TG5_R007,maximum force in static test calculated from RST by RN,,,,,,,,,,,,,"Front: Extensometer: Instron, 12.5 mm gauge length, 2.5 mm range, Middle, Center","F: EXT, M, C",40,9.11
1513,GEV207_R0400_0026,14,53.04,VUB,MD2,0,LM,R0400,GE1,6.80,25.08,25.06,25.07,170.41,150,,40.00,,TG 5 phase I,I,17/03/2004,17/03/2004,RSTC20,0.1,-62.51,,-62.51,32.83,,0.76,-1.65,,,,,-366.66,-366.66,192.58,,,,-6742.65,,,200000,3,3,,c,,,,,,,,6.10,,26.76,27.62,,,,,-0.0137,-0.0133,"100 kN MTS, VUB","l, d, s",h,n,,,"d, RT",OB_TG5_R007,maximum force in static test calculated from RST by RN,,,,,,,,,,,,,"Front: Extensometer: Instron, 12.5 mm gauge length, 2.5 mm range, Middle, Center","F: EXT, M, C",40,9.11
1514,GEV207_R0400_0025,14,53.04,VUB,MD2,0,LM,R0400,GE1,6.80,25.18,25.17,25.18,171.18,150,,40.00,,TG 5 phase I,I,17/03/2004,18/03/2004,RSTT20,0.1,83.52,,83.52,32.97,,0.78,2.18,,,,,487.87,487.87,192.58,,,,9184.18,,,200000,3,3,,t,,,,,,,,6.10,,26.80,26.32,,,,,0.0182,0.0185,"100 kN MTS, VUB","l, d, s",h,n,,,"d, RT",OB_TG5_R007,maximum force in static test calculated from RST by RN,,,,,,,,,,,,,"Front: Extensometer: Instron, 12.5 mm gauge length, 2.5 mm range, Middle, Center","F: EXT, M, C",40,9.11
1515,GEV206_R0300_0777,106,52.04,VUB,UD2,0,LM,R0300,GE1,3.64,25.19,25.18,25.19,91.67,145,,35.00,,TG 5 phase I,I,16/03/2004,16/03/2004,PRSTC50,0.1,36.00,,,36.00,,0.97,,0.97,,,,392.67,,392.67,,,,#WAARDE!,,,23150,2,2,,c,,,,,,,,3.35,,41.22,42.71,,,,,,,"100 kN MTS, VUB",l,h,n,,,"d, RT",OB_TG5_R007,,,,,,,,,,,,,,"Front: Extensometer: Instron, 12.5 mm gauge length, 2.5 mm range, Middle, Center","F: EXT, M, C",40,1.92
1516,GEV206_R0300_0776,106,52.04,VUB,UD2,0,LM,R0300,GE1,3.66,25.24,25.23,25.23,92.33,145,,35.00,,TG 5 phase I,I,16/03/2004,16/03/2004,PRSTC50,0.1,36.08,,,36.08,,1.01,,1.01,,,,390.67,,390.67,,,,#WAARDE!,,,12233,2,2,,c,,,,,,,,3.35,,38.90,39.70,,,,,,,"100 kN MTS, VUB",l,h,n,,,"d, RT",OB_TG5_R007,,,,,,,,,,,,,,"Front: Extensometer: Instron, 12.5 mm gauge length, 2.5 mm range, Middle, Center","F: EXT, M, C",40,1.01
1517,GEV206_R0300_0775,106,52.04,VUB,UD2,0,LM,R0300,GE1,3.59,25.20,25.20,25.20,90.38,145,,35.00,,TG 5 phase I,I,15/03/2004,15/03/2004,RSTT50,0.1,58.19,,58.19,36.04,,0.99,2.39,,,,,643.81,643.81,398.74,,,,8129.87,,,25000,2,2,,t,,,,,,,1,3.35,,39.42,39.77,,,,,0.0163,0.0162,"100 kN MTS, VUB","l, d, s",h,n,,,"d, RT",OB_TG5_R007,maximum force in static test calculated from RST by RN,,,,,,,,,,,,,"Front: Extensometer: Instron, 12.5 mm gauge length, 2.5 mm range, Middle, Center","F: EXT, M, C",40,2.07
1518,GEV206_R0300_0774,106,52.04,VUB,UD2,0,LM,R0300,GE1,3.64,25.20,25.18,25.19,91.58,145,,35.00,,TG 5 phase I,I,15/03/2004,15/03/2004,PRSTT80,0.1,36.01,,,36.01,,0.96,,0.96,,,,393.06,,393.06,,,,#WAARDE!,,,26428,2,2,,t,,,,,,,,3.35,,42.53,43.68,,,,,,,"100 kN MTS, VUB",l,h,n,,,"d, RT",OB_TG5_R007,,,,,,,,,,,,,,"Front: Extensometer: Instron, 12.5 mm gauge length, 2.5 mm range, Middle, Center","F: EXT, M, C",40,2.19
1519,GEV206_R0300_0773,106,52.04,VUB,UD2,0,LM,R0300,GE1,3.54,25.19,25.17,25.18,89.01,145,,35.00,,TG 5 phase I,I,15/03/2004,15/03/2004,PRSTT80,0.1,35.99,,,35.99,,1.04,,1.04,,,,404.17,,404.17,,,,#WAARDE!,,,29068,2,2,,t,,,,,,,,3.35,,39.16,40.46,,,,,,,"100 kN MTS, VUB",l,h,n,,,"d, RT",OB_TG5_R007,,,,,,,,,,,,,,"Front: Extensometer: Instron, 12.5 mm gauge length, 2.5 mm range, Middle, Center","F: EXT, M, C",40,2.41
1520,GEV206_R0300_0772,106,52.04,VUB,UD2,0,LM,R0300,GE1,3.63,25.23,25.22,25.23,91.64,145,,35.00,,TG 5 phase I,I,13/03/2004,14/03/2004,PRSTT20,0.1,26.48,,,26.48,,0.67,,0.67,,,,288.90,,288.90,,,,#WAARDE!,,,161741,3,3,,t,,,,,,,,6.19,,43.24,44.94,,,,,,,"100 kN MTS, VUB",l,h,n,,,"d, RT",OB_TG5_R007,,,,,,,,,,,,,,"Front: Extensometer: Instron, 12.5 mm gauge length, 2.5 mm range, Middle, Center","F: EXT, M, C",40,7.26
1521,GEV206_R0300_0771,106,52.04,VUB,UD2,0,LM,R0300,GE1,3.68,25.23,25.21,25.22,92.68,145,,35.00,,TG 5 phase I,I,13/03/2004,13/03/2004,RSTC20,0.1,-40.84,,-40.84,36.05,,0.96,-0.78,,,,,-440.49,-440.49,388.81,,,,-5242.42,,,10000,2,2,,c,,,,,,,1,3.35,,40.98,43.04,,,,,-0.0107,-0.0102,"100 kN MTS, VUB","l, d, s",h,n,,,"d, RT",OB_TG5_R007,maximum force in static test calculated from RST by RN,,,,,,,,,,,,,"Front: Extensometer: Instron, 12.5 mm gauge length, 2.5 mm range, Middle, Center","F: EXT, M, C",40,0.83
1522,GEV206_R0300_0770,106,52.04,VUB,UD2,0,LM,R0300,GE1,3.67,25.27,25.26,25.26,92.69,145,,35.00,,TG 5 phase I,I,13/03/2004,13/03/2004,RSTT20,0.1,70.77,,70.77,36.12,,0.93,1.86,,,,,763.30,763.30,389.57,,,,9092.53,,,10000,2,2,,t,,,,,,,,3.35,,41.36,42.59,,,,,0.0185,0.0179,"100 kN MTS, VUB","l, d, s",h,n,,,"d, RT",OB_TG5_R007,maximum force in static test calculated from RST by RN,,,,,,,,,,,,,"Front: Extensometer: Instron, 12.5 mm gauge length, 2.5 mm range, Middle, Center","F: EXT, M, C",40,0.83
1523,GEV206_R0300_0769,106,52.04,VUB,UD2,0,LM,R0300,GE1,3.77,25.22,25.21,25.22,95.05,145,,35.00,,TG 5 phase I,I,13/03/2004,13/03/2004,RSTC80,0.1,-42.02,,-42.02,53.95,,1.45,-0.83,,,,,-441.96,-441.96,567.50,,,,-5243.59,,,800,1,1,,c,,,,,,,1,1.50,,41.38,42.90,,,,,-0.0107,-0.0103,"100 kN MTS, VUB","l, d, s",h,n,,,"d, RT",OB_TG5_R007,,,,,,,,,,,,,,"Front: Extensometer: Instron, 12.5 mm gauge length, 2.5 mm range, Middle, Center","F: EXT, M, C",40,0.15
1524,GEV206_R0300_0756,113,52.38,VUB,UD2,0,LM,R0300,GE1,3.72,25.25,25.24,25.24,93.88,145,,35.00,,TG 5 phase I,I,13/03/2004,13/03/2004,RSTC20,0.1,-40.67,,-40.67,54.01,,1.47,-0.90,,,,,-433.10,-433.10,575.15,,,,-5342.72,,,200,1,1,,c,,,,,,,,1.50,,40.28,40.78,,,,,-0.0108,-0.0106,"100 kN MTS, VUB","l, d, s",h,n,,,"d, RT",OB_TG5_R007,maximum force in static test calculated from RST by RN,,,,,,,,,,,,,"Front: Extensometer: Instron, 12.5 mm gauge length, 2.5 mm range, Middle, Center","F: EXT, M, C",40,0.04
1525,GEV206_R0300_0755,113,52.38,VUB,UD2,0,LM,R0300,GE1,3.77,25.22,25.20,25.21,94.93,145,,35.00,,TG 5 phase I,I,13/03/2004,13/03/2004,RSTT20,0.1,86.15,,86.15,53.93,,2.63,2.63,1.51,,,,907.13,907.13,567.90,,,,11315.71,,,200,1,1,,t,,,,,,,,1.50,,39.48,40.68,,,,,0.0230,0.0223,"100 kN MTS, VUB","l, d, s",h,n,,,"d, RT",OB_TG5_R007,maximum force in static test calculated from RST by RN,,,,,,,,,,,,,"Front: Extensometer: Instron, 12.5 mm gauge length, 2.5 mm range, Middle, Center","F: EXT, M, C",40,0.04
1526,GEV206_R0300_0754,113,52.38,VUB,UD2,0,LM,R0300,GE1,3.75,25.26,25.25,25.25,94.68,145,,35.00,,TG 5 phase I,I,13/03/2004,13/03/2004,RSTC50,0.1,-40.39,,-40.39,54.03,,1.49,-0.82,,,,,-426.53,-426.53,570.54,,,,-5282.89,,,500,1,1,,c,,,,,,,,1.50,,39.73,41.01,,,,,-0.0107,-0.0104,"100 kN MTS, VUB","l, d, s",h,n,,,"d, RT",OB_TG5_R007,maximum force in static test calculated from RST by RN,,,,,,,,,,,,,"Front: Extensometer: Instron, 12.5 mm gauge length, 2.5 mm range, Middle, Center","F: EXT, M, C",40,0.09
1527,GEV206_R0300_0753,113,52.38,VUB,UD2,0,LM,R0300,GE1,3.76,25.20,25.18,25.19,94.58,145,,35.00,,TG 5 phase I,I,13/03/2004,13/03/2004,RSTT50,0.1,85.75,,85.75,53.88,,1.48,2.50,,,,,906.21,906.21,569.41,,,,11340.76,,,500,1,1,,t,,,,,,,,1.50,,39.52,40.39,,,,,0.0229,0.0224,"100 kN MTS, VUB","l, d, s",h,n,,,"d, RT",OB_TG5_R007,maximum force in static test calculated from RST by RN,,,,,,,,,,,,,"Front: Extensometer: Instron, 12.5 mm gauge length, 2.5 mm range, Middle, Center","F: EXT, M, C",40,0.09
1528,GEV206_R0300_0752,113,52.38,VUB,UD2,0,LM,R0300,GE1,3.78,25.21,25.20,25.21,95.26,145,,35.00,,TG 5 phase I,I,13/03/2004,13/03/2004,PRSTC80,0.1,53.93,,,53.93,,1.43,,1.43,,,,566.05,,566.05,,,,#WAARDE!,,,651,1,1,,c,,,,,,,,1.50,,40.97,41.57,,,,,,,"100 kN MTS, VUB",l,h,n,,,"d, RT",OB_TG5_R007,,,,,,,,,,,,,,"Front: Extensometer: Instron, 12.5 mm gauge length, 2.5 mm range, Middle, Center","F: EXT, M, C",40,0.12
1529,GEV206_R0300_0751,113,52.38,VUB,UD2,0,LM,R0300,GE1,3.79,25.18,25.17,25.17,95.47,145,,35.00,,TG 5 phase I,I,13/03/2004,13/03/2004,RSTT80,0.1,79.10,,79.10,53.86,,1.42,2.26,,,,,828.35,828.35,564.03,,,,9799.43,,,800,1,1,,t,,,,,,,,1.50,,41.78,42.75,,,,,0.0198,0.0194,"100 kN MTS, VUB","l, d, s",h,n,,,"d, RT",OB_TG5_R007,,,,,,,,,,,,,,"Front: Extensometer: Instron, 12.5 mm gauge length, 2.5 mm range, Middle, Center","F: EXT, M, C",40,0.15
1530,GEV206_R0300_0749,113,52.38,VUB,UD2,0,LM,R0300,GE1,3.77,25.23,25.22,25.23,95.00,145,,35.00,,TG 5 phase I,I,12/03/2004,13/03/2004,PRSTT20,0.1,26.48,,,26.48,,0.70,,0.70,,,,278.70,,278.70,,,,#WAARDE!,,,185115,3,3,,t,,,,,,,,6.19,,41.15,41.11,,,,,,,"100 kN MTS, VUB",l,h,n,,,"d, RT",OB_TG5_R007,,,,,,,,,,,,,,"Front: Extensometer: Instron, 12.5 mm gauge length, 2.5 mm range, Middle, Center","F: EXT, M, C",40,8.31
1531,GEV206_R0300_0748,113,52.38,VUB,UD2,0,LM,R0300,GE1,3.74,25.17,25.17,25.17,94.22,145,,35.00,,TG 5 phase I,I,12/03/2004,12/03/2004,PRSTC20,0.1,26.43,,,26.43,,0.72,,0.72,,,,280.51,,280.51,,,,#WAARDE!,,,187389,3,3,,c,,,,,,,,6.19,,40.03,41.63,,,,,,,"100 kN MTS, VUB",l,h,n,,,"d, RT",OB_TG5_R007,,,,,,,,,,,,,,"Front: Extensometer: Instron, 12.5 mm gauge length, 2.5 mm range, Middle, Center","F: EXT, M, C",40,8.41
1532,GEV206_R0300_0747,113,52.38,VUB,UD2,0,LM,R0300,GE1,3.75,25.17,25.17,25.17,94.39,145,,35.00,,TG 5 phase I,I,11/03/2004,12/03/2004,PRSTC20,0.1,26.43,,,26.43,,0.69,,0.69,,,,280.02,,280.02,,,,#WAARDE!,,,177268,3,3,,c,,,,,,,,6.19,,40.40,42.40,,,,,,,"100 kN MTS, VUB",l,h,n,,,"d, RT",OB_TG5_R007,,,,,,,,,,,,,,"Front: Extensometer: Instron, 12.5 mm gauge length, 2.5 mm range, Middle, Center","F: EXT, M, C",40,7.95
1533,GEV206_R0300_0746,113,52.38,VUB,UD2,0,LM,R0300,GE1,3.79,25.19,25.18,25.18,95.34,145,,35.00,,TG 5 phase I,I,11/03/2004,11/03/2004,PRSTT20,0.1,26.44,,,26.44,,0.73,,0.73,,,,277.26,,277.26,,,,#WAARDE!,,,196789,3,3,,t,,,,,,,,6.19,,39.33,40.20,,,,,,,"100 kN MTS, VUB",l,h,n,,,"d, RT",OB_TG5_R007,,,,,,,,,,,,,,"Front: Extensometer: Instron, 12.5 mm gauge length, 2.5 mm range, Middle, Center","F: EXT, M, C",40,8.83
1534,GEV206_R0300_0745,113,52.38,VUB,UD2,0,LM,R0300,GE1,3.76,25.20,25.19,25.20,94.73,145,,35.00,,TG 5 phase I,I,10/03/2004,11/03/2004,PRSTT20,0.1,26.45,,,26.45,,0.72,,0.72,,,,279.19,,279.19,,,,#WAARDE!,,,149721,3,3,,t,,,,,,,,6.19,,40.40,42.40,,,,,,,"100 kN MTS, VUB",l,h,n,,,"d, RT",OB_TG5_R007,,,,,,,,,,,,,,"Front: Extensometer: Instron, 12.5 mm gauge length, 2.5 mm range, Middle, Center","F: EXT, M, C",40,6.72
1535,GEV206_R0300_0495,69,50.65,VUB,UD2,0,LM,R0300,GE1,3.81,25.15,25.12,25.13,95.78,145,,35.00,,TG 5 phase I,I,08/03/2004,09/03/2004,PRSTC50,0.1,26.38,,,26.38,,0.71,,0.71,,,,275.25,,275.25,,,,#WAARDE!,,,485038,3,3,,t,,,,,,,,6.19,,39.38,40.11,,,,,,,"100 kN MTS, VUB",l,h,n,,,"d, RT",OB_TG5_R007,,,,,,,,,,,,,,"Front: Extensometer: Instron, 12.5 mm gauge length, 2.5 mm range, Middle, Center","F: EXT, M, C",40,21.77
1536,GEV206_R0300_0494,69,50.65,VUB,UD2,0,LM,R0300,GE1,3.75,25.18,25.14,25.16,94.37,145,,35.00,,TG 5 phase I,I,09/03/2004,11/03/2004,RSTC50,0.1,-39.80,,-39.80,26.40,,0.72,-0.68,,,,,-421.43,-421.43,279.54,,,,-5181.66,,,500000,3,3,,c,,,,,,,0.25,6.19,,39.70,41.63,,,,,-0.0106,-0.0101,"100 kN MTS, VUB","l, d, s",h,n,,,"d, RT",OB_TG5_R007,maximum force in static test calculated from RST by RN,,,,,,,,,,,,,"Front: Extensometer: Instron, 12.5 mm gauge length, 2.5 mm range, Middle, Center","F: EXT, M, C",40,22.44
1537,GEV206_R0300_0491,69,50.65,VUB,UD2,0,LM,R0300,GE1,3.76,25.16,25.16,25.16,94.59,145,,35.00,,TG 5 phase I,I,09/03/2004,09/03/2004,RSTC20,0.1,-43.12,,-43.12,35.98,,0.96,-0.87,,,,,-455.83,-455.83,380.36,,,,-5546.32,,,10000,2,2,,c,,,,,,,0.25,3.35,,40.37,41.82,,,,,-0.0113,-0.0109,"100 kN MTS, VUB","l, d, s",h,n,,,"d, RT",OB_TG5_R007,maximum force in static test calculated from RST by RN,,,,,,,,,,,,,"Front: Extensometer: Instron, 12.5 mm gauge length, 2.5 mm range, Middle, Center","F: EXT, M, C",40,0.83
1538,GEV206_R0300_0485,68,49.45,VUB,UD2,0,LM,R0300,GE1,3.90,25.25,25.24,25.24,98.42,145,,35.00,,TG 5 phase I,I,09/03/2004,09/03/2004,RSTT20,0.1,66.82,,66.82,36.09,,1.06,2.23,,,,,678.75,678.75,366.59,,,,9493.78,,,10000,2,2,,t,,,,,,,0.25,3.35,,35.37,36.12,,,,,0.0192,0.0188,"100 kN MTS, VUB","l, d, s",h,n,,,"d, RT",OB_TG5_R007,maximum force in static test calculated from RST by RN,,,,,,,,,,,,,"Front: Extensometer: Instron, 12.5 mm gauge length, 2.5 mm range, Middle, Center","F: EXT, M, C",40,0.83
1539,GEV206_R0300_0483,68,49.45,VUB,UD2,0,LM,R0300,GE1,3.76,25.18,25.17,25.18,94.74,145,,35.00,,TG 5 phase I,I,08/03/2004,08/03/2004,PRSTC50,0.1,26.43,,,26.43,,0.73,,0.73,,,,278.95,,278.95,,,,#WAARDE!,,,76285,3,3,,t,,,,,,,,6.19,,37.84,37.91,,,,,,,"100 kN MTS, VUB",l,h,n,,,"d, RT",OB_TG5_R007,"overloaded in tension (75kN at 11000 cycles, 64,5kN at failure)",,,,,,,,,,,,,"Front: Extensometer: Instron, 12.5 mm gauge length, 2.5 mm range, Middle, Center","F: EXT, M, C",40,3.42
1540,GEV206_R0300_0297,50,53.09,VUB,UD2,0,LM,R0300,GE1,3.74,25.42,25.40,25.41,95.08,145,,35.00,,TG 5 phase I,I,07/03/2004,08/03/2004,RSTT50,0.1,62.92,,62.92,26.67,,0.76,1.90,,,,,661.51,661.51,280.39,,,,8689.04,,,500000,3,3,,t,,,,,,,0.25,6.19,,37.88,38.26,,,,,0.0175,0.0173,"100 kN MTS, VUB","l, d, s",h,n,,,"d, RT",OB_TG5_R007,maximum force in static test calculated from RST by RN,,,,,,,,,,,,,"Front: Extensometer: Instron, 12.5 mm gauge length, 2.5 mm range, Middle, Center","F: EXT, M, C",40,22.44
1541,GEV206_R0300_0293,50,53.09,VUB,UD2,0,LM,R0300,GE1,3.80,25.36,25.35,25.36,96.26,145,,35.00,,TG 5 phase I,I,05/03/2004,07/03/2004,RSTC80,0.1,-40.34,,-40.34,26.62,,0.74,-1.19,,,,,-419.07,-419.07,276.51,,,,-5580.89,,,800000,3,3,,c,,,,,,,,6.19,,36.98,38.11,,,,,-0.0113,-0.0110,"100 kN MTS, VUB","l, d, s",h,n,,,"d, RT",OB_TG5_R007,,,,,,,,,,,,,,"Front: Extensometer: Instron, 12.5 mm gauge length, 2.5 mm range, Middle, Center","F: EXT, M, C",40,35.90
1542,GEV206_R0300_0291,49,53.54,VUB,UD2,0,LM,R0300,GE1,3.73,25.51,25.50,25.51,95.13,145,,35.00,,TG 5 phase I,I,02/03/2004,05/03/2004,RSTT80,0.1,47.88,,47.88,26.78,,0.73,1.25,,,,,503.30,503.30,281.48,,,,6427.70,,,800000,3,3,,t,,,,,,,,6.19,,39.00,39.30,,,,,0.0129,0.0128,"100 kN MTS, VUB","l, d, s",h,n,,,"d, RT",OB_TG5_R007,maximum force in static test calculated from RST by RN,,,,,,,,,,,,,"Front: Extensometer: Instron, 12.5 mm gauge length, 2.5 mm range, Middle, Center","F: EXT, M, C",40,35.90
1543,GEV206_R0300_0289,49,53.54,VUB,UD2,0,LM,R0300,GE1,3.76,25.49,25.48,25.49,95.72,145,,35.00,,TG 5 phase I,I,01/03/2004,02/03/2004,RSTC50,0.1,-40.20,,-40.20,26.76,,0.74,-0.87,,,,,-419.84,-419.84,279.51,,,,-5369.52,,,500000,3,3,,c,,,,,,,,6.19,,38.18,40.01,,,,,-0.0110,-0.0105,"100 kN MTS, VUB","l, d, s",h,n,,,"d, RT",OB_TG5_R007,maximum force in static test calculated from RST by RN,,,,,,,,,,,,,"Front: Extensometer: Instron, 12.5 mm gauge length, 2.5 mm range, Middle, Center","F: EXT, M, C",40,22.44
1544,GEV206_R0300_0288,49,53.54,VUB,UD2,0,LM,R0300,GE1,3.75,25.39,25.38,25.39,95.10,145,,35.00,,TG 5 phase I,I,29/02/2004,01/03/2004,RSTT50,0.1,68.23,,68.23,26.65,,0.72,2.31,,,,,717.35,717.35,280.19,,,,8961.81,,,500000,3,3,,t,,,,,,,,6.19,,39.60,40.45,,,,,0.0181,0.0177,"100 kN MTS, VUB","l, d, s",h,n,,,"d, RT",OB_TG5_R007,maximum force in static test calculated from RST by RN,,,,,,,,,,,,,"Front: Extensometer: Instron, 12.5 mm gauge length, 2.5 mm range, Middle, Center","F: EXT, M, C",40,22.44
1545,GEV206_R0300_0286,49,53.54,VUB,UD2,0,LM,R0300,GE1,3.79,25.56,25.50,25.53,96.56,145,,35.00,,TG 5 phase I,I,27/02/2004,29/02/2004,RSTC80,0.1,-41.61,,-41.61,26.78,,0.74,-1.30,,,,,-430.42,-430.42,276.96,,,,-5609.18,,,800000,3,3,,c,,,,,,,,6.19,,38.21,38.53,,,,,-0.0113,-0.0112,"100 kN MTS, VUB","l, d, s",h,n,,,"d, RT",OB_TG5_R007,,,,,,,,,,,,,,"Front: Extensometer: Instron, 12.5 mm gauge length, 2.5 mm range, Middle, Center","F: EXT, M, C",40,35.90
1546,GEV206_R0300_0285,49,53.54,VUB,UD2,0,LM,R0300,GE1,3.73,25.41,25.41,25.41,94.86,145,,35.00,,TG 5 phase I,I,27/02/2004,27/02/2004,RSTC50,0.1,-41.08,,-41.08,36.34,,1.00,-0.39,,,,,383.07,-433.04,383.07,,,,-5492.57,,,25000,2,2,,c,,,,,,,,3.35,,38.90,39.94,,,,,0.0098,0.0096,"100 kN MTS, VUB","l, d, s",h,n,,,"d, RT",OB_TG5_R007,,,,,,,,,,,,,,"Front: Extensometer: Instron, 12.5 mm gauge length, 2.5 mm range, Middle, Center","F: EXT, M, C",40,2.07
1547,GEV206_R0300_0284,49,53.54,VUB,UD2,0,LM,R0300,GE1,3.85,25.37,25.35,25.36,97.58,145,,35.00,,TG 5 phase I,I,27/02/2004,27/02/2004,RSTC20,0.1,-42.06,,-42.06,54.25,,1.43,-0.73,,,,,-430.85,-430.85,555.67,,,,-5262.37,,,200,1,1,,c,,,,,,,,1.50,,40.47,41.40,,,,,-0.0106,-0.0104,"100 kN MTS, VUB","l, d, s",h,n,,,"d, RT",OB_TG5_R007,maximum force in static test calculated from RST by RN,,,,,,,,,,,,,"Front: Extensometer: Instron, 12.5 mm gauge length, 2.5 mm range, Middle, Center","F: EXT, M, C",40,0.04
1548,GEV206_R0300_0283,49,53.54,VUB,UD2,0,LM,R0300,GE1,3.76,25.57,25.52,25.54,96.03,145,,35.00,,TG 5 phase I,I,27/02/2004,27/02/2004,RSTT20,0.1,85.58,,85.58,54.61,,1.46,2.46,,,,,890.27,890.27,568.10,,,,10937.27,,,500,1,1,,t,,,,,,,,1.50,,40.18,41.22,,,,,0.0222,0.0216,"100 kN MTS, VUB","l, d, s",h,n,,,"d, RT",OB_TG5_R007,maximum force in static test calculated from RST by RN,,,,,,,,,,,,,"Front: Extensometer: Instron, 12.5 mm gauge length, 2.5 mm range, Middle, Center","F: EXT, M, C",40,0.09
1549,GEV206_R0300_0275,49,53.54,VUB,UD2,0,LM,R0300,GE1,3.77,25.34,25.31,25.33,95.43,145,,35.00,,TG 5 phase I,I,27/02/2004,27/02/2004,RSTC50,0.1,-40.84,,-40.84,54.16,,1.55,-0.98,1.55,,,,-427.71,-427.71,567.23,,,,-5534.85,,,500,1,1,,c,,,,,,,,1.50,,38.24,39.04,,,,,-0.0112,-0.0110,"100 kN MTS, VUB","l, d, s",h,n,,,"d, RT",OB_TG5_R007,maximum force in static test calculated from RST by RN,,,,,,,,,,,,,"Front: Extensometer: Instron, 12.5 mm gauge length, 2.5 mm range, Middle, Center","F: EXT, M, C",40,0.09
1550,GEV206_R0300_0221,42,52.55,VUB,UD2,0,LM,R0300,GE1,3.88,24.86,24.81,24.83,96.33,145,,35.00,,TG 5 phase I,I,27/02/2004,27/02/2004,RSTT50,0.1,75.55,,75.55,53.09,,1.44,2.14,,,,,783.42,783.42,550.52,,,,9549.14,,,500,1,1,,t,,,,,,,,1.50,,41.03,41.01,,,,,0.0191,0.0191,"100 kN MTS, VUB","l, d, s",h,n,,,"d, RT",OB_TG5_R007,maximum force in static test calculated from RST by RN,,,,,,,,,,,,,"Front: Extensometer: Instron, 12.5 mm gauge length, 2.5 mm range, Middle, Center","F: EXT, M, C",40,0.09
1551,GEV206_R0300_0304,50,53.09,VUB,UD2,0,LM,R0300,GE1,3.71,25.43,25.42,25.42,94.21,145,,35.00,,TG 5 phase I,I,22/02/2004,22/02/2004,RSTT80,0.1,74.54,,74.54,54.40,,1.47,2.61,,,,,790.99,790.99,577.28,,,,8803.75,,,800,1,1,,t,,,,,,,,1.50,,44.15,45.70,,,,,0.0179,0.0173,"100 kN MTS, VUB","l, d, s",h,n,,,"d, RT",OB_TG5_R007,,,,,,,,,,,,,,"Front: Extensometer: Instron, 12.5 mm gauge length, 2.5 mm range, Middle, Center;  Back: Strain gauge:   HBM 10/350 LY11, Middle, Center","F: EXT, M, C;  B: SG, M, C",40,0.15
1552,GEV206_R0300_0303,50,53.09,VUB,UD2,0,LM,R0300,GE1,3.73,25.40,25.38,25.39,94.65,145,,35.00,,TG 5 phase I,I,22/02/2004,22/02/2004,PRSTC80,0.1,26.65,,,26.65,,0.73,,0.73,,,,281.42,,281.42,,,,#WAARDE!,,,7249,3,3,,c,,,,,,,,6.19,,41.67,44.57,,,,,,,"100 kN MTS, VUB",l,h,n,,,"d, RT",OB_TG5_R007,,,,,,,,,,,,,,"Front: Extensometer: Instron, 12.5 mm gauge length, 2.5 mm range, Middle, Center;  Back: Strain gauge:   HBM 10/350 LY11, Middle, Center","F: EXT, M, C;  B: SG, M, C",40,0.33
1553,GEV206_R0300_0302,50,53.09,VUB,UD2,0,LM,R0300,GE1,3.69,25.30,25.29,25.30,93.25,145,,35.00,,TG 5 phase I,I,19/02/2004,19/02/2004,PRSTC80,0.1,26.55,,,26.55,,0.63,,0.63,,,,284.69,,284.69,,,,#WAARDE!,,,20872,3,3,,c,,,,,,,,6.19,,46.04,47.83,,,,,,,"100 kN MTS, VUB",l,h,n,,,"d, RT",OB_TG5_R007,,,,,,,,,,,,,,"Front: Extensometer: Instron, 12.5 mm gauge length, 2.5 mm range, Middle, Center;  Back: Strain gauge:   HBM 10/350 LY11, Middle, Center","F: EXT, M, C;  B: SG, M, C",40,0.94
1554,GEV206_R0300_0301,50,53.09,VUB,UD2,0,LM,R0300,GE1,3.75,25.37,25.36,25.37,95.02,145,,35.00,,TG 5 phase I,I,17/02/2004,19/02/2004,RSTT80,0.1,62.77,,62.77,26.63,,0.68,2.35,,,,,660.49,660.49,280.21,,,,7765.58,,,800000,3,3,,t,,,,,,,,6.19,,41.71,43.34,,,,,0.0158,0.0152,"100 kN MTS, VUB","l, d, s",h,n,,,"d, RT",OB_TG5_R007,,,,,,,,,,,,,,"Front: Extensometer: Instron, 12.5 mm gauge length, 2.5 mm range, Middle, Center;  Back: Strain gauge:   HBM 10/350 LY11, Middle, Center","F: EXT, M, C;  B: SG, M, C",40,35.90
