Repository: maanpandya/Fatigue-Life-Analysis-Composites

# Fatigue-Life-Analysis-Composites
Analyzing factors affecting fatigue life in composite laminates for wind energy applications

File: Data processing/optimatforpy.csv (part 11 of 35)
nr,Name,Plate,Fibre Volume Fraction,Lab,Laminate ,Cut angle ,Manufacturer,Geometry,Material,taverage,wmax,wmin,waverage,area,Lnominal,Lmeasured,Lgauge,Radius (waist),TG and phase,Phase,start date,end date,Test type,R-value1,Fmax,Ferror,Fstatic,Ffatigue,"Fmax, 90",epsmax,epsstatic,epsfatigue,eps90,eps45,Nu,smax,"smax,static","smax, fatigue",shear strain,shear strength,shear modulus (near other moduli),Torquemax,Torquefatigue,Torquestatic,Ncycles,level,levelcalc,Nspectrum,failure mode,runout,R-value2,Fmax2,epsmax2,smax2,Ncycles2,ratedisplacement,f,f2,Eit,Eic,Eft,Efc,"Elur,front","Elur, back",eps_max_t,eps_max_c,Machine,control,grip,ABG,Temp.,Temp. control,Environment,Reference document,Remarks,Invalid ,Bending ,Buckling ,Overheating,Tab failure ,Delaminated ,Incomplete measurement data ,Strain from E ,LUR,TEC,data delivered under name,Repair characteristics,Strain measurement equipment (long),Strain measurement equipment (short),Grip pressure,time per test
1555,GEV206_R0300_0300,50,53.09,VUB,UD2,0,LM,R0300,GE1,3.72,25.43,25.42,25.42,94.47,145,,35.00,,TG 5 phase I,I,25/02/2004,27/02/2004,PRSTC80,0.1,26.69,,,26.69,,0.74,,0.74,,,,282.46,,282.46,,,,#WAARDE!,,,711809,3,3,,c,,,,,,,,6.19,,38.66,41.15,,,,,,,"100 kN MTS, VUB",l,h,n,,,"d, RT",OB_TG5_R007,,,,,,,,,,,,,,"Front: Extensometer: Instron, 12.5 mm gauge length, 2.5 mm range, Middle, Center;  Back: Strain gauge:   HBM 10/350 LY11, Middle, Center","F: EXT, M, C;  B: SG, M, C",40,31.94
1556,GEV206_R0300_0227,42,52.55,VUB,UD2,0,LM,R0300,GE1,3.76,25.08,25.04,25.06,94.25,145,,35.00,,TG 5 phase I,I,27/02/2004,27/02/2004,RSTC80,0.1,-55.88,,-55.88,53.58,,1.51,-0.84,1.51,,,,-592.49,-592.49,568.09,,,,-7425.98,,,800,1,1,,c,,,,,,,,1.50,,39.39,40.40,,,,,-0.0150,-0.0147,"100 kN MTS, VUB","l, d, s",h,n,,,"d, RT",OB_TG5_R007,,,,,,,,,,,,,,"Front: Extensometer: Instron, 12.5 mm gauge length, 2.5 mm range, Middle, Center;  Back: Strain gauge:   HBM 10/350 LY11, Middle, Center","F: EXT, M, C;  B: SG, M, C",40,0.15
1557,GEV206_R0300_0223,42,52.55,VUB,UD2,0,LM,R0300,GE1,3.76,25.12,25.11,25.12,94.41,145,,35.00,,TG 5 phase I,I,17/02/2004,17/02/2004,RSTT50,0.1,60.91,,60.91,35.91,,1.02,1.80,,,,,645.05,645.05,380.27,,,,7906.21,,,25000,2,2,,t,,,,,,,,3.35,,39.82,41.77,,,,,0.0162,0.0154,"100 kN MTS, VUB","l, d, s",h,n,,,"d, RT",OB_TG5_R007,maximum force in static test calculated from RST by RN,,,,,,,,,,,,,"Front: Extensometer: Instron, 12.5 mm gauge length, 2.5 mm range, Middle, Center;  Back: Strain gauge:   HBM 10/350 LY11, Middle, Center","F: EXT, M, C;  B: SG, M, C",40,2.07
1558,GEV206_R0300_0222,42,52.55,VUB,UD2,0,LM,R0300,GE1,3.73,24.87,24.85,24.86,92.76,145,,35.00,,TG 5 phase I,I,17/02/2004,17/02/2004,RSTC80,0.1,-54.72,,-54.72,35.54,,0.99,-0.77,,,,,-589.63,-589.63,382.96,,,,-7115.37,,,40000,2,2,,c,,,,,,,,3.35,,40.81,42.06,,,,,-0.0144,-0.0140,"100 kN MTS, VUB","l, d, s",h,n,,,"d, RT",OB_TG5_R007,,,,,,,,,,,,,,"Front: Extensometer: Instron, 12.5 mm gauge length, 2.5 mm range, Middle, Center;  Back: Strain gauge:   HBM 10/350 LY11, Middle, Center","F: EXT, M, C;  B: SG, M, C",40,3.32
1559,GEV206_R0300_0220,42,52.55,VUB,UD2,0,LM,R0300,GE1,3.82,24.94,24.90,24.92,95.11,145,,35.00,,TG 5 phase I,I,16/02/2004,16/02/2004,RSTT80,0.1,53.94,,53.94,35.60,,1.37,1.75,,,,,566.63,566.63,374.00,,,,6710.88,,,40000,2,2,,t,,,,,,,,3.35,,41.67,42.77,,,,,0.0136,0.0132,"100 kN MTS, VUB","l, d, s",h,n,,,"d, RT",OB_TG5_R007,,,,,,,,,,,,,,"Front: Extensometer: Instron, 12.5 mm gauge length, 2.5 mm range, Middle, Center;  Back: Strain gauge:   HBM 10/350 LY11, Middle, Center","F: EXT, M, C;  B: SG, M, C",40,3.32
1560,GEV206_R0300_0215,42,52.55,VUB,UD2,0,LM,R0300,GE1,3.82,24.91,24.87,24.89,94.91,145,,35.00,,TG 5 phase I,I,21/01/2004,21/01/2004,PRSTC80,0.1,26.11,,,26.11,,0.74,,0.74,,,,274.87,,274.87,,,,#WAARDE!,,,228100,3,3,,c,,,,,,,,6.19,,37.74,,,,,,,,"100 kN MTS, VUB",l,h,n,,,"d, RT",OB_TG5_R007,"used for PID regulations, limits in load tripped frequently",,,,,,,,,,,,,"Front: Extensometer: Instron, 12.5 mm gauge length, 2.5 mm range, Middle, Center;  Back: Strain gauge:   HBM 10/350 LY11, Middle, Center","F: EXT, M, C;  B: SG, M, C",40,10.24
1569,GEV207_S0300_0107,2001,#N/B,WMC,MD2,0,Polymarin,S0300,GE1,6.50,,24.90,24.90,161.85,610,,500.00,,TG 4 phase I,I,23/04/2003,23/04/2003,STT,,87.60,,87.60,,,2.10,2.10,,,,,541.24,541.24,,,,,18023.37,,,1,,,,t/d,,,,,,,3,,,30.03,,,,,,0.0180,#DELING.DOOR.0!,"100 kN Schenck, WMC",d,h,,,,"d, RT",,,,,,,,x,,,,,,,"Strain gauge:   TML FLA-10-11, Middle, Center, BTB","SG, M, C, BTB",280,0.25
1570,GEV207_S0300_0106,2001,#N/B,WMC,MD2,0,Polymarin,S0300,GE1,6.30,,25.20,25.20,158.76,610,,500.00,,TG 4 phase I,I,23/04/2003,23/04/2003,STT,,91.26,,91.26,,,2.17,2.17,,,,,574.83,574.83,,,,,19498.32,,,1,,,,t/d,,,,,,,3,,,29.48,,,,,,0.0195,#DELING.DOOR.0!,"100 kN Schenck, WMC",d,h,,,,"d, RT",,,,,,,,x,,,,,,,"Strain gauge:   TML FLA-10-11, Middle, Center, BTB","SG, M, C, BTB",280,0.25
1571,GEV207_S0300_0105,2001,#N/B,WMC,MD2,0,Polymarin,S0300,GE1,6.40,,24.90,24.90,159.36,610,,500.00,,TG 4 phase I,I,23/04/2003,23/04/2003,STT,,86.57,,86.57,,,2.13,2.13,,,,,543.24,543.24,,,,,18192.14,,,1,,,,t/d,,,,,,,3,,,29.86,,,,,,0.0182,#DELING.DOOR.0!,"100 kN Schenck, WMC",d,h,,,,"d, RT",,,,,,,,x,,,,,,,"Strain gauge:   TML FLA-10-11, Middle, Top, BTB","SG, M, T, BTB",280,0.25
1572,GEV207_S0300_0104,2001,#N/B,WMC,MD2,0,Polymarin,S0300,GE1,6.40,,24.90,24.90,159.36,610,,500.00,,TG 4 phase I,I,23/04/2003,23/04/2003,STT,,88.67,,88.67,,,2.16,2.16,,,,,556.41,556.41,,,,,18703.59,,,1,,,,t/d,,,,,,,3,,,29.75,,,,,,0.0187,#DELING.DOOR.0!,"100 kN Schenck, WMC",d,h,,,,"d, RT",,,,,,,,x,,,,,,,"Strain gauge:   TML FLA-10-11, Middle, Top, BTB","SG, M, T, BTB",280,0.25
1573,GEV207_S0300_0103,2001,#N/B,WMC,MD2,0,Polymarin,S0300,GE1,6.50,,24.90,24.90,161.85,610,,500.00,,TG 4 phase I,I,23/04/2003,23/04/2003,STT,,86.08,,86.08,,,2.08,2.08,,,,,531.85,531.85,,,,,17644.83,,,1,,,,t/d,,,,,,,3,,,30.14,,,,,,0.0176,#DELING.DOOR.0!,"100 kN Schenck, WMC",d,h,,,,"d, RT",,,,,,,,x,,,,,,,"Strain gauge:   TML FLA-10-11, Middle, Top, BTB","SG, M, T, BTB",280,0.25
1574,GEV207_S0300_0102,2001,#N/B,WMC,MD2,0,Polymarin,S0300,GE1,6.00,,24.90,24.90,149.40,610,,500.00,,TG 4 phase I,I,23/04/2003,23/04/2003,STT,,87.99,,87.99,,,2.18,2.18,,,,,588.96,588.96,,,,,20286.44,,,1,,,,t/d,,,,,,,3,,,29.03,,,,,,0.0203,#DELING.DOOR.0!,"100 kN Schenck, WMC",d,h,,,,"d, RT",,,,,,,,x,,,,,,,"Strain gauge:   TML FLA-10-11, Middle, Top, BTB","SG, M, T, BTB",280,0.25
1575,GEV206_I1290_0017,5,51.45,RISØ,UD2,90,LM,I1290,GE1,3.7830,10.04,10.04,10.040,37.98,126,,,,TG 3 phase I,I,27/04/2004,27/04/2004,STC,,-5.74,,-5.74,,,-2.50,-2.50,,,,,-151.06,-151.06,,,,,-11705.63,,,1,,,,c,,,,,,,0.25,,,,12.90,,,,,#DELING.DOOR.0!,-0.0117,"100 kN Instron, RISØ",,h,,,,"d, RT; submersed in salt water for 6 months",,loading-unloading,,,,,,,,,x,,GEV206-I12-90-17,,,,,0.25
1576,GEV206_I1290_0013,5,51.45,RISØ,UD2,90,LM,I1290,GE1,3.8670,10.07,10.07,10.068,38.93,126,,,,TG 3 phase I,I,27/04/2004,27/04/2004,STC,,-6.35,,-6.35,,,-2.73,-2.73,,,,,-163.04,-163.03,,,,,-12437.61,,,1,,,,c,,,,,,,0.25,,,,13.11,,,,,#DELING.DOOR.0!,-0.0124,"100 kN Instron, RISØ",,h,,,,"d, RT; submersed in salt water for 6 months",,loading-unloading,,,,,,,,,x,,GEV206-I12-90-13,,,,,0.25
1577,GEV206_I1290_0011,5,51.45,RISØ,UD2,90,LM,I1290,GE1,3.8770,10.15,10.15,10.147,39.34,126,,,,TG 3 phase I,I,27/04/2004,27/04/2004,STC,,-6.23,,-6.10,,,-2.92,-2.92,,,,,-158.24,-155.12,,,,,-11962.49,,,1,,,,c,,,,,,,0.25,,,,12.97,,,,,#DELING.DOOR.0!,-0.0122,"100 kN Instron, RISØ",,h,,,,"d, RT; submersed in salt water for 6 months",,loading-unloading,,,,,,,,,x,,GEV206-I12-90-11,,,,,0.25
1578,GEV206_I1290_0010,5,51.45,RISØ,UD2,90,LM,I1290,GE1,3.7580,10.11,10.11,10.108,37.99,126,,,,TG 3 phase I,I,27/04/2004,27/04/2004,STC,,-5.86,,-5.86,,,-2.23,-2.23,,,,,-154.27,-154.26,,,,,-11826.97,,,1,,,,c,,,,,,,0.25,,,,13.04,,,,,#DELING.DOOR.0!,-0.0118,"100 kN Instron, RISØ",,h,,,,"d, RT; submersed in salt water for 6 months",,loading-unloading,,,,,,,,,x,,GEV206-I12-90-10,,,,,0.25
1579,GEV206_I1290_0003,5,51.45,RISØ,UD2,90,LM,I1290,GE1,3.7450,10.05,10.05,10.051,37.64,126,,,,TG 3 phase I,I,06/04/2004,06/04/2004,STC,,-5.98,,-5.98,,,-2.25,-2.25,,,,,-158.94,-158.90,,,,,-10973.04,,,1,,,,c,,,,,,,0.25,,,,14.48,,,,,#DELING.DOOR.0!,-0.0110,"100 kN Instron, RISØ",,h,,,,"d, RT; submersed in salt water for 6 months",,loading-unloading,,,,,,,,,x,,GEV206-I12-90-03,,,,,0.25
1580,GEV206_I1290_0016,5,51.45,RISØ,UD2,90,LM,I1290,GE1,3.7050,10.07,10.07,10.073,37.32,126,,,,TG 3 phase I,I,31/03/2004,31/03/2004,STC,,-5.62,,-5.61,,,-3.01,-3.01,,,,,-150.45,-150.45,,,,,-11267.39,,,1,,,,c,,,,,,,0.25,,,,13.35,,,,,#DELING.DOOR.0!,-0.0113,"100 kN Instron, RISØ",,h,,,,"d, RT; submersed in salt water for 6 months",,loading,,,,,,,,,,,GEV206-I12-90-16,,,,,0.25
1581,GEV206_I1290_0012,5,51.45,RISØ,UD2,90,LM,I1290,GE1,3.7150,10.10,10.10,10.096,37.51,126,,,,TG 3 phase I,I,31/03/2004,31/03/2004,STC,,-5.37,,-5.40,,,-3.27,-3.27,,,,,-143.17,-143.97,,,,,-12925.44,,,1,,,,c,,,,,,,0.25,,,,11.14,,,,,#DELING.DOOR.0!,-0.0129,"100 kN Instron, RISØ",,h,,,,"d, RT; submersed in salt water for 6 months",,loading,,,,,,,,,,,GEV206-I12-90-12,,,,,0.25
1583,GEV207_I1190_0011,13,51.59,RISØ,MD2,90,LM,I1190,GE1, 6.920,25.14,25.14,25.14 ,173.97,300,,150.00,,TG 3 phase I,I,05/03/2004,05/03/2004,STT,,21.35,,23.58,,,1.76,1.76,,,,,122.72,135.57,,,,,8591.39,,,1,,,,,,,,,,,0.25,,,15.78,,,,,,0.0078,#DELING.DOOR.0!,"100 kN Instron, RISØ",d,h,,,,"d, RT; submersed in salt water for 6 months",,loading-unloading,,,,,,,,,x,,GEV207-I11-90-11,,Extensometer: Video (RISOE),EXTV,,0.25
1584,GEV207_I1190_0009,13,51.59,RISØ,MD2,90,LM,I1190,GE1, 6.880,25.17,25.17,25.17 ,173.17,300,,150.00,,TG 3 phase I,I,05/03/2004,05/03/2004,STT,,24.27,,24.24,,,2.90,2.90,,,,,140.15,140.00,,,,,9740.50,,,1,,,,,,,,,,,0.25,,,14.37,,,,,,0.0098,#DELING.DOOR.0!,"100 kN Instron, RISØ",d,h,,,,"d, RT; submersed in salt water for 6 months",,loading-unloading,,,,,,,,,x,,GEV207-I11-90-09,,Extensometer: Video (RISOE),EXTV,,0.25
1585,GEV207_I1190_0008,13,51.59,RISØ,MD2,90,LM,I1190,GE1, 6.930,25.05,25.05,25.05 ,173.60,300,,150.00,,TG 3 phase I,I,05/03/2004,05/03/2004,STT,,23.61,,23.51,,,2.43,2.43,,,,,136.01,135.42,,,,,10866.59,,,1,,,,,,,,,,,0.25,,,12.46,,,,,,0.0109,#DELING.DOOR.0!,"100 kN Instron, RISØ",d,h,,,,"d, RT; submersed in salt water for 6 months",,loading-unloading,,,,,,,,,x,,GEV207-I11-90-08,,Extensometer: Video (RISOE),EXTV,,0.25
1586,GEV207_I1190_0006,13,51.59,RISØ,MD2,90,LM,I1190,GE1, 6.900,24.82,24.82,24.82 ,171.26,300,,150.00,,TG 3 phase I,I,05/03/2004,05/03/2004,STT,,23.15,,23.00,,,2.42,2.42,,,,,135.15,134.30,,,,,9988.93,,,1,,,,,,,,,,,0.25,,,13.44,,,,,,0.0101,#DELING.DOOR.0!,"100 kN Instron, RISØ",d,h,,,,"d, RT; submersed in salt water for 6 months",,loading-unloading,,,,,,,,,x,,GEV207-I11-90-06,,Extensometer: Video (RISOE),EXTV,,0.25
1587,GEV207_I1190_0004,13,51.59,RISØ,MD2,90,LM,I1190,GE1, 6.900,25.19,25.19,25.19 ,173.81,300,,150.00,,TG 3 phase I,I,05/03/2004,05/03/2004,STT,,23.98,,23.92,,,2.29,2.29,,,,,137.94,137.64,,,,,11350.24,,,1,,,,,,,,,,,0.25,,,12.13,,,,,,0.0114,#DELING.DOOR.0!,"100 kN Instron, RISØ",d,h,,,,"d, RT; submersed in salt water for 6 months",,loading-unloading,,,,,,,,,x,,GEV207-I11-90-04,,Extensometer: Video (RISOE),EXTV,,0.25
1588,GEV207_I1190_0015,13,51.59,RISØ,MD2,90,LM,I1190,GE1, 6.920,25.14,25.14,25.14 ,173.97,300,,150.00,,TG 3 phase I,I,04/03/2004,04/03/2004,STT,,23.64,,23.63,,,2.73,2.73,,,,,135.86,135.85,,,,,9333.24,,,1,,,,,,,,,,,0.25,,,14.56,,,,,,0.0093,#DELING.DOOR.0!,"100 kN Instron, RISØ",d,h,,,,"d, RT; submersed in salt water for 6 months",,loading,,,,,,,,,,,GEV207-I11-90-15,,Extensometer: Video (RISOE),EXTV,,0.25
1589,GEV207_I1190_0012,13,51.59,RISØ,MD2,90,LM,I1190,GE1, 6.92,25.05,25.05,25.05 ,173.35,300,,150.00,,TG 3 phase I,I,04/03/2004,04/03/2004,STT,,23.66,,23.51,,,3.03,3.03,,,,,136.46,135.62,,,,,10054.14,,,1,,,,,,,,,,,0.25,,,13.49,,,,,,0.0101,#DELING.DOOR.0!,"100 kN Instron, RISØ",d,h,,,,"d, RT; submersed in salt water for 6 months",,loading,,,,,,,,,,,GEV207-I11-90-12,,Extensometer: Video (RISOE),EXTV,,0.25
1590,GEV207_I1190_0002,13,51.59,RISØ,MD2,90,LM,I1190,GE1, 6.920,25.14,25.14,25.14 ,173.97,300,,150.00,,TG 3 phase I,I,04/03/2004,04/03/2004,STT,,23.66,,23.63,,,3.01,3.01,,,,,135.97,135.85,,,,,9995.75,,,1,,,,,,,,,,,0.25,,,13.59,,,,,,0.0100,#DELING.DOOR.0!,"100 kN Instron, RISØ",d,h,,,,"d, RT; submersed in salt water for 6 months",,loading,,,,,,,,,,,GEV207-I11-90-02,,Extensometer: Video (RISOE),EXTV,,0.25
1591,GEV206_I1200_0013,4,54.15,RISØ,UD2,0,LM,I1200,GE1,3.7400,10.11,10.11,10.108,37.80,126,,,,TG 3 phase I,I,26/03/2004,26/03/2004,STC,,-24.17,,-24.16,,,-1.83,-1.83,,,,,-639.35,-639.00,,,,,-18050.91,,,1,,,,,,,,,,,0.25,,,,35.40,,,,,#DELING.DOOR.0!,-0.0181,"250 kN Instron, RISØ",d,h,,,,"d, RT; submersed in salt water for 6 months",,loading-unloading,,,,,,,,,x,,,,,,,0.25
1592,GEV206_I1200_0009,4,54.15,RISØ,UD2,0,LM,I1200,GE1,3.7770,10.18,10.18,10.179,38.45,126,,,,TG 3 phase I,I,06/04/2004,06/04/2004,STC,,-23.44,,-23.41,,,-1.59,-1.59,,,,,-609.62,-609.00,,,,,-16978.86,,,1,,,,,,,,,,,0.25,,,,35.87,,,,,#DELING.DOOR.0!,-0.0170,"250 kN Instron, RISØ",d,h,,,,"d, RT; submersed in salt water for 6 months",,loading-unloading,,,,,,,,,x,,,,,,,0.25
1593,GEV206_I1200_0008,4,54.15,RISØ,UD2,0,LM,I1200,GE1,3.7510,10.16,10.16,10.157,38.10,126,,,,TG 3 phase I,I,26/03/2004,26/03/2004,STC,,-22.95,,-22.94,,,-1.55,-1.55,,,,,-602.38,-602.00,,,,,-16279.53,,,1,,,,,,,,,,,0.25,,,,36.98,,,,,#DELING.DOOR.0!,-0.0163,"250 kN Instron, RISØ",d,h,,,,"d, RT; submersed in salt water for 6 months",,loading-unloading,,,,,,,,,x,,,,,,,0.25
1594,GEV206_I1200_0007,4,54.15,RISØ,UD2,0,LM,I1200,GE1,3.8090,10.11,10.11,10.114,38.52,126,,,,TG 3 phase I,I,26/03/2004,26/03/2004,STC,,-20.51,,-20.49,,,-1.39,-1.39,,,,,-532.33,-532.00,,,,,-13895.86,,,1,,,,,,,,,,,0.25,,,,38.28,,,,,#DELING.DOOR.0!,-0.0139,"250 kN Instron, RISØ",d,h,,,,"d, RT; submersed in salt water for 6 months",,loading-unloading,,,,,,,,,x,,,,,,,0.25
1595,GEV206_I1200_0006,4,54.15,RISØ,UD2,0,LM,I1200,GE1,3.7820,10.20,10.20,10.195,38.56,126,,,,TG 3 phase I,I,06/03/2004,06/03/2004,STC,,-22.22,,-22.21,,,-1.65,-1.65,,,,,-576.22,-576.00,,,,,-16641.74,,,1,,,,,,,,,,,0.25,,,,34.61,,,,,#DELING.DOOR.0!,-0.0166,"250 kN Instron, RISØ",d,h,,,,"d, RT; submersed in salt water for 6 months",,loading-unloading,,,,,,,,,x,,,,,,,0.25
1596,GEV206_I1200_0012,4,54.15,RISØ,UD2,0,LM,I1200,GE1,3.7430,10.16,10.16,10.161,38.03,126,,,,TG 3 phase I,I,19/03/2004,19/03/2004,STC,,-17.58,,-17.57,,,-1.29,-1.29,,,,,-462.17,-462.00,,,,,-12760.70,,,1,,,,,,,,,,,0.25,,,,36.20,,,,,#DELING.DOOR.0!,-0.0128,"250 kN Instron, RISØ",d,h,,,,"d, RT; submersed in salt water for 6 months",,loading,,,,,,,,,,,,,,,,0.25
1597,GEV206_I1200_0011,4,54.15,RISØ,UD2,0,LM,I1200,GE1,3.7120,10.16,10.16,10.161,37.72,126,,,,TG 3 phase I,I,19/03/2004,19/03/2004,STC,,-16.85,,-16.60,,,-1.04,-1.04,,,,,-446.61,-440.00,,,,,-12168.15,,,1,,,,,,,,,,,0.25,,,,36.16,,,,,#DELING.DOOR.0!,-0.0124,"250 kN Instron, RISØ",d,h,,,,"d, RT; submersed in salt water for 6 months",,loading,,,,,,,,,,,,,,,,0.25
1598,GEV206_I1200_0002,4,54.15,RISØ,UD2,0,LM,I1200,GE1,3.7670,10.16,10.16,10.159,38.27,126,,,,TG 3 phase I,I,24/03/2004,24/03/2004,STC,,-17.09,,-24.99,,,-1.22,-1.22,,,,,-446.58,-653.00,,,,,-17365.15,,,1,,,,,,,,,,,0.25,,,,37.60,,,,,#DELING.DOOR.0!,-0.0119,"250 kN Instron, RISØ",d,h,,,,"d, RT; submersed in salt water for 6 months",,loading,,,,,,,,,,,,,,,,0.25
1599,GEV206_I0400_0042,105-106,#N/B,RISØ,UD2,0,LM,I0400,GE1, 3.72,12.20,12.20, 12.20,45.38,76,,,,TG 3 phase I,I,12/03/2004,12/03/2004,Shear,,3.22,,3.22,,,,,,,,,,,,7.41,70.85,4.97,#WAARDE!,,,1,,,,,,,,,,,,,,,,,,,,,,"5 kN Instron, RISØ",d,h,,,,"d, RT; submersed in salt water for 6 months",,,,,,,,,,,,,,,,,,
1600,GEV206_I0400_0041,105-106,#N/B,RISØ,UD2,0,LM,I0400,GE1, 3.70,12.20,12.20, 12.20,45.14,76,,,,TG 3 phase I,I,16/03/2004,16/03/2004,Shear,,3.27,,3.27,,,,,,,,,,,,6.91,72.47,4.43,#WAARDE!,,,1,,,,,,,,,,,,,,,,,,,,,,"5 kN Instron, RISØ",d,h,,,,"d, RT; submersed in salt water for 6 months",,,,,,,,,,,,,,,,,,
1601,GEV206_I0400_0035,105-106,#N/B,RISØ,UD2,0,LM,I0400,GE1, 3.72,12.20,12.20, 12.20,45.38,76,,,,TG 3 phase I,I,12/03/2004,12/03/2004,Shear,,3.43,,3.43,,,,,,,,,,,,4.26,75.57,4.61,#WAARDE!,,,1,,,,,,,,,,,,,,,,,,,,,,"5 kN Instron, RISØ",d,h,,,,"d, RT; submersed in salt water for 6 months",,,,,,,,,,,,,,,,,,
1602,GEV206_I0400_0025,105-106,#N/B,RISØ,UD2,0,LM,I0400,GE1, 3.75,12.20,12.20, 12.20,45.75,76,,,,TG 3 phase I,I,12/03/2004,12/03/2004,Shear,,3.34,,3.34,,,,,,,,,,,,6.91,72.93,4.68,#WAARDE!,,,1,,,,,,,,,,,,,,,,,,,,,,"5 kN Instron, RISØ",d,h,,,,"d, RT; submersed in salt water for 6 months",,,,,,,,,,,,,,,,,,
1603,GEV206_I0400_0040,105-106,#N/B,RISØ,UD2,0,LM,I0400,GE1, 3.71,12.20,12.20, 12.20,45.26,76,,,,TG 3 phase I,I,10/03/2004,10/03/2004,Shear,,3.38,,3.38,,,,,,,,,,,,7.42,74.72,4.19,#WAARDE!,,,1,,,,,,,,,,,,,,,,,,,,,,"5 kN Instron, RISØ",d,h,,,,"d, RT; submersed in salt water for 6 months",,,,,,,,,,,,,,,,,,
1604,GEV206_I0400_0038,105-106,#N/B,RISØ,UD2,0,LM,I0400,GE1, 3.77,12.20,12.20, 12.20,45.99,76,,,,TG 3 phase I,I,10/03/2004,10/03/2004,Shear,,3.49,,3.49,,,,,,,,,,,,7.13,75.78,4.80,#WAARDE!,,,1,,,,,,,,,,,,,,,,,,,,,,"5 kN Instron, RISØ",d,h,,,,"d, RT; submersed in salt water for 6 months",,,,,,,,,,,,,,,,,,
1605,GEV206_I0400_0026,105-106,#N/B,RISØ,UD2,0,LM,I0400,GE1, 3.72,12.25,12.25, 12.20,45.38,76,,,,TG 3 phase I,I,10/03/2004,10/03/2004,Shear,,3.46,,3.46,,,,,,,,,,,,7.43,76.18,4.92,#WAARDE!,,,1,,,,,,,,,,,,,,,,,,,,,,"5 kN Instron, RISØ",d,h,,,,"d, RT; submersed in salt water for 6 months",,,,,,,,,,,,,,,,,,
1606,GEV208_I1000_0046,154,52.78,UP,MD3,0,LM,I1000,GE1,3.77,25.28,25.25,25.26,95.23,250,,,,TG 2 phase I,I,30/04/2004,30/04/2004,CA,0.1,8.55,,,8.55,,0.90,,0.90,,,,89.75,,89.75,,,,#WAARDE!,,,942,1,1,,t,,,,,,,,1.00,,14.51,,,,,,,,"250 kN MTS, UP",l,h,n,,fan,"d, RT",OB_TG2_R020,,,,,,,,,,,,,,"Strain gauge:   HBM 6/350 LY11, Middle, Center, BTB","SG, M, C, BTB",50,0.26
1607,GEV208_I1000_0045,154,52.78,UP,MD3,0,LM,I1000,GE1,3.75,25.40,25.23,25.29,94.75,250,,,,TG 2 phase I,I,05/06/2004,09/06/2004,CA,0.1,4.59,,,4.59,,0.31,,0.31,,,,48.39,,48.39,,,,#WAARDE!,,,1055861,3,3,,t,,,,,,,,3.44,,15.59,,,,,,,,"250 kN MTS, UP",l,h,n,,fan,"d, RT",OB_TG2_R020,,,,,,,,,,,,,,"Strain gauge:   HBM 6/350 LY11, Middle, Center, BTB","SG, M, C, BTB",50,85.28
1608,GEV208_I1000_0044,154,52.78,UP,MD3,0,LM,I1000,GE1,3.76,25.26,25.24,25.25,95.02,250,,,,TG 2 phase I,I,01/05/2004,01/05/2004,CA,0.1,6.40,,,6.40,,0.52,,0.52,,,,67.31,,67.31,,,,#WAARDE!,,,28048,2,2,,t,,,,,,,,1.78,,14.92,,,,,,,,"250 kN MTS, UP",l,h,n,23.5,fan,"d, RT",OB_TG2_R020,,,,,,,,,,,,,,"Strain gauge:   HBM 6/350 LY11, Middle, Center, BTB","SG, M, C, BTB",50,4.38
1609,GEV208_I1000_0043,154,52.78,UP,MD3,0,LM,I1000,GE1,3.77,25.22,25.20,25.21,95.04,250,,,,TG 2 phase I,I,30/04/2004,30/04/2004,CA,0.1,8.53,,,8.53,,0.87,,0.87,,,,89.75,,89.75,,,,#WAARDE!,,,847,1,1,,t,,,,,,,,1.00,,14.76,,,,,,,,"250 kN MTS, UP",l,h,n,25.1,fan,"d, RT",OB_TG2_R020,,,,,,,,,,,,,,"Strain gauge:   HBM 6/350 LY11, Middle, Center, BTB","SG, M, C, BTB",50,0.24
1610,GEV208_I1000_0042,154,52.78,UP,MD3,0,LM,I1000,GE1,3.77,25.24,25.15,25.20,95.00,250,,,,TG 2 phase I,I,01/06/2004,05/06/2004,CA,0.1,4.60,,,4.60,,0.34,,0.34,,,,48.40,,48.40,,,,#WAARDE!,,,1151684,3,3,,t,,,,,,,,3.44,,14.16,,,,,,,,"250 kN MTS, UP",l,h,n,,fan,"d, RT",OB_TG2_R020,,,,,,,,,,,,,,"Strain gauge:   HBM 6/350 LY11, Middle, Center, BTB","SG, M, C, BTB",50,93.02
1611,GEV208_I1000_0041,154,52.78,UP,MD3,0,LM,I1000,GE1,3.81,25.32,25.20,25.25,96.12,250,,,,TG 2 phase I,I,02/05/2004,02/05/2004,CA,0.1,6.47,,,6.47,,0.53,,0.53,,,,67.31,,67.31,,,,#WAARDE!,,,37031,2,2,,t,,,,,,,,1.78,,14.71,,,,,,,,"250 kN MTS, UP",l,h,n,,fan,"d, RT",OB_TG2_R020,,,,,,,,,,,,,,"Strain gauge:   HBM 6/350 LY11, Middle, Center, BTB","SG, M, C, BTB",50,5.79
1612,GEV208_I1000_0040,154,52.78,UP,MD3,0,LM,I1000,GE1,3.79,25.25,25.20,25.22,95.60,250,,,,TG 2 phase I,I,03/05/2004,04/05/2004,CA,0.1,6.44,,,6.44,,0.53,,0.53,,,,67.31,,67.31,,,,#WAARDE!,,,25897,2,2,,t,,,,,,,,1.78,,14.70,,,,,,,,"250 kN MTS, UP",l,h,n,,fan,"d, RT",OB_TG2_R020,,,,,,,,,,,,,,"Strain gauge:   HBM 6/350 LY11, Middle, Center, BTB","SG, M, C, BTB",50,4.05
1613,GEV208_I1000_0038,154,52.78,UP,MD3,0,LM,I1000,GE1,3.80,25.24,25.21,25.23,95.86,250,,,,TG 2 phase I,I,30/04/2004,30/04/2004,CA,0.1,8.60,,,8.60,,0.84,,0.84,,,,89.75,,89.75,,,,#WAARDE!,,,1013,1,1,,t,,,,,,,,1.00,,15.31,,,,,,,,"250 kN MTS, UP",l,h,n,,fan,"d, RT",OB_TG2_R020,,,,,,,,,,,,,,"Strain gauge:   HBM 6/350 LY11, Middle, Center, BTB","SG, M, C, BTB",50,0.28
1614,GEV208_I1000_0037,154,52.78,UP,MD3,0,LM,I1000,GE1,3.81,25.24,25.22,25.23,96.04,250,,,,TG 2 phase I,I,04/05/2004,06/05/2004,CA,0.1,4.90,,,4.90,,0.35,,0.35,,,,51.00,,51.00,,,,#WAARDE!,,,409880,3,3,,t,,,,,,,,3.10,,14.93,,,,,,,,"250 kN MTS, UP",l,h,n,24.8,fan,"d, RT",OB_TG2_R020,Test interrupted once due to an electical shutdown,,,,,,,,,,,,,"Strain gauge:   HBM 6/350 LY11, Middle, Center, BTB","SG, M, C, BTB",50,36.76
1615,GEV208_I1000_0034,153,52.53,UP,MD3,0,LM,I1000,GE1,3.75,25.32,25.22,25.27,94.85,250,,,,TG 2 phase I,I,24/05/2004,26/05/2004,CA,0.1,4.59,,,4.59,,0.36,,0.36,,,,48.40,,48.40,,,,#WAARDE!,,,681733,3,3,,t,,,,,,,,3.44,,14.06,,,,,,,,"250 kN MTS, UP",l,h,n,28.0,fan,"d, RT",OB_TG2_R020,Test interrupted once and restarted,,,,,,,,,,,,,"Strain gauge:   HBM 6/350 LY11, Middle, Center, BTB","SG, M, C, BTB",50,55.07
1616,GEV208_I1000_0033,153,52.53,UP,MD3,0,LM,I1000,GE1,3.74,25.36,25.26,25.31,94.67,250,,,,TG 2 phase I,I,03/05/2004,03/05/2004,CA,0.1,6.37,,,6.37,,0.54,,0.54,,,,67.32,,67.32,,,,#WAARDE!,,,33338,2,2,,t,,,,,,,,1.78,,14.61,,,,,,,,"250 kN MTS, UP",l,h,n,,fan,"d, RT",OB_TG2_R020,,,,,,,,,,,,,,"Strain gauge:   HBM 6/350 LY11, Middle, Center, BTB","SG, M, C, BTB",50,5.21
1617,GEV208_I1000_0032,153,52.53,UP,MD3,0,LM,I1000,GE1,3.79,25.38,25.25,25.33,95.92,250,,,,TG 2 phase I,I,27/05/2004,31/05/2004,CA,0.1,4.64,,,4.64,,0.32,,0.32,,,,48.40,,48.40,,,,#WAARDE!,,,1163293,3,3,,t,,,,,,,,3.44,,15.17,,,,,,,,"250 kN MTS, UP",l,h,n,,fan,"d, RT",OB_TG2_R020,,,,,,,,,,,,,,"Strain gauge:   HBM 6/350 LY11, Middle, Center, BTB","SG, M, C, BTB",50,93.96
1618,GEV208_I1000_0031,153,52.53,UP,MD3,0,LM,I1000,GE1,3.77,25.46,25.26,25.34,95.43,250,,,,TG 2 phase I,I,07/05/2004,09/05/2004,CA,0.1,4.92,,,4.92,,0.39,,0.39,,,,51.53,,51.53,,,,#WAARDE!,,,449282,3,3,,t,,,,,,,,3.10,,14.20,,,,,,,,"250 kN MTS, UP",l,h,n,25.1,fan,"d, RT",OB_TG2_R020,,,,,,,,,,,,,,"Strain gauge:   HBM 6/350 LY11, Middle, Center, BTB","SG, M, C, BTB",50,40.30
1619,GEV208_I1000_0030,153,52.53,UP,MD3,0,LM,I1000,GE1,3.78,25.32,25.31,25.32,95.78,250,,,,TG 2 phase I,I,30/04/2004,30/04/2004,CA,0.1,6.45,,,6.45,,0.55,,0.55,,,,67.31,,67.31,,,,#WAARDE!,,,32140,2,2,,t,,,,,,,,1.78,,14.32,,,,,,,,"250 kN MTS, UP",l,h,n,25.5,fan,"d, RT",OB_TG2_R020,,,,,,,,,,,,,,"Strain gauge:   HBM 6/350 LY11, Middle, Center, BTB","SG, M, C, BTB",50,5.02
1620,GEV208_I1000_0029,153,52.53,UP,MD3,0,LM,I1000,GE1,3.77,25.33,25.29,25.31,95.50,250,,,,TG 2 phase I,I,30/04/2004,30/04/2004,CA,0.1,8.57,,,8.57,,0.78,,0.78,,,,89.76,,89.76,,,,#WAARDE!,,,1815,1,1,,t,,,,,,,,1.00,,15.69,,,,,,,,"250 kN MTS, UP",l,h,n,25.5,fan,"d, RT",OB_TG2_R020,,,,,,,,,,,,,,"Strain gauge:   HBM 6/350 LY11, Middle, Center, BTB","SG, M, C, BTB",50,0.50
1621,GEV208_I1000_0028,153,52.53,UP,MD3,0,LM,I1000,GE1,3.74,25.37,25.30,25.33,94.83,250,,,,TG 2 phase I,I,30/04/2004,30/04/2004,CA,0.1,8.51,,,8.51,,0.90,,0.90,,,0.4979,89.75,,89.75,,,4.54,#WAARDE!,,,693,1,1,,t,,,,,,,,1.00,,14.92,,,,,,,,"250 kN MTS, UP",l,h,n,,fan,"d, RT",OB_TG2_R020,,,,,,,,,,,,,,"Front: Strain gauge:   HBM 6/350 XY11, Middle, Center;  Back: Strain gauge:   HBM 6/350 LY11, Middle, Center","SG, M, C, BTB",50,0.19
1622,GEV208_I1000_0026,153,52.53,UP,MD3,0,LM,I1000,GE1,3.75,25.23,24.87,25.03,93.86,250,,,,TG 2 phase I,I,10/05/2004,14/05/2004,CA,0.1,4.54,,,4.54,,0.33,,0.33,,,,48.40,,48.40,,,,#WAARDE!,,,1102177,3,3,,t,,,,,,,,3.44,,15.46,,,,,,,,"250 kN MTS, UP",l,h,n,,fan,"d, RT",OB_TG2_R020,,,,,,,,,,,,,,"Strain gauge:   HBM 6/350 LY11, Middle, Center, BTB","SG, M, C, BTB",50,89.03
1623,GEV213_R0390_0043,104,53.73,UP,UD3,90,LM,R0390,GE1,6.29,25.51,25.50,25.50,160.50,145,,,,TG 2 phase I,I,08/06/2004,15/06/2005,CA,10,-5.06,,9.58,-5.06,,-0.22,,-0.22,,,,-31.50,59.69,-31.50,,,,4110.75,,,538325,3,3,,t,Y,,,,,,,3.10,,,14.52,14.29,,,,#DELING.DOOR.0!,-0.0022,"250 kN MTS, UP",l,h,n,,fan with cooling,"d, RT",OB_TG2_R021,Strain was below 2500 με. Ef measured using 2 HBM clip gauges in tandem,x,,,,x,,,,,,,,"Strain gauge:   HBM 6/350 LY11, Middle, Center, BTB","SG, M, C, BTB",50,48.24
1624,GEV213_R0390_0039,104,53.73,UP,UD3,90,LM,R0390,GE1,6.23,25.54,25.48,25.52,158.90,145,,,,TG 2 phase I,I,14/05/2004,15/06/2005,CA,-1,2.81,,8.42,2.81,,0.12,,0.12,,,,17.69,52.99,17.69,,,,1780.50,,,2505205,3,3,,t,Y,,,,,,,5.89,,14.74,15.02,14.66,,,,0.0012,0.0012,"250 kN MTS, UP",l,h,n,27.6,fan with cooling,"d, RT",OB_TG2_R021,Strain was below 2500 με. Ef measured using 2 HBM clip gauges in tandem,,,,,,,,,,,,,"Strain gauge:   HBM 6/350 LY11, Middle, Center, BTB","SG, M, C, BTB",50,118.15
1625,GEV213_R0390_0037,104,53.73,UP,UD3,90,LM,R0390,GE1,6.21,25.53,25.49,25.51,158.48,145,,,,TG 2 phase I,I,03/05/2004,03/05/2004,CA,10,-18.05,,,-18.05,,-0.89,,-0.89,,,,-113.86,,-113.86,,,,#WAARDE!,,,107930,3,3,,c,,,,,,,,4.96,,,14.63,,,,,,,"250 kN MTS, UP",l,h,n,,fan with cooling,"d, RT",OB_TG2_R021,,,,,,,,,,,,,,"Strain gauge:   HBM 6/350 LY11, Middle, Center, BTB","SG, M, C, BTB",50,6.04
1626,GEV213_R0390_0047,104,53.73,UP,UD3,90,LM,R0390,GE1,6.27,25.58,25.54,25.56,160.37,145,,,,TG 2 phase I,I,20/04/2004,21/04/2004,CA,10,-18.26,,,-18.26,,-0.89,,-0.89,,,,-113.86,,-113.86,,,,#WAARDE!,,,150538,3,3,,c,,,,,,,,4.96,,,14.93,,,,,,,"250 kN MTS, UP",l,h,n,25.0,fan with cooling,"d, RT",OB_TG2_R021,,,,,,,,,,,,,,"Strain gauge:   HBM 6/350 LY11, Middle, Center, BTB","SG, M, C, BTB",50,8.43
1627,GEV213_R0390_0041,104,53.73,UP,UD3,90,LM,R0390,GE1,6.35,25.51,25.42,25.46,161.78,145,,,,TG 2 phase I,I,06/04/2004,07/04/2004,CA,0.1,4.97,,,4.97,,0.21,,0.21,,,,30.74,,30.74,,,,#WAARDE!,,,145420,2,2,,t,,,,,,,,3.25,,14.50,,,,,,,,"250 kN MTS, UP",l,h,n,21.8,fan with cooling,"d, RT",OB_TG2_R021,Strain was below 2500 με,,,,,x,,,,,,,,"Strain gauge:   HBM 6/350 LY11, Middle, Center, BTB","SG, M, C, BTB",50,12.43
1628,GEV207_R0400_0392,77,52.96,RAL,MD2,0,LM,R0400,GE1,6.60,25.23,25.23,25.23,166.52,150,,40.00,,TG 5 phase I,I,15/06/2004,15/06/2004,PRST,-1,30.52,,,30.52,,,,,,,,183.28,,183.28,,,,#WAARDE!,,,3600,2,2,,,,,,,,,,1.44,,,,,,,,,,"100 kN EHS, RAL",l,m,,55.0,,"d, RT",OB_TG5_R007,Specimen T reached 73.6 deg C during failure; RT=25.4,,,,x,,,,,,,,,"Extensometer (RAL), Middle, BTB","EXT, M, C, BTB",,0.69
1629,GEV207_R0400_0172,35,53.15,RAL,MD2,0,LM,R0400,GE1,6.62,25.25,25.25,25.25,167.16,150,,40.00,,TG 5 phase I,I,14/05/2004,17/05/2004,PRST,0.1,33.08,,,33.08,,,,,,,,197.90,,197.90,,,,#WAARDE!,,,310009,3,3,,t,,,,,,,,4.80,,,,,,,,,,"100 kN EHS, RAL",l,m,,45.9,,"d, RT",OB_TG5_R007,Frequency reduced to avoid excessive heating; RT=23.6,,,,,,,,,,,,,"Extensometer (RAL), Middle, BTB","EXT, M, C, BTB",,17.94
1630,GEV207_R0400_0171,35,53.15,RAL,MD2,0,LM,R0400,GE1,6.72,25.37,25.37,25.37,170.49,150,,40.00,,TG 5 phase I,I,18/05/2004,20/05/2004,PRST,0.1,33.23,,,33.23,,,,,,,,194.91,,194.91,,,,#WAARDE!,,,475007,3,3,,t,,,,,,,,4.80,,,,,,,,,,"100 kN EHS, RAL",l,m,,50.0,,"d, RT",OB_TG5_R007,Frequency reduced to avoid excessive heating; Specimen T reached 61.2 deg C during failure; RT=24.4,,,,x,,,,,,,,,"Extensometer (RAL), Middle, BTB","EXT, M, C, BTB",,27.49
1631,GEV207_R0400_0170,35,53.15,RAL,MD2,0,LM,R0400,GE1,6.54,25.23,25.23,25.23,165.00,150,,40.00,,TG 5 phase I,I,24/05/2004,26/05/2004,PRST,0.1,33.05,,,33.05,,,,,,,,200.30,,200.30,,,,#WAARDE!,,,394632,3,3,,t,,,,,,,,2.40,,,,,,,,,,"100 kN EHS, RAL",l,m,,30.0,,"d, RT",OB_TG5_R007,NB Very low frequency; Specimen T reached 39.4 deg C during failure; RT=23.4,,,,x,,,,,,,,,"Extensometer (RAL), Middle, BTB","EXT, M, C, BTB",,45.68
1632,GEV207_R0400_0163,34,52.31,RAL,MD2,0,LM,R0400,GE1,6.72,25.25,25.25,25.25,169.68,150,,40.00,,TG 5 phase I,I,24/03/2004,24/03/2004,PRST80,0.1,33.08,,,33.08,,,,,,,,194.96,,194.96,,,,#WAARDE!,,,797164,3,3,,t,,,,,,,,2.40,,,,,,,,,,"100 kN EHS, RAL",l,m,,35.0,,"d, RT",OB_TG5_R007,NB Very low frequency; Specimen T reached 39.8 deg C during failure; RT=23.7,,,,x,,,,,,,,,"Extensometer (RAL), Middle, BTB","EXT, M, C, BTB",,92.26
1633,GEV207_R0400_0160,34,52.31,RAL,MD2,0,LM,R0400,GE1,6.76,25.35,25.35,25.35,171.37,150,,40.00,,TG 5 phase I,I,19/03/2004,19/03/2004,PRST80,0.1,66.40,,,66.40,,,,,,,,387.47,,387.47,,,,#WAARDE!,,,649,1,1,,t,,,,,,,,1.50,,,,,,,,,,"100 kN EHS, RAL",l,m,,45.0,,"d, RT",OB_TG5_R007,RT=22.3,,,,,,,,,,,,,"Extensometer (RAL), Middle, BTB","EXT, M, C, BTB",,0.12
1634,GEV207_R0400_0158,34,52.31,RAL,MD2,0,LM,R0400,GE1,6.72,25.35,25.35,25.35,170.35,150,,40.00,,TG 5 phase I,I,02/04/2004,02/04/2004,PRST80,0.1,44.90,,,44.90,,,,,,,,263.57,,263.57,,,,#WAARDE!,,,38040,2,2,,t,,,,,,,,3.30,,,,,,,,,,"100 kN EHS, RAL",l,m,,44.5,,"d, RT",OB_TG5_R007,RT=24,,,,,,,,,,,,,"Extensometer (RAL), Middle, BTB","EXT, M, C, BTB",,3.20
1635,GEV207_R0400_0157,34,52.31,RAL,MD2,0,LM,R0400,GE1,6.82,25.26,25.26,25.26,172.27,150,,40.00,,TG 5 phase I,I,09/03/2004,09/03/2004,PRST80,0.1,44.70,,,44.70,,,,,,,,259.47,,259.47,,,,#WAARDE!,,,39861,2,2,,t,,,,,,,,3.30,,,,,,,,,,"100 kN EHS, RAL",l,m,,41.2,,"d, RT",OB_TG5_R007,RT=21.5,,,,,,,,,,,,,"Extensometer (RAL), Middle, BTB","EXT, M, C, BTB",,3.36
1636,GEV207_R0400_0155,34,52.31,RAL,MD2,0,LM,R0400,GE1,6.65,25.17,25.17,25.17,167.38,150,,40.00,,TG 5 phase I,I,04/02/2004,04/02/2004,PRST80,0.1,44.00,,,44.00,,,,,,,,262.87,,262.87,,,,#WAARDE!,,,34770,2,2,,t,,,,,,,,3.00,,,,,,,,,,"100 kN EHS, RAL",l,m,,41.5,,"d, RT",OB_TG5_R007,Frequency reduced to avoid excessive heating; RT=23.5,,,,,,,,,,,,,"Extensometer (RAL), Middle, BTB","EXT, M, C, BTB",,3.22
1637,GEV207_R0400_0174,35,53.15,RAL,MD2,0,LM,R0400,GE1,6.61,25.28,25.28,25.28,167.10,150,,40.00,,TG 5 phase I,I,09/06/2004,10/06/2004,RSTC20,0.1,-76.48,,-76.48,33.12,,,,,,,,-457.67,-457.67,198.20,,,,-7822.08,,,200000,3,3,,c,,,,,,,0.25,2.40,,29.84,28.67,,,,,-0.0153,-0.0160,"100 kN EHS, RAL","l, d",m,,30.8,,"d, RT",OB_TG5_R007,NB Lower frequency than recommended to avoid excessive heating; RT=25.7,,,,,,,,,,,,,"Extensometer (RAL), Middle, BTB","EXT, M, C, BTB",,23.15
1638,GEV207_R0400_0173,35,53.15,RAL,MD2,0,LM,R0400,GE1,6.64,25.33,25.33,25.33,168.19,150,,40.00,,TG 5 phase I,I,02/06/2004,03/06/2004,RSTT20,0.1,69.59,,69.59,33.18,,,,,,,,413.77,413.77,197.28,,,,7287.25,,,200000,3,3,,t,,,,,,,0.25,2.40,,28.71,28.07,,,,,0.0144,0.0147,"100 kN EHS, RAL","l, d",m,,28.4,,"d, RT",OB_TG5_R007,NB Lower frequency than recommended to avoid excessive heating;RT=23.3,,,,,,,,,,,,,"Extensometer (RAL), Middle, BTB","EXT, M, C, BTB",,23.15
1639,GEV207_R0400_0169,34,52.31,RAL,MD2,0,LM,R0400,GE1,6.80,24.95,24.95,24.95,169.66,150,,40.00,,TG 5 phase I,I,21/05/2004,24/05/2004,RSTT50,0.1,72.14,,72.14,32.68,,,,,,,,425.22,425.22,192.62,,,,7672.68,,,500000,3,3,,t,,,,,,,0.25,2.40,,28.10,27.32,,,,,0.0151,0.0156,"100 kN EHS, RAL","l, d",m,,26.1,,"d, RT",OB_TG5_R007,NB Lower frequency than recommended to avoid excessive heating; RT=22.2,,,,,,,,,,,,,"Extensometer (RAL), Middle, BTB","EXT, M, C, BTB",,57.87
1640,GEV207_R0400_0168,34,52.31,RAL,MD2,0,LM,R0400,GE1,6.68,25.42,25.42,25.42,169.81,150,,40.00,,TG 5 phase I,I,04/06/2004,04/06/2004,RSTC20,0.1,-77.78,,-77.78,45.00,,,,,,,,-458.07,-458.07,265.01,,,,-7765.21,,,10000,2,2,,t,,,,,,,0.25,3.34,,30.74,28.25,,,,,-0.0149,-0.0162,"100 kN EHS, RAL","l, d",m,,47.9,,"d, RT",OB_TG5_R007,RT=22.0,,,,,,,,,,,,,"Extensometer (RAL), Middle, BTB","EXT, M, C, BTB",,0.83
1641,GEV207_R0400_0167,34,52.31,RAL,MD2,0,LM,R0400,GE1,6.69,25.32,25.32,25.32,169.39,150,,40.00,,TG 5 phase I,I,10/05/2004,10/05/2004,RSTT20,0.1,79.86,,79.86,44.80,,,,,,,,471.44,471.44,264.48,,,,8624.95,,,10000,2,2,,t,,,,,,,0.25,3.34,,27.70,26.96,,,,,0.0170,0.0175,"100 kN EHS, RAL","l, d",m,,42.2,,"d, RT",OB_TG5_R007,RT=18.9,,,,,,,,,,,,,"Extensometer (RAL), Middle, BTB","EXT, M, C, BTB",,0.83
1642,GEV207_R0400_0166,34,52.31,RAL,MD2,0,LM,R0400,GE1,6.72,25.14,25.14,25.14,168.94,150,,40.00,,TG 5 phase I,I,07/05/2004,07/05/2004,RSTT50,0.1,77.56,,77.56,44.50,,,,,,,,459.12,459.12,263.41,,,,8222.06,,,25000,2,2,,t,,,,,,,0.25,3.34,,28.15,27.69,,,,,0.0163,0.0166,"100 kN EHS, RAL","l, d",m,,42.3,,"d, RT",OB_TG5_R007,TE monitoring; RT=17.2,,,,,,,,,,,,,"Extensometer (RAL), Middle, BTB","EXT, M, C, BTB",,2.08
1643,GEV207_R0400_0165,34,52.31,RAL,MD2,0,LM,R0400,GE1,6.73,25.18,25.18,25.18,169.46,150,,40.00,,TG 5 phase I,I,06/05/2004,06/05/2004,RSTC50,0.1,-41.98,,-41.98,44.60,,,,,,,,-247.73,-247.73,263.19,,,,-4500.09,,,25000,2,2,,c,,,,,,,0.25,3.34,,27.81,27.24,,,,,-0.0089,-0.0091,"100 kN EHS, RAL","l, d",m,,28.1,,"d, RT",OB_TG5_R007,TE monitoring; RT=16.6; maximum force in static test calculated form RST by RN,,,,,,,,,,,,,"Extensometer (RAL), Middle, BTB","EXT, M, C, BTB",,2.08
1644,GEV207_R0400_0164,34,52.31,RAL,MD2,0,LM,R0400,GE1,6.63,25.25,25.25,25.25,167.41,150,,40.00,,TG 5 phase I,I,05/05/2004,05/05/2004,RSTC80,0.1,-83.77,,-83.77,44.69,,,,,,,,-500.41,-500.41,266.95,,,,-8845.07,,,40000,2,2,,c,,,,,,,0.25,3.34,,29.14,27.44,,,,,-0.0172,-0.0182,"100 kN EHS, RAL","l, d",m,,29.7,,"d, RT",OB_TG5_R007,Only one valid ext reading for Young's modulus calc.; TE monitoring; RT=15.3,,,,,,,,,,,,,"Extensometer (RAL), Middle, BTB","EXT, M, C, BTB",,3.33
1645,GEV207_R0400_0162,34,52.31,RAL,MD2,0,LM,R0400,GE1,6.70,25.22,25.22,25.22,168.97,150,,40.00,,TG 5 phase I,I,24/03/2004,29/03/2004,,0.1,90.11,,90.11,26.20,,,,,,,,533.29,533.29,155.05,,,,9795.02,,,,2,2,,t,,,,,,,0.25,3.70,,27.49,26.96,,,,,0.0194,0.0198,"100 kN EHS, RAL","l, d",m,,27.6,,"d, RT",,Wrong (too low) fatigue load (should have been 33.04 kN); RT=23.5; originally listed as 'RSTT' (test type deleted since no life fraction was given),x,,,,,,,,,,,,"Extensometer (RAL), Middle, BTB","EXT, M, C, BTB",,
1646,GEV207_R0400_0161,34,52.31,RAL,MD2,0,LM,R0400,GE1,6.72,25.29,25.29,25.29,169.95,150,,40.00,,TG 5 phase I,I,01/04/2004,01/04/2004,RSTC80,0.1,-83.43,,-83.43,66.20,,,,,,,,-490.94,-490.94,389.53,,,,-9462.99,,,800,1,1,,c,,,,,,,0.25,1.50,,26.03,25.85,,,,,-0.0189,-0.0190,"100 kN EHS, RAL","l, d",m,,43.6,,"d, RT",OB_TG5_R007,RT=23.9,,,,,,,,,,,,,"Extensometer (RAL), Middle, BTB","EXT, M, C, BTB",,0.15
1647,GEV207_R0400_0156,34,52.31,RAL,MD2,0,LM,R0400,GE1,6.73,25.13,25.13,25.13,169.12,150,,40.00,,TG 5 phase I,I,11/02/2004,11/02/2004,RSTT20,0.1,89.09,,89.09,65.76,,,,,,,,526.75,526.75,388.83,,,,10056.32,,,200,1,1,,t,,,,,,,0.25,1.50,,26.35,26.03,,,,,0.0200,0.0202,"100 kN EHS, RAL","l, d",m,,,,"d, RT",OB_TG5_R007,AE monitored static tests,,,,,,,,,,,,,"Extensometer (RAL), Middle, BTB","EXT, M, C, BTB",,0.04
1648,GEV207_R0400_0154,34,52.31,RAL,MD2,0,LM,R0400,GE1,6.67,25.31,25.31,25.31,168.82,150,,40.00,,TG 5 phase I,I,17/12/2003,19/12/2003,RSTT80,0.1,64.18,,64.18,44.00,,,,,,,,380.20,380.20,260.64,,,,7008.29,,,40000,2,2,,t,,,,,,,0.25,3.40,,27.32,26.93,,,,,0.0139,0.0141,"100 kN EHS, RAL","l, d",m,,36.5,,"d, RT",OB_TG5_R007,AE monitored static tests; RT=22.4,,,,,,,,,,,,,"Extensometer (RAL), Middle, BTB","EXT, M, C, BTB",,3.27
1649,GEV206_R0300_0242,43,50.87,CRES,UD2,0,LM,R0300,GE1,3.61,24.86,24.83,24.85,89.59,145,,35.00,,TG 1 phase I,I,13/07/2004,14/07/2004,CA,0.1,26.08,,,26.08,,0.73,,0.73,,,,290.94,,290.94,,,,#WAARDE!,,,526177,,3,,t,,,,,,,  ,6.19,,40.25,,,,,,,,"250 kN MTS, CRES",l,h,n,38.0,,"d, RT",OB_TG1_R011,PT stopped recording after 1900 cycles,,,,,x,,,,,,,,"Strain gauge:   HBM 6/350 LY41, Middle, Center, BTB","SG, M, C, BTB",120,23.61
1650,GEV206_R0300_0263,44,50.82,CRES,UD2,0,LM,R0300,GE1,3.67,24.80,24.74,24.77,90.70,145,,35.00,,TG 1 phase I,I,13/07/2004,13/07/2004,CA,0.1,35.41,,,35.41,,0.99,,0.99,,,,389.95,,389.95,,,,#WAARDE!,,,18764,,2,,t,,,,,,,  ,3.35,,39.89,,,,,,,,"250 kN MTS, CRES",l,h,n,51.0,,"d, RT",OB_TG1_R011,PT stopped reading at about 10000 cycles,,x,,x,x,,,,,,,,"Strain gauge:   HBM 6/350 LY41, Middle, Center, BTB","SG, M, C, BTB",120,1.56
1651,GEV206_R0300_0249,43,50.87,CRES,UD2,0,LM,R0300,GE1,3.58,24.86,24.80,24.83,88.78,145,,35.00,,TG 1 phase I,I,08/07/2004,09/07/2004,CA,0.1,26.06,,,26.06,,0.72,,0.72,,,,293.17,,293.17,,,,#WAARDE!,,,533113,,3,,t,,,,,,,  ,6.19,,40.86,,,,,,,,"250 kN MTS, CRES",l,h,n,,,"d, RT",OB_TG1_R011,,,,,,x,,,,,,,,"Strain gauge:   HBM 6/350 LY41, Middle, Center, BTB","SG, M, C, BTB",120,23.92
1652,GEV206_R0300_0241,43,50.87,CRES,UD2,0,LM,R0300,GE1,3.63,24.87,24.84,24.86,90.12,145,,35.00,,TG 1 phase I,I,08/07/2004,08/07/2004,CA,0.1,35.55,,,35.55,,1.00,,1.00,,,,394.24,,394.24,,,,#WAARDE!,,,22067,,2,,t,,,,,,,  ,3.35,,39.82,,,,,,,,"250 kN MTS, CRES",l,h,n,,,"d, RT",OB_TG1_R011,,,x,,,x,,,,,,,,"Strain gauge:   HBM 6/350 LY41, Middle, Center, BTB","SG, M, C, BTB",120,1.83
1653,GEV206_R0300_0248,43,50.87,CRES,UD2,0,LM,R0300,GE1,3.60,24.97,24.89,24.93,89.50,145,,35.00,,TG 1 phase I,I,07/07/2004,08/07/2004,CA,0.1,26.17,,,26.17,,0.74,,0.74,,,,291.92,,291.92,,,,#WAARDE!,,,255280,,3,,t,,,,,,,  ,6.19,,39.75,,,,,,,,"250 kN MTS, CRES",l,h,n,,,"d, RT",OB_TG1_R011,,,,,,x,,,,,,,,"Strain gauge:   HBM 6/350 LY41, Middle, Center, BTB","SG, M, C, BTB",120,11.46
1654,GEV206_R0300_0264,44,50.82,CRES,UD2,0,LM,R0300,GE1,3.58,24.76,24.72,24.74,88.40,145,,35.00,,TG 1 phase I,I,07/07/2004,07/07/2004,CA,0.1,35.38,,,35.38,,1.48,,1.48,,,,399.91,,399.91,,,,#WAARDE!,,,28601,,2,,t,,,,,,,  ,3.35,,39.13,,,,,,,,"250 kN MTS, CRES",l,h,n,,,"d, RT",OB_TG1_R011,,,,,,x,,,,,,,,"Strain gauge:   HBM 6/350 LY41, Middle, Center, BTB","SG, M, C, BTB",120,2.37
1655,GEV206_R0300_0260,44,50.82,CRES,UD2,0,LM,R0300,GE1,3.64,24.88,24.82,24.85,90.44,145,,35.00,,TG 1 phase I,I,06/07/2004,06/07/2004,CA,0.1,44.96,,,44.96,,1.28,,1.28,,,,496.50,,496.50,,,,#WAARDE!,,,3722,,1b,,t,,,,,,,  ,2.09,,39.44,,,,,,,,"250 kN MTS, CRES",l,h,n,49.0,,"d, RT",OB_TG1_R011,,,,,x,x,,,,,,,,"Strain gauge:   HBM 6/350 LY41, Middle, Center, BTB","SG, M, C, BTB",120,0.49
1656,GEV206_R0300_0262,44,50.82,CRES,UD2,0,LM,R0300,GE1,3.68,24.79,24.71,24.75,90.83,145,,35.00,,TG 1 phase I,I,06/07/2004,06/07/2004,CA,0.1,44.80,,,44.80,,1.24,,1.24,,,,492.41,,492.41,,,,#WAARDE!,,,2522,,1b,,t,,,,,,,  ,2.09,,40.53,,,,,,,,"250 kN MTS, CRES",l,h,n,,,"d, RT",OB_TG1_R011,,,x,,,x,,,,,,,,"Strain gauge:   HBM 6/350 LY41, Middle, Center, BTB","SG, M, C, BTB",120,0.34
1657,GEV206_R0300_0261,44,50.82,CRES,UD2,0,LM,R0300,GE1,3.62,24.80,24.79,24.80,89.64,145,,35.00,,TG 1 phase I,I,06/07/2004,06/07/2004,CA,0.1,44.89,,,44.89,,1.27,,1.27,,,,500.68,,500.68,,,,#WAARDE!,,,2965,,1b,,t,,,,,,,  ,2.09,,40.02,,,,,,,,"250 kN MTS, CRES",l,h,n,,,"d, RT",OB_TG1_R011,,,x,,,x,,,,,,,,"Strain gauge:   HBM 6/350 LY41, Middle, Center, BTB","SG, M, C, BTB",120,0.39
1658,GEV206_R0300_0258,44,50.82,CRES,UD2,0,LM,R0300,GE1,3.68,24.69,24.62,24.66,90.70,145,,35.00,,TG 1 phase I,I,01/07/2004,06/07/2004,CA,-1,16.52,,,16.52,,0.46,,0.46,,,,181.88,,181.88,,,,#WAARDE!,,,1795752,,3,,c,,,,,,,  ,4.56,,39.66,39.71,,,,,,,"250 kN MTS, CRES",l,h,n,,,"d, RT",OB_TG1_R011,,,,,,x,,,,,,,,"Strain gauge:   HBM 6/350 LY41, Middle, Center, BTB","SG, M, C, BTB",120,109.39
1659,GEV206_R0300_0257,44,50.82,CRES,UD2,0,LM,R0300,GE1,3.76,24.84,24.82,24.83,93.22,145,,35.00,,TG 1 phase I,I,14/06/2004,30/06/2004,CA,-1,16.64,,,16.64,,0.45,,0.45,,,,178.42,,178.42,,,,#WAARDE!,,,1829136,,3,,c,,,,,,,  ,4.56,,39.80,39.93,,,,,,,"250 kN MTS, CRES",l,h,n,,,"d, RT",OB_TG1_R011,Test interupted due to electricity failure several times,,,,,x,,,,,,,,"Strain gauge:   HBM 6/350 LY41, Middle, Center, BTB","SG, M, C, BTB",120,111.42
1660,GEV206_R0300_0256,43,50.87,CRES,UD2,0,LM,R0300,GE1,3.71,24.82,24.78,24.80,91.88,145,,35.00,,TG 1 phase I,I,10/06/2004,14/06/2004,CA,-1,16.62,,,16.62,,0.46,,0.46,,,,180.73,,180.73,,,,#WAARDE!,,,1488745,,3,,c,,,,,,,  ,4.56,,39.72,39.59,,,,,,,"250 kN MTS, CRES",l,h,n,49.0,,"d, RT",OB_TG1_R011,,,,,,x,,,,,,,,"Strain gauge:   HBM 6/350 LY41, Middle, Center, BTB","SG, M, C, BTB",120,90.69
1661,GEV206_R0300_0255,43,50.87,CRES,UD2,0,LM,R0300,GE1,3.70,24.74,24.71,24.73,91.33,145,,35.00,,TG 1 phase I,I,10/06/2004,10/06/2004,CA,-1,23.99,,,23.99,,0.67,,0.67,,,,262.52,,262.52,,,,#WAARDE!,,3.56,3653,,2,,c,,,,,,,  ,2.17,,39.93,39.53,,,,,,,"250 kN MTS, CRES",l,h,n,,,"d, RT",OB_TG1_R011,,,,,,x,,,,,,,,"Strain gauge:   HBM 6/350 LY41, Middle, Center, BTB","SG, M, C, BTB",120,0.47
1662,GEV206_R0300_0254,43,50.87,CRES,UD2,0,LM,R0300,GE1,3.62,24.88,24.84,24.86,89.97,145,,35.00,,TG 1 phase I,I,09/06/2004,10/06/2004,CA,-1,24.12,,,24.12,,0.67,,0.67,,,,267.87,,267.87,,,,#WAARDE!,,4.82,66715,,2,,c,,,,,,,  ,2.17,,40.48,40.28,,,,,,,"250 kN MTS, CRES",l,h,n,,,"d, RT",OB_TG1_R011,,,,,,x,,,,,,,,"Strain gauge:   HBM 6/350 LY41, Middle, Center, BTB","SG, M, C, BTB",120,8.54
1663,GEV206_R0300_0253,43,50.87,CRES,UD2,0,LM,R0300,GE1,3.64,24.88,24.82,24.85,90.34,145,,35.00,,TG 1 phase I,I,04/06/2004,04/06/2004,CA,-1,24.10,,,24.10,,0.68,,0.68,,,,266.43,,266.43,,,,#WAARDE!,,4.78,60877,,2,,t,,,,,,,  ,2.17,,40.01,40.21,,,,,,,"250 kN MTS, CRES",l,h,n,44.0,,"d, RT",OB_TG1_R011,,,,,x,x,,,,,,,,"Strain gauge:   HBM 6/350 LY41, Middle, Center, BTB","SG, M, C, BTB",120,7.79
