Repository: maanpandya/Fatigue-Life-Analysis-Composites

# Fatigue-Life-Analysis-Composites
Analyzing factors affecting fatigue life in composite laminates for wind energy applications

File: Data processing/optimatforpy.csv (part 12 of 35)
nr,Name,Plate,Fibre Volume Fraction,Lab,Laminate ,Cut angle ,Manufacturer,Geometry,Material,taverage,wmax,wmin,waverage,area,Lnominal,Lmeasured,Lgauge,Radius (waist),TG and phase,Phase,start date,end date,Test type,R-value1,Fmax,Ferror,Fstatic,Ffatigue,"Fmax, 90",epsmax,epsstatic,epsfatigue,eps90,eps45,Nu,smax,"smax,static","smax, fatigue",shear strain,shear strength,shear modulus (near other moduli),Torquemax,Torquefatigue,Torquestatic,Ncycles,level,levelcalc,Nspectrum,failure mode,runout,R-value2,Fmax2,epsmax2,smax2,Ncycles2,ratedisplacement,f,f2,Eit,Eic,Eft,Efc,"Elur,front","Elur, back",eps_max_t,eps_max_c,Machine,control,grip,ABG,Temp.,Temp. control,Environment,Reference document,Remarks,Invalid ,Bending ,Buckling ,Overheating,Tab failure ,Delaminated ,Incomplete measurement data ,Strain from E ,LUR,TEC,data delivered under name,Repair characteristics,Strain measurement equipment (long),Strain measurement equipment (short),Grip pressure,time per test
1664,GEV206_R0300_0252,43,50.87,CRES,UD2,0,LM,R0300,GE1,3.60,24.87,24.84,24.86,89.32,145,,35.00,,TG 1 phase I,I,03/06/2004,03/06/2004,CA,-1,39.26,,,39.26,,1.13,,1.13,,,,439.26,,439.26,,,,#WAARDE!,,,428,,1,,t,,,,,,,  ,0.82,,40.07,40.02,,,,,,,"250 kN MTS, CRES",l,h,n,,,"d, RT",OB_TG1_R011,,,,,,x,,,,,,,,"Strain gauge:   HBM 6/350 LY41, Middle, Center, BTB","SG, M, C, BTB",120,0.14
1665,GEV206_R0300_0251,43,50.87,CRES,UD2,0,LM,R0300,GE1,3.67,24.88,24.79,24.84,90.98,145,,35.00,,TG 1 phase I,I,03/06/2004,03/06/2004,CA,-1,39.22,,,39.22,,1.10,,1.10,,,,430.31,,430.31,,,,#WAARDE!,,,352,,1,,c,,,,,,,  ,0.82,,40.11,40.16,,,,,,,"250 kN MTS, CRES",l,h,n,,,"d, RT",OB_TG1_R011,,,,,,x,,,,,,,,"Strain gauge:   HBM 6/350 LY41, Middle, Center, BTB","SG, M, C, BTB",120,0.12
1666,GEV206_R0300_0250,43,50.87,CRES,UD2,0,LM,R0300,GE1,3.80,24.85,24.81,24.83,94.33,145,,35.00,,TG 1 phase I,I,02/06/2004,02/06/2004,CA,-1,39.23,,,39.23,,1.11,,1.11,,,,415.56,,415.56,,,,#WAARDE!,,,252,,1,,c,,,,,,,  ,0.82,,39.80,39.56,,,,,,,"250 kN MTS, CRES",l,h,n,45.0,,"d, RT",OB_TG1_R011,,,,,x,x,,,,,,,,"Strain gauge:   HBM 6/350 LY41, Middle, Center, BTB","SG, M, C, BTB",120,0.09
1667,GEV207_R0400_0316,58,52.54,DLR,MD2,0,LM,R0400,GE1,6.60,,25.23,25.23,166.52,150,,40.00,,TG 1 phase I,I,14/05/2004,14/05/2004,CA,-1,39.03,,,39.03,,,,,,,,234.38,,234.38,,,,#WAARDE!,,,4265,,1b,,t,,,,,,,  ,0.84,,,,,,,,,,"200 kN HUN, DLR",l,m,n,,fan,"d, RT",OB_TG1_R022,tested as possible proof during discussion of shifting load level 1 to 5000 cycles; RH=50%,,,,,x,,x,,,,,,,,n/a,1.41
1668,GEV207_R0400_0299,57,52.98,DLR,MD2,0,LM,R0400,GE1,6.54,,25.31,25.31,165.53,150,,40.00,,TG 1 phase I,I,15/03/2004,15/03/2004,CA,10,-56.44,,,-56.44,,,,,,,,-340.97,,-340.97,,,,#WAARDE!,,,,,1,,c,,,,,,,  ,,,,,,,,,,,"200 kN HUN, DLR",l,m,n,,fan,"d, RT",OB_TG1_R022,failure during first lc due to slipping in the grips and sudden loading at the lower end; RH=50%,x,,,,,,x,,,,,,"Strain gauge:   TML FLA-6-11-1L, Middle, Center, BTB","SG, M, C, BTB",n/a,
1669,GEV207_R0400_0131,32,49.69,DLR,MD2,0,LM,R0400,GE1,6.61,,25.22,25.22,166.70,150,,40.00,,TG 1 phase I,I,26/09/2003,26/09/2003,CA,-1,46.08,,,46.08,,,,,,,,276.42,,276.42,,,,#WAARDE!,,,727,,1,,t,,,,,,,  ,0.62,,,,,,,,,,"200 kN HUN, DLR",l,m,n,,fan,"d, RT",OB_TG1_R022,not used for S-N curve; RH=50%,,,,,x,,x,,,,,,,,n/a,0.33
1670,GEV207_R0400_0107,31,50.84,DLR,MD2,0,LM,R0400,GE1,6.57,,25.29,25.29,166.16,150,,40.00,,TG 1 phase I,I,04/08/2004,04/08/2004,CA,-1,41.51,,,41.51,,0.99,,0.99,,,,249.83,,249.83,,,,#WAARDE!,,,959,,1b,,t,,,,,,,  ,0.75,,26.26,25.36,,,,,,,"200 kN HUN, DLR",l,m,n,>50,fan,"d, RT",OB_TG1_R022,"not used for S-N curve, no cooling; RH=50%",,,,x,x,,,,,,,,"Strain gauge:   TML FLA-6-11-1L, Middle, Center, BTB","SG, M, C, BTB",n/a,0.36
1671,GEV207_R0400_0106,31,50.84,DLR,MD2,0,LM,R0400,GE1,6.65,,25.27,25.27,168.05,150,,40.00,,TG 1 phase I,I,16/06/2003,22/06/2003,CA,-1,21.00,,,21.00,,0.47,,0.47,,,,124.97,,124.97,,,,#WAARDE!,,,1100000,,3,,t,y,,,,,,  ,2.31,,27.40,27.06,,,,,,,"200 kN HUN, DLR",l,m,n,43.0,fan,"d, RT",OB_TG1_R022,not used for S-N curve; RH=50%,,x,,x,x,,,,,,,,"Strain gauge:   TML FLA-6-11-1L, Middle, Center, BTB","SG, M, C, BTB",n/a,132.28
1672,GEV207_R0400_0105,31,50.84,DLR,MD2,0,LM,R0400,GE1,6.59,,25.19,25.19,166.00,150,,40.00,,TG 1 phase I,I,10/06/2003,16/06/2003,CA,-1,18.00,,,18.00,,0.40,,0.40,,,,108.43,,108.43,,,,#WAARDE!,,,1590000,,4,,t,y,,,,,,  ,3.17,,27.82,27.58,,,,,,,"200 kN HUN, DLR",l,m,n,42.0,fan,"d, RT",OB_TG1_R022,not used for S-N curve; RH=50%,,x,,x,x,,,,,,,,"Strain gauge:   TML FLA-6-11-1L, Middle, Center, BTB","SG, M, C, BTB",n/a,139.33
1673,GEV207_R0400_0104,31,50.84,DLR,MD2,0,LM,R0400,GE1,6.65,,25.04,25.04,166.52,150,,40.00,,TG 1 phase I,I,10/06/2003,10/06/2003,CA,-1,25.00,,,25.00,,0.59,,0.59,,,,150.14,,150.14,,,,#WAARDE!,,,4595,,0,,t,,,,,,,  ,2.18,,26.64,26.14,,,,,,,"200 kN HUN, DLR",l,m,n,>60,fan,"d, RT",OB_TG1_R022,not used for S-N curve; RH=50%,,x,,x,x,,,,,,,,"Strain gauge:   TML FLA-6-11-1L, Middle, Center, BTB","SG, M, C, BTB",n/a,0.59
1674,GEV207_R0400_0103,31,50.84,DLR,MD2,0,LM,R0400,GE1,6.60,,25.26,25.26,166.72,150,,40.00,,TG 1 phase I,I,10/06/2003,10/06/2003,CA,-1,25.00,,,25.00,,0.58,,0.58,,,,149.96,,149.96,,,,#WAARDE!,,,1822,,0,,t,,,,,,,  ,4.48,,27.15,26.61,,,,,,,"200 kN HUN, DLR",l,m,n,>60,fan,"d, RT",OB_TG1_R022,not used for S-N curve; RH=50%,,,,x,x,,,,,,,,"Strain gauge:   TML FLA-6-11-1L, Middle, Center, BTB","SG, M, C, BTB",n/a,0.11
1675,GEV207_R0400_0298,57,52.98,DLR,MD2,0,LM,R0400,GE1,6.52,,25.35,25.35,165.28,150,,40.00,,TG 1 phase I,I,16/03/2004,17/03/2004,CA,10,-44.87,,,-44.87,,-0.99,,-0.99,,,,-271.48,,-271.48,,,,#WAARDE!,,,74741,,3,,c,,,,,,,  ,3.04,,,28.69,,,,,,,"200 kN HUN, DLR",l,m,n,33-38,fan with cooling,"d, RT",OB_TG1_R022,"not used in s-n // specimen slipped, failure due to rapidly increased load",,,,,,,,x,,,,,"Strain gauge:   TML FLA-6-11-1L, Middle, Center, BTB","SG, M, C, BTB",n/a,6.83
1676,GEV207_R0400_0309,57,52.98,DLR,MD2,0,LM,R0400,GE1,6.63,,25.38,25.38,168.27,150,,40.00,,TG 1 phase I,I,08/03/2004,08/03/2004,CA,10,-49.49,,,-49.49,,-1.10,,-1.10,,,,-294.11,,-294.11,,,,#WAARDE!,,,5538,,2,,c,,,,,,,,2.67,,,28.65,,,,,,,"200 kN HUN, DLR",l,m,n,33-38,fan with cooling,"d, RT",OB_TG1_R022,not used in s-n // operating failure,,x,,,,,,x,,,,,"Strain gauge:   TML FLA-6-11-1L, Middle, Center, BTB","SG, M, C, BTB",n/a,0.58
1677,GEV207_R0400_0565,88,54.11,DLR,MD2,0,LM,R0400,GE1,6.37,,25.04,25.04,159.50,150,,40.00,,TG 1 phase I,I,19/03/2004,22/03/2004,CA,10,-44.32,,,-44.32,,-0.95,,-0.95,,,,-277.86,,-277.86,,,,#WAARDE!,,,876261,,3,,c,,,,,,,  ,3.04,,,31.13,,,,,,,"200 kN HUN, DLR",l,m,n,33-38,fan with cooling,"d, RT",OB_TG1_R022,unexpected high value of Eic. Lower Thickness.,,x,,,,,,x,,,,,"Strain gauge:   TML FLA-6-11-1L, Middle, Center, BTB","SG, M, C, BTB",n/a,80.07
1678,GEV207_R0400_0300,57,52.98,DLR,MD2,0,LM,R0400,GE1,6.55,,25.07,25.07,164.21,150,,40.00,,TG 1 phase I,I,16/03/2004,16/03/2004,CA,10,-48.89,,,-48.89,,-1.15,,-1.15,,,,-297.73,,-297.73,,,,#WAARDE!,,,27302,,2,,c,,,,,,,  ,2.54,,,27.65,,,,,,,"200 kN HUN, DLR",l,m,n,33-38,fan with cooling,"d, RT",OB_TG1_R022,failure of 1 strain gauge,,,,,,,x,x,,,,,"Strain gauge:   TML FLA-6-11-1L, Middle, Center, BTB","SG, M, C, BTB",n/a,2.99
1679,GEV207_R0400_0303,57,52.98,DLR,MD2,0,LM,R0400,GE1,6.64,,25.30,25.30,167.99,150,,40.00,,TG 1 phase I,I,15/03/2004,16/03/2004,CA,10,-49.33,,,-49.33,,-1.09,,-1.09,,,,-293.64,,-293.64,,,,#WAARDE!,,,53888,,2,,c,,,,,,,  ,2.54,,,28.71,,,,,,,"200 kN HUN, DLR",l,m,n,33-38,fan with cooling,"d, RT",OB_TG1_R022,,,x,,,,,,x,,,,,"Strain gauge:   TML FLA-6-11-1L, Middle, Center, BTB","SG, M, C, BTB",n/a,5.89
1680,GEV207_R0400_0304,57,52.98,DLR,MD2,0,LM,R0400,GE1,6.57,,25.15,25.15,165.24,150,,40.00,,TG 1 phase I,I,15/03/2004,15/03/2004,CA,10,-56.09,,,-56.09,,-1.27,,-1.27,,,,-339.45,,-339.45,,,,#WAARDE!,,,1986,,1,,c,,,,,,,,1.95,,,28.75,,,,,,,"200 kN HUN, DLR",l,m,n,33-38,fan with cooling,"d, RT",OB_TG1_R022,,,,,,,,,x,,,,,"Strain gauge:   TML FLA-6-11-1L, Middle, Center, BTB","SG, M, C, BTB",n/a,0.28
1681,GEV207_R0400_0302,57,52.98,DLR,MD2,0,LM,R0400,GE1,6.58,,25.23,25.23,166.01,150,,40.00,,TG 1 phase I,I,09/03/2004,12/03/2004,CA,10,-44.66,,,-44.66,,-1.01,,-1.01,,,,-269.01,,-269.01,,,,#WAARDE!,,,735964,,3,,c,,,,,,,  ,3.04,,,28.42,,,,,,,"200 kN HUN, DLR",l,m,n,33-38,fan with cooling,"d, RT",OB_TG1_R022,,,,,,,,,x,,,,,"Strain gauge:   TML FLA-6-11-1L, Middle, Center, BTB","SG, M, C, BTB",n/a,67.25
1682,GEV207_R0400_0301,57,52.98,DLR,MD2,0,LM,R0400,GE1,6.63,,25.32,25.32,167.87,150,,40.00,,TG 1 phase I,I,09/03/2004,09/03/2004,CA,10,-49.37,,,-49.37,,-1.11,,-1.11,,,,-294.09,,-294.09,,,,#WAARDE!,,,20876,,2,,c,,,,,,,  ,2.40,,,28.16,,,,,,,"200 kN HUN, DLR",l,m,n,33-38,fan with cooling,"d, RT",OB_TG1_R022,,,,,,,,,x,,,,,"Strain gauge:   TML FLA-6-11-1L, Middle, Center, BTB","SG, M, C, BTB",n/a,2.42
1683,GEV207_R0400_0312,57,52.98,DLR,MD2,0,LM,R0400,GE1,6.60,,25.32,25.32,167.11,150,,40.00,,TG 1 phase I,I,08/03/2004,08/03/2004,CA,10,-56.34,,,-56.34,,-1.30,,-1.30,,,,-337.14,,-337.14,,,,#WAARDE!,,,1540,,1,,c,,,,,,,  ,2.08,,,27.99,,,,,,,"200 kN HUN, DLR",l,m,n,33-38,fan with cooling,"d, RT",OB_TG1_R022,,,,,,,,,x,,,,,"Strain gauge:   TML FLA-6-11-1L, Middle, Center, BTB","SG, M, C, BTB",n/a,0.21
1684,GEV207_R0400_0311,57,52.98,DLR,MD2,0,LM,R0400,GE1,6.64,,25.28,25.28,167.86,150,,40.00,,TG 1 phase I,I,18/02/2004,08/03/2004,CA,10,-44.48,,,-44.48,,-0.99,,-0.99,,,,-264.98,,-264.98,,,,#WAARDE!,,,4744812,,3,,c,,,,,,,  ,3.20,,,28.54,,,,,,,"200 kN HUN, DLR",l,m,n,33-38,fan with cooling,"d, RT",OB_TG1_R022,,,,,,,,,x,,,,,"Strain gauge:   TML FLA-6-11-1L, Middle, Center, BTB","SG, M, C, BTB",n/a,411.88
1685,GEV207_R0400_0308,57,52.98,DLR,MD2,0,LM,R0400,GE1,6.59,,25.19,25.19,166.00,150,,40.00,,TG 1 phase I,I,18/02/2004,18/02/2004,CA,10,-53.95,,,-53.95,,-1.21,,-1.21,,,,-325.00,,-325.00,,,,#WAARDE!,,,2303,,1b,,c,,,,,,,  ,2.19,,,28.32,,,,,,,"200 kN HUN, DLR",l,m,n,33-38,fan with cooling,"d, RT",OB_TG1_R022,,,,,,,,,x,,,,,"Strain gauge:   TML FLA-6-11-1L, Middle, Center, BTB","SG, M, C, BTB",n/a,0.29
1686,GEV207_R0400_0310,57,52.98,DLR,MD2,0,LM,R0400,GE1,6.66,,25.33,25.33,168.70,150,,40.00,,TG 1 phase I,I,17/02/2004,18/02/2004,CA,10,-46.39,,,-46.39,,-1.03,,-1.03,,,,-274.99,,-274.99,,,,#WAARDE!,,,231071,,3,,c,,,,,,,  ,3.06,,,28.58,,,,,,,"200 kN HUN, DLR",l,m,n,33-38,fan with cooling,"d, RT",OB_TG1_R022,,,,,,,,,x,,,,,"Strain gauge:   TML FLA-6-11-1L, Middle, Center, BTB","SG, M, C, BTB",n/a,20.98
1687,GEV207_R0400_0307,57,52.98,DLR,MD2,0,LM,R0400,GE1,6.58,,25.30,25.30,166.47,150,,40.00,,TG 1 phase I,I,16/02/2004,17/02/2004,CA,10,-49.94,,,-49.94,,-1.12,,-1.12,,,,-299.99,,-299.99,,,,#WAARDE!,,,16743,,2,,c,,,,,,,  ,2.57,,,28.22,,,,,,,"200 kN HUN, DLR",l,m,n,33-38,fan with cooling,"d, RT",OB_TG1_R022,,,,,,,,,x,,,,,"Strain gauge:   TML FLA-6-11-1L, Middle, Center, BTB","SG, M, C, BTB",n/a,1.81
1688,GEV207_R0400_0306,57,52.98,DLR,MD2,0,LM,R0400,GE1,6.65,,25.15,25.15,167.25,150,,40.00,,TG 1 phase I,I,16/02/2004,16/02/2004,CA,10,-50.17,,,-50.17,,-1.12,,-1.12,,,,-299.97,,-299.97,,,,#WAARDE!,,,4206,,2,,c,,,,,,,  ,2.57,,,28.85,,,,,,,"200 kN HUN, DLR",l,m,n,33-38,fan with cooling,"d, RT",OB_TG1_R022,,,x,,,,,,x,,,,,"Strain gauge:   TML FLA-6-11-1L, Middle, Center, BTB","SG, M, C, BTB",n/a,0.45
1689,GEV207_R0400_0314,57,52.98,DLR,MD2,0,LM,R0400,GE1,6.65,,25.19,25.19,167.51,150,,40.00,,TG 1 phase I,I,10/02/2004,16/02/2004,CA,10,-58.63,,,-58.63,,-1.34,,-1.34,,,,-350.00,,-350.00,,,,#WAARDE!,,,917,,1,,c,,,,,,,  ,1.89,,,28.47,,,,,,,"200 kN HUN, DLR",l,m,n,33-38,fan with cooling,"d, RT",OB_TG1_R022,,,,,,,,,x,,,,,"Strain gauge:   TML FLA-6-11-1L, Middle, Center, BTB","SG, M, C, BTB",n/a,0.13
1690,GEV207_R0400_0313,57,52.98,DLR,MD2,0,LM,R0400,GE1,6.62,,25.21,25.21,166.89,150,,40.00,,TG 1 phase I,I,13/01/2004,10/02/2004,CA,10,-41.72,,,-41.72,,-0.94,,-0.94,,,,-249.98,,-249.98,,,,#WAARDE!,,,10173865,,4,,c,,,,,,,  ,3.70,,,28.02,,,,,,,"200 kN HUN, DLR",l,m,n,33-38,fan with cooling,"d, RT",OB_TG1_R022,,,,,,,,,x,,,,,"Strain gauge:   TML FLA-6-11-1L, Middle, Center, BTB","SG, M, C, BTB",n/a,763.80
1691,GEV207_I1290_0012,11,52.52,RISØ,MD2,90,LM,I1290,GE1,6.8800,,10.08,10.080,69.35,126,,,,TG 3 phase I,I,15/05/2004,15/05/2004,STC,,-13.94,,-13.94,,,2.53,2.53,0.00,,,,-201.00,-201.00,,,,,-13906.19,,,1,,,,,,,,,,,,,,,14.45,,,,,#DELING.DOOR.0!,-0.0139,"100 kN Instron, RISØ",d,h,,,,"d, RT; submersed in salt water for 6 months",,loading-unloading,x,,,,,,,,x,,,,,,,0.25
1692,GEV207_I1290_0011,11,52.52,RISØ,MD2,90,LM,I1290,GE1,6.8600,,10.07,10.070,69.08,126,,,,TG 3 phase I,I,15/05/2004,15/05/2004,STC,,-14.32,,-14.32,,,3.39,3.39,0.00,,,,-207.28,-207.28,,,,,-11974.58,,,1,,,,,,,,,,,,,,,17.31,,,,,#DELING.DOOR.0!,-0.0120,"100 kN Instron, RISØ",d,h,,,,"d, RT; submersed in salt water for 6 months",,loading-unloading,x,,,,,,,,x,,,,,,,0.25
1693,GEV207_I1290_0005,11,52.52,RISØ,MD2,90,LM,I1290,GE1,6.80,,10.05,10.05,68.34,126,,,,TG 3 phase I,I,16/05/2004,16/05/2004,STC,,-13.89,,-13.89,,,3.36,3.36,0.00,,,,-203.27,-203.27,,,,,-14571.33,,,1,,,,,,,,,,,,,,,13.95,,,,,#DELING.DOOR.0!,-0.0146,"100 kN Instron, RISØ",d,h,,,,"d, RT; submersed in salt water for 6 months",,loading-unloading,x,,,,,,,,x,,,,,,,0.25
1694,GEV207_I1290_0006,11,52.52,RISØ,MD2,90,LM,I1290,GE1,6.8300,,10.06,10.060,68.71,126,,,,TG 3 phase I,I,15/05/2004,15/05/2004,STC,,-13.89,,-13.89,,,3.05,3.05,0.00,,,,-202.22,-202.22,,,,,-12521.36,,,1,,,,,,,,,,,,,,,16.15,,,,,#DELING.DOOR.0!,-0.0125,"100 kN Instron, RISØ",d,h,,,,"d, RT; submersed in salt water for 6 months",,loading-unloading,x,,,,,,,,x,,,,,,,0.25
1695,GEV207_I1290_0016,11,52.52,RISØ,MD2,90,LM,I1290,GE1,6.9170,,10.06,10.058,69.57,126,,,,TG 3 phase I,I,04/05/2004,04/05/2004,STC,,-13.80,,-13.79,,,-3.85,-3.85,0.00,,,,-198.29,-198.28,,,,,-13727.99,,,1,,,,,,,,,,,,,,,14.44,,,,,#DELING.DOOR.0!,-0.0137,"100 kN Instron, RISØ",d,h,,,,"d, RT; submersed in salt water for 6 months",,loading,,,,,,,,,,,,,,,,0.25
1696,GEV207_I1290_0010,11,52.52,RISØ,MD2,90,LM,I1290,GE1,6.8400,,10.09,10.086,68.99,126,,,,TG 3 phase I,I,04/05/2004,04/05/2004,STC,,-13.55,,-13.55,,,-3.75,-3.75,0.00,,,,-196.41,-196.41,,,,,-13876.30,,,1,,,,,,,,,,,,,,,14.15,,,,,#DELING.DOOR.0!,-0.0139,"100 kN Instron, RISØ",d,h,,,,"d, RT; submersed in salt water for 6 months",,loading,,,,,,,,,,,,,,,,0.25
1697,GEV207_I1290_0007,11,52.52,RISØ,MD2,90,LM,I1290,GE1,6.8430,,10.06,10.058,68.83,126,,,,TG 3 phase I,I,04/05/2004,04/05/2004,STC,,-13.55,,-13.55,,,-3.14,-3.14,0.00,,,,-196.87,-196.87,,,,,-15435.53,,,1,,,,,,,,,,,,,,,12.75,,,,,#DELING.DOOR.0!,-0.0154,"100 kN Instron, RISØ",d,h,,,,"d, RT; submersed in salt water for 6 months",,loading,,,,,,,,,,,,,,,,0.25
1698,GEV207_I1200_0016,10,49.60,RISØ,MD2,0,LM,I1200,GE1,6.9700,,9.88,9.8800,68.86,126,,,,TG 3 phase I,I,18/06/2004,18/06/2004,STC,,-30.18,,-30.18,,,-1.89,-1.89,0.00,,,,-438.20,-438.19,,,,,-15855.49,,,1,,,,,,,,,,,,,,,27.64,,,,,#DELING.DOOR.0!,-0.0159,"100 kN Instron, RISØ",d,h,,,,"d, RT; submersed in salt water for 6 months",,loading-unloading,,,,,,,,,x,,,,,,,0.25
1699,GEV207_I1200_0015,10,49.60,RISØ,MD2,0,LM,I1200,GE1,6.8800,,10.01,10.010,68.87,126,,,,TG 3 phase I,I,18/06/2004,18/06/2004,STC,,-30.47,,-30.35,,,-1.80,-1.80,0.00,,,,-442.42,-440.64,,,,,-16764.60,,,1,,,,,,,,,,,,,,,26.28,,,,,#DELING.DOOR.0!,-0.0168,"100 kN Instron, RISØ",d,h,,,,"d, RT; submersed in salt water for 6 months",,loading-unloading,,,,,,,,,x,,,,,,,0.25
1700,GEV207_I1200_0013,10,49.60,RISØ,MD2,0,LM,I1200,GE1,6.9200,,10.08,10.080,69.75,126,,,,TG 3 phase I,I,18/06/2004,18/06/2004,STC,,-30.01,,-30.00,,,-1.64,-1.64,0.00,,,,-430.16,-430.16,,,,,-16411.01,,,1,,,,,,,,,,,,,,,26.21,,,,,#DELING.DOOR.0!,-0.0164,"100 kN Instron, RISØ",d,h,,,,"d, RT; submersed in salt water for 6 months",,loading-unloading,,,,,,,,,x,,,,,,,0.25
1701,GEV207_I1200_0012,10,49.60,RISØ,MD2,0,LM,I1200,GE1,6.9500,,10.03,10.030,69.71,126,,,,TG 3 phase I,I,18/06/2004,18/06/2004,STC,,-33.28,,-33.28,,,-2.01,-2.01,0.00,,,,-477.36,-477.35,,,,,-17292.49,,,1,,,,,,,,,,,,,,,27.60,,,,,#DELING.DOOR.0!,-0.0173,"100 kN Instron, RISØ",d,h,,,,"d, RT; submersed in salt water for 6 months",,loading-unloading,,,,,,,,,x,,,,,,,0.25
1702,GEV207_I1200_0011,10,49.60,RISØ,MD2,0,LM,I1200,GE1,6.8300,,9.99,9.9900,68.23,126,,,,TG 3 phase I,I,18/06/2004,18/06/2004,STC,,-31.62,,-31.62,,,-1.85,-1.85,0.00,,,,-463.36,-463.36,,,,,-17835.99,,,1,,,,,,,,,,,,,,,25.98,,,,,#DELING.DOOR.0!,-0.0178,"100 kN Instron, RISØ",d,h,,,,"d, RT; submersed in salt water for 6 months",,loading,,,,,,,,,,,,,,,,0.25
1703,GEV207_I1200_0009,10,49.60,RISØ,MD2,0,LM,I1200,GE1,6.9100,,10.14,10.140,70.07,126,,,,TG 3 phase I,I,18/06/2004,18/06/2004,STC,,-31.32,,-31.32,,,-1.75,-1.75,0.00,,,,-447.04,-447.04,,,,,-16497.27,,,1,,,,,,,,,,,,,,,27.10,,,,,#DELING.DOOR.0!,-0.0165,"100 kN Instron, RISØ",d,h,,,,"d, RT; submersed in salt water for 6 months",,loading,,,,,,,,,,,,,,,,0.25
1704,GEV207_I1200_0008,10,49.60,RISØ,MD2,0,LM,I1200,GE1,6.7900,,10.02,10.020,68.04,126,,,,TG 3 phase I,I,18/06/2004,18/06/2004,STC,,-30.37,,-29.88,,,-1.96,-1.96,0.00,,,,-446.40,-439.22,,,,,-16582.10,,,1,,,,,,,,,,,,,,,26.49,,,,,#DELING.DOOR.0!,-0.0169,"100 kN Instron, RISØ",d,h,,,,"d, RT; submersed in salt water for 6 months",,loading,,,,,,,,,,,,,,,,0.25
1705,GEV207_R0400_0284,56,52.16,DLR,MD2,0,LM,R0400,GE1,6.55,,25.30,25.30,165.72,150,,40.00,,TG 1 phase I,I,29/04/2004,29/04/2004,PBTC21,-1,30.61,,,30.61,,0.67,,0.67,,,,184.71,,184.71,,,,#WAARDE!,,,3241,2,2,,c,,,,,,,,1.44,,28.05,27.77,,,,,,,"200 kN HUN, DLR",l,m,n,,,"d, RT",OB_TG1_R025,no cooling; RH=50%; f2 filled in by RN,,x,,x,,,,x,,,,,"Strain gauge:   TML FLA-6-11-1L, Middle, Center, BTB","SG, M, C, BTB",,0.63
1707,GEV207_R0400_0292,56,52.16,DLR,MD2,0,LM,R0400,GE1,6.59,,25.29,25.29,166.66,150,,40.00,,TG 1 phase I,I,18/05/2004,20/05/2004,BTJ22,0.1,44.76,,,44.76,,0.96,,0.96,,,,268.57,,268.57,,,,#WAARDE!,,,25000,2,2,,c,,10,49.32,1.05,295.93,456019,,3.34,2.55,28.08,,,,,,,,"200 kN HUN, DLR",l,m,n,,fan,"d, RT",OB_TG1_R025,RH=50%; f2 filled in by RN,,,,,,,,x,,,,,"Strain gauge:   TML FLA-6-11-1L, Middle, Center, BTB","SG, M, C, BTB",,2.08
1708,GEV207_R0400_0291,56,52.16,DLR,MD2,0,LM,R0400,GE1,6.57,,25.25,25.25,165.89,150,,40.00,,TG 1 phase I,I,18/05/2004,18/05/2004,BTJ22,10,-49.24,,,-49.24,,1.06,,1.06,,,,-296.82,,-296.82,,,,#WAARDE!,,,25000,2,2,,t,,0.1,44.69,0.96,269.39,26347,,2.55,3.34,,28.05,,,,,,,"200 kN HUN, DLR",l,m,n,,fan,"d, RT",OB_TG1_R025,RH=50%; f2 filled in by RN,,,,,x,,,x,,,,,"Strain gauge:   TML FLA-6-11-1L, Middle, Center, BTB","SG, M, C, BTB",,2.72
1709,GEV207_R0400_0290,56,52.16,DLR,MD2,0,LM,R0400,GE1,6.51,,25.23,25.23,164.25,150,,40.00,,TG 1 phase I,I,17/05/2004,18/05/2004,BTJ22,10,-49.20,,,-49.20,,1.03,,1.03,,,,-299.55,,-299.55,,,,#WAARDE!,,,25000,2,2,,t,,0.1,44.65,0.93,271.85,38340,,2.55,3.34,,29.11,,,,,,,"200 kN HUN, DLR",l,m,n,,fan,"d, RT",OB_TG1_R025,RH=50%; f2 filled in by RN,,,,,x,,,x,,,,,"Strain gauge:   TML FLA-6-11-1L, Middle, Center, BTB","SG, M, C, BTB",,2.72
1710,GEV207_R0400_0287,56,52.16,DLR,MD2,0,LM,R0400,GE1,6.62,,25.16,25.16,166.56,150,,40.00,,TG 1 phase I,I,06/05/2004,06/05/2004,BTC21,-1,46.04,,,30.44,,0.68,,0.68,,,,276.42,,182.76,,,,#WAARDE!,,,25000,2,2,,t,,-1,46.04,1.01,276.42,354,,1.44,0.63,27.87,27.03,,,,,,,"200 kN HUN, DLR",l,m,n,,fan,"d, RT",OB_TG1_R025,RH=50%; f2 filled in by RN,,,,,x,,,x,,,,,"Strain gauge:   TML FLA-6-11-1L, Middle, Center, BTB","SG, M, C, BTB",,4.82
1711,GEV207_R0400_0286,56,52.16,DLR,MD2,0,LM,R0400,GE1,6.58,,25.23,25.23,166.01,150,,40.00,,TG 1 phase I,I,05/05/2004,06/05/2004,BTC21,-1,46.17,,,30.53,,0.71,,0.71,,,,278.11,,183.90,,,,#WAARDE!,,,25000,2,2,,t,,-1,46.17,1.03,278.11,217,,1.44,0.63,27.93,25.85,,,,,,,"200 kN HUN, DLR",l,m,n,,fan,"d, RT",OB_TG1_R025,RH=50%; f2 filled in by RN,,x,,,x,,,x,,,,,"Strain gauge:   TML FLA-6-11-1L, Middle, Center, BTB","SG, M, C, BTB",,4.82
1712,GEV207_R0400_0285,56,52.16,DLR,MD2,0,LM,R0400,GE1,6.55,,25.31,25.31,165.78,150,,40.00,,TG 1 phase I,I,29/04/2004,30/04/2004,BTC21,-1,46.31,,,30.62,,0.68,,0.68,,,,279.35,,184.70,,,,#WAARDE!,,,25000,2,2,,t,,-1,46.31,1.03,279.35,236,,1.44,0.63,27.61,26.88,,,,,,,"200 kN HUN, DLR",l,m,n,,fan,"d, RT",OB_TG1_R025,RH=50%; f2 filled in by RN,,,,,x,,,x,,,,,"Strain gauge:   TML FLA-6-11-1L, Middle, Center, BTB","SG, M, C, BTB",,4.82
1713,GEV207_R0400_0289,56,52.16,DLR,MD2,0,LM,R0400,GE1,6.56,,25.12,25.12,164.79,150,,40.00,,TG 1 phase I,I,12/05/2004,13/05/2004,BTC1b2,-1,38.94,,,38.94,,,,,,,,236.30,,236.30,,,,#WAARDE!,,,2500,1b,1b,,t,,-1,30.40,,184.48,54168,,0.84,1.44,,,,,,,,,"200 kN HUN, DLR",l,m,n,,fan,"d, RT",OB_TG1_R025,errors in strain measurement; RH=50%; f2 filled in by RN,,,,,x,,x,,,,,,"Strain gauge:   TML FLA-6-11-1L, Middle, Center, BTB","SG, M, C, BTB",,0.83
1714,GEV207_R0400_0288,56,52.16,DLR,MD2,0,LM,R0400,GE1,6.62,,25.47,25.47,168.61,150,,40.00,,TG 1 phase I,I,11/05/2004,12/05/2004,BTC1b2,-1,39.47,,,39.47,,,,,,,,234.09,,234.09,,,,#WAARDE!,,,2500,1b,1b,,t,,-1,30.52,,181.01,65975,,0.84,1.44,,,,,,,,,"200 kN HUN, DLR",l,m,n,,fan,"d, RT",OB_TG1_R025,errors in strain measurement; RH=50%; f2 filled in by RN,,,,,x,,x,,,,,,"Strain gauge:   TML FLA-6-11-1L, Middle, Center, BTB","SG, M, C, BTB",,0.83
1715,GEV207_R0400_0283,56,52.16,DLR,MD2,0,LM,R0400,GE1,6.53,,25.34,25.34,165.47,150,,40.00,,TG 1 phase I,I,21/04/2004,21/04/2004,PBTC12,-1,46.37,,,46.37,,1.04,,1.04,,,,280.23,,280.23,,,,#WAARDE!,,,349,1,1,,c,,,,,,,,0.63,,27.59,26.35,,,,,,,"200 kN HUN, DLR",l,m,n,,fan,"d, RT",OB_TG1_R025,RH=50%; f2 filled in by RN,,,,,,,,x,,,,,"Strain gauge:   TML FLA-6-11-1L, Middle, Center, BTB","SG, M, C, BTB",,0.15
1716,GEV207_R0400_0282,56,52.16,DLR,MD2,0,LM,R0400,GE1,6.56,,25.29,25.29,165.90,150,,40.00,,TG 1 phase I,I,21/04/2004,21/04/2004,PBTC12,-1,46.28,,,46.28,,1.06,,1.06,,,,278.96,,278.96,,,,#WAARDE!,,,443,1,1,,c,,,,,,,,0.63,,26.75,25.73,,,,,,,"200 kN HUN, DLR",l,m,n,,fan,"d, RT",OB_TG1_R025,RH=50%; f2 filled in by RN,,,,,,,,x,,,,,"Strain gauge:   TML FLA-6-11-1L, Middle, Center, BTB","SG, M, C, BTB",,0.20
1717,GEV207_S0107_026,144,53.07,VUB,MD2,0,LM,S0107,GE1,,,,,,250,,,,TG 2 phase I,I,16/06/2004,16/06/2004,"MA1, STT",,42.50,,42.50,,11.09,,,,-0.53,0.36,,,,,,,,#WAARDE!,,,1,,,,,,,,1.83,,,  ,,,,,,,,,,,"100 kN Biaxial set-up, VUB",l,m,n,,,"d, RT",OB_TG2_R025,"Faxial/F90: 3,85/1",,,,,,,,,,,"GEV207_S0100_026, geometry 7",,"Strain gauge:   TML FRA-6, Middle","SG, M",,
1718,GEV207_S0107_028,144,53.07,VUB,MD2,0,LM,S0107,GE1,,,,,,250,,,,TG 2 phase I,I,16/06/2004,16/06/2004,"MA1, STT",,13.62,,,,13.62,,,,1.53,0.44,,,,,,,,#WAARDE!,,,1,,,,,,,13.62,-0.62,,,  ,,,,,,,,,,,"100 kN Biaxial set-up, VUB",l,m,n,,,"d, RT",OB_TG2_R025,Faxial/F90: 0/1,,,,,,,,,,,"GEV207_S0100_028, geometry 7",,"Strain gauge:   TML FRA-6, Middle","SG, M",,
1719,GEV207_S0107_019,144,53.07,VUB,MD2,0,LM,S0107,GE1,,,,,,250,,,,TG 2 phase I,I,05/05/2004,05/05/2004,"MA1, STT",,14.77,,,,14.77,,,,1.87,0.60,,,,,,,,#WAARDE!,,,1,,,,,,,14.77,-0.68,,,  ,,,,,,,,,,,"100 kN Biaxial set-up, VUB",l,m,n,,,"d, RT",OB_TG2_R025,Faxial/F90: 0/1,,,,,,,,,,,"GEV207_S0100_019, geometry 7",,"Strain gauge:   TML FRA-6, Middle","SG, M",,
1720,GEV207_S0107_018,147,0.00,VUB,MD2,0,LM,S0107,GE1,,,,,,250,,,,TG 2 phase I,I,05/05/2004,05/05/2004,"MA1, STT",,14.44,,,,14.44,,,,1.75,0.56,,,,,,,,#WAARDE!,,,1,,,,,,,14.44,-0.67,,,  ,,,,,,,,,,,"100 kN Biaxial set-up, VUB",l,m,n,,,"d, RT",OB_TG2_R025,Faxial/F90: 0/1,,,,,,,,,,,"GEV207_S0100_018, geometry 7",,"Strain gauge:   TML FRA-6, Middle","SG, M",,
1721,GEV207_S0107_011,142,52.34,VUB,MD2,0,LM,S0107,GE1,,,,,,250,,,,TG 2 phase I,I,03/05/2004,03/05/2004,"MA1, STT",,14.00,,,,14.00,,,,1.60,0.48,,,,,,,,#WAARDE!,,,1,,,,,,,14.00,-0.65,,,  ,,,,,,,,,,,"100 kN Biaxial set-up, VUB",l,m,n,,,"d, RT",OB_TG2_R025,Faxial/F90: 0/1,,,,,,,,,,,"GEV207_S0100_011, geometry 7",,"Strain gauge:   TML FRA-6, Middle","SG, M",,
1722,GEV207_S0107_027,144,53.07,VUB,MD2,0,LM,S0107,GE1,,,,,,250,,,,TG 2 phase I,I,16/06/2004,16/06/2004,"MA1, STT",,44.07,,44.07,,0.00,,,,-1.64,0.44,,,,,,,,#WAARDE!,,,1,,,,,,,0.00,2.37,,,  ,,,,,,,,,,,"100 kN Biaxial set-up, VUB",l,m,n,,,"d, RT",OB_TG2_R025,Faxial/F90: 1/0,,,,,,,,,,,"GEV207_S0100_027, geometry 7",,"Strain gauge:   TML FRA-6, Middle","SG, M",,
1723,GEV207_S0107_017,147,0.00,VUB,MD2,0,LM,S0107,GE1,,,,,,250,,,,TG 2 phase I,I,05/05/2004,05/05/2004,"MA1, STT",,45.50,,45.50,,0.00,,,,-1.86,0.32,,,,,,,,#WAARDE!,,,1,,,,,,,0.00,2.23,,,  ,,,,,,,,,,,"100 kN Biaxial set-up, VUB",l,m,n,,,"d, RT",OB_TG2_R025,Faxial/F90: 1/0,,,,,,,,,,,"GEV207_S0100_017, geometry 7",,"Strain gauge:   TML FRA-6, Middle","SG, M",,
1724,GEV207_S0107_016,143,51.99,VUB,MD2,0,LM,S0107,GE1,,,,,,250,,,,TG 2 phase I,I,05/05/2004,05/05/2004,"MA1, STT",,39.35,,39.35,,0.00,,,,-1.87,0.18,,,,,,,,#WAARDE!,,,1,,,,,,,0.00,2.36,,,  ,,,,,,,,,,,"100 kN Biaxial set-up, VUB",l,m,n,,,"d, RT",OB_TG2_R025,Faxial/F90: 1/0,,,,,,,,,,,"GEV207_S0100_016, geometry 7",,"Strain gauge:   TML FRA-6, Middle","SG, M",,
1725,GEV207_S0107_010,142,52.34,VUB,MD2,0,LM,S0107,GE1,,,,,,250,,,,TG 2 phase I,I,03/05/2004,03/05/2004,"MA1, STT",,39.23,,39.23,,0.00,,,,-1.77,0.17,,,,,,,,#WAARDE!,,,1,,,,,,,0.00,2.11,,,  ,,,,,,,,,,,"100 kN Biaxial set-up, VUB",l,m,n,,,"d, RT",OB_TG2_R025,Faxial/F90: 1/0,,,,,,,,,,,"GEV207_S0100_010, geometry 7",,"Strain gauge:   TML FRA-6, Middle","SG, M",,
1726,GEV207_S0107_025,144,53.07,VUB,MD2,0,LM,S0107,GE1,,,,,,250,,,,TG 2 phase I,I,17/05/2004,17/05/2004,"MA1, STT",,29.54,,29.54,,15.36,,,,0.53,0.53,,,,,,,,#WAARDE!,,,1,,,,,,,15.36,0.79,,,  ,,,,,,,,,,,"100 kN Biaxial set-up, VUB",l,m,n,,,"d, RT",OB_TG2_R025,"Faxial/F90: 1,925/1",,,,,,,,,,,"GEV207_S0100_025, geometry 7",,"Strain gauge:   TML FRA-6, Middle","SG, M",,
1727,GEV207_S0107_024,144,53.07,VUB,MD2,0,LM,S0107,GE1,,,,,,250,,,,TG 2 phase I,I,17/05/2004,17/05/2004,"MA1, STT",,27.21,,27.21,,14.16,,,,0.45,0.54,,,,,,,,#WAARDE!,,,1,,,,,,,14.16,0.77,,,  ,,,,,,,,,,,"100 kN Biaxial set-up, VUB",l,m,n,,,"d, RT",OB_TG2_R025,"Faxial/F90: 1,925/1",,,,,,,,,,,"GEV207_S0100_024, geometry 7",,"Strain gauge:   TML FRA-6, Middle","SG, M",,
1728,GEV207_S0107_009,147,0.00,VUB,MD2,0,LM,S0107,GE1,,,,,,250,,,,TG 2 phase I,I,14/05/2004,14/05/2004,,,,,,,,,,,,,,,,,,,,#WAARDE!,,,1,,,,,,,,,,,  ,,,,,,,,,,,"100 kN Biaxial set-up, VUB",l,m,n,,,"d, RT",,nok,x,,,,,,,,,,"GEV207_S0100_009, geometry 7",,"Strain gauge:   TML FRA-6, Middle","SG, M",,
1729,GEV207_S0107_023,144,53.07,VUB,MD2,0,LM,S0107,GE1,,,,,,250,,,,TG 2 phase I,I,14/05/2004,14/05/2004,"MA1, STT",,41.70,,41.70,,5.45,,,,-1.22,0.48,,,,,,,,#WAARDE!,,,1,,,,,,,5.45,2.06,,,  ,,,,,,,,,,,"100 kN Biaxial set-up, VUB",l,m,n,,,"d, RT",OB_TG2_R025,"Faxial/F90: 7,7/1",,,,,,,,,,,"GEV207_S0100_023, geometry 7",,"Strain gauge:   TML FRA-6, Middle","SG, M",,
1730,GEV207_S0107_022,144,53.07,VUB,MD2,0,LM,S0107,GE1,,,,,,250,,,,TG 2 phase I,I,13/05/2004,13/05/2004,"MA1, STT",,43.23,,43.23,,5.63,,,,-1.08,0.42,,,,,,,,#WAARDE!,,,1,,,,,,,5.63,1.90,,,  ,,,,,,,,,,,"100 kN Biaxial set-up, VUB",l,m,n,,,"d, RT",OB_TG2_R025,"Faxial/F90: 7,7/1",,,,,,,,,,,"GEV207_S0100_022, geometry 7",,"Strain gauge:   TML FRA-6, Middle","SG, M",,
1731,GEV207_S0107_008,147,0.00,VUB,MD2,0,LM,S0107,GE1,,,,,,250,,,,TG 2 phase I,I,13/05/2004,13/05/2004,"MA1, STT",,43.10,,43.10,,5.61,,,,-1.12,0.53,,,,,,,,#WAARDE!,,,1,,,,,,,5.61,2.10,,,  ,,,,,,,,,,,"100 kN Biaxial set-up, VUB",l,m,n,,,"d, RT",OB_TG2_R025,"Faxial/F90: 7,7/1",,,,,,,,,,,"GEV207_S0100_008, geometry 7",,"Strain gauge:   TML FRA-6, Middle","SG, M",,
1732,GEV207_S0107_021,144,53.07,VUB,MD2,0,LM,S0107,GE1,,,,,,250,,,,TG 2 phase I,I,20/05/2004,20/05/2004,"MA1, STT",,36.13,,36.13,,14.03,,,,0.08,0.61,,,,,,,,#WAARDE!,,,1,,,,,,,14.03,1.33,,,  ,,,,,,,,,,,"100 kN Biaxial set-up, VUB",l,m,n,,,"d, RT",OB_TG2_R025,"Faxial/F90: 2,567/1",,,,,,,,,,,"GEV207_S0100_021, geometry 7",,"Strain gauge:   TML FRA-6, Middle","SG, M",,
1733,GEV207_S0107_020,144,53.07,VUB,MD2,0,LM,S0107,GE1,,,,,,250,,,,TG 2 phase I,I,20/05/2004,20/05/2004,"MA1, STT",,37.16,,37.16,,14.44,,,,-0.26,0.65,,,,,,,,#WAARDE!,,,1,,,,,,,14.44,1.34,,,  ,,,,,,,,,,,"100 kN Biaxial set-up, VUB",l,m,n,,,"d, RT",OB_TG2_R025,"Faxial/F90: 2,567/1",,,,,,,,,,,"GEV207_S0100_020, geometry 7",,"Strain gauge:   TML FRA-6, Middle","SG, M",,
1734,GEV207_S0107_007,147,0.00,VUB,MD2,0,LM,S0107,GE1,,,,,,250,,,,TG 2 phase I,I,20/05/2004,20/05/2004,"MA1, STT",,35.44,,35.44,,13.77,,,,0.06,0.58,,,,,,,,#WAARDE!,,,1,,,,,,,13.77,1.25,,,  ,,,,,,,,,,,"100 kN Biaxial set-up, VUB",l,m,n,,,"d, RT",OB_TG2_R025,Faxial/F90: 2.567/1,,,,,,,,,,,"GEV207_S0100_007, geometry 7",,"Strain gauge:   TML FRA-6, Middle","SG, M",,
1735,GEV207_S0107_013,142,52.34,VUB,MD2,0,LM,S0107,GE1,,,,,,250,,,,TG 2 phase I,I,26/05/2004,26/05/2004,"MA1, STT",,42.68,,42.68,,7.43,,,,-1.07,0.48,,,,,,,,#WAARDE!,,,1,,,,,,,7.43,2.19,,,  ,,,,,,,,,,,"100 kN Biaxial set-up, VUB",l,m,n,,,"d, RT",OB_TG2_R025,"Faxial/F90: 5,775/1",,,,,,,,,,,"GEV207_S0100_013, geometry 7",,"Strain gauge:   TML FRA-6, Middle","SG, M",,
1736,GEV207_S0107_012,142,52.34,VUB,MD2,0,LM,S0107,GE1,,,,,,250,,,,TG 2 phase I,I,26/05/2004,26/05/2004,"MA1, STT",,39.74,,39.74,,6.92,,,,-0.86,0.55,,,,,,,,#WAARDE!,,,1,,,,,,,6.92,1.70,,,  ,,,,,,,,,,,"100 kN Biaxial set-up, VUB",l,m,n,,,"d, RT",OB_TG2_R025,"Faxial/F90: 5,775/1",,,,,,,,,,,"GEV207_S0100_012, geometry 7",,"Strain gauge:   TML FRA-6, Middle","SG, M",,
1737,GEV207_S0107_006,147,0.00,VUB,MD2,0,LM,S0107,GE1,,,,,,250,,,,TG 2 phase I,I,27/05/2004,27/05/2004,"MA1, STT",,39.59,,39.59,,6.88,,,,-0.84,0.47,,,,,,,,#WAARDE!,,,1,,,,,,,6.88,1.74,,,  ,,,,,,,,,,,"100 kN Biaxial set-up, VUB",l,m,n,,,"d, RT",OB_TG2_R025,"Faxial/F90: 5,775/1",,,,,,,,,,,"GEV207_S0100_006, geometry 7",,"Strain gauge:   TML FRA-6, Middle","SG, M",,
1738,GEV207_S0105_026,148,0.00,VUB,MD2,0,LM,S0105,GE1,,,,,,250,,,,TG 2 phase I,I,15/06/2004,15/06/2004,"MA1, STT",,49.03,,49.03,,12.79,,,,-0.65,0.60,,,,,,,,#WAARDE!,,,1,,,,,,,12.79,1.76,,,  ,,,,,,,,,,,"100 kN Biaxial set-up, VUB",l,m,n,,,"d, RT",OB_TG2_R025/OB_TG2_R036,"Faxial/F90: 3,85/1",,,,,,,,,,,"GEV207_S0100_026, geometry 5",,"Strain gauge:   TML FRA-6, Middle","SG, M",,
1739,GEV207_S0105_028,148,0.00,VUB,MD2,0,LM,S0105,GE1,,,,,,250,,,,TG 2 phase I,I,15/06/2004,15/06/2004,"MA1, STT",,19.59,,0.00,,19.59,,,,2.19,0.63,,,,,,,,#WAARDE!,,,1,,,,,,,19.59,-0.88,,,  ,,,,,,,,,,,"100 kN Biaxial set-up, VUB",l,m,n,,,"d, RT",OB_TG2_R025/OB_TG2_R036,Faxial/F90: 0/1,,,,,,,,,,,"GEV207_S0100_028, geometry 5",,"Strain gauge:   TML FRA-6, Middle","SG, M",,
1740,GEV207_S0105_019,145,0.00,VUB,MD2,0,LM,S0105,GE1,,,,,,250,,,,TG 2 phase I,I,04/05/2004,04/05/2004,"MA1, STT",,19.45,,0.00,,19.45,,,,2.24,0.57,,,,,,,,#WAARDE!,,,1,,,,,,,19.45,-0.85,,,  ,,,,,,,,,,,"100 kN Biaxial set-up, VUB",l,m,n,,,"d, RT",OB_TG2_R025/OB_TG2_R036,Faxial/F90: 0/1,,,,,,,,,,,"GEV207_S0100_019, geometry 5",,"Strain gauge:   TML FRA-6, Middle","SG, M",,
1741,GEV207_S0105_018,149,0.00,VUB,MD2,0,LM,S0105,GE1,,,,,,250,,,,TG 2 phase I,I,04/05/2004,04/05/2004,"MA1, STT",,20.11,,0.00,,20.11,,,,2.04,0.69,,,,,,,,#WAARDE!,,,1,,,,,,,20.11,-0.76,,,  ,,,,,,,,,,,"100 kN Biaxial set-up, VUB",l,m,n,,,"d, RT",OB_TG2_R025/OB_TG2_R036,Faxial/F90: 0/1,,,,,,,,,,,"GEV207_S0100_018, geometry 5",,"Strain gauge:   TML FRA-6, Middle","SG, M",,
1742,GEV207_S0105_011,146,0.00,VUB,MD2,0,LM,S0105,GE1,,,,,,250,,,,TG 2 phase I,I,03/05/2004,03/05/2004,"MA1, STT",,18.82,,0.00,,18.82,,,,2.17,0.74,,,,,,,,#WAARDE!,,,1,,,,,,,18.82,-0.81,,,  ,,,,,,,,,,,"100 kN Biaxial set-up, VUB",l,m,n,,,"d, RT",OB_TG2_R025/OB_TG2_R036,Faxial/F90: 0/1,,,,,,,,,,,"GEV207_S0100_011, geometry 5",,"Strain gauge:   TML FRA-6, Middle","SG, M",,
1743,GEV207_S0105_027,148,0.00,VUB,MD2,0,LM,S0105,GE1,,,,,,250,,,,TG 2 phase I,I,15/06/2004,15/06/2004,"MA1, STT",,48.39,,48.39,,0.00,,,,-1.64,0.30,,,,,,,,#WAARDE!,,,1,,,,,,,,2.01,,,  ,,,,,,,,,,,"100 kN Biaxial set-up, VUB",l,m,n,,,"d, RT",OB_TG2_R025/OB_TG2_R036,Faxial/F90: 1/0,,,,,,,,,,,"GEV207_S0100_027, geometry 5",,"Strain gauge:   TML FRA-6, Middle","SG, M",,
1744,GEV207_S0105_017,149,0.00,VUB,MD2,0,LM,S0105,GE1,,,,,,250,,,,TG 2 phase I,I,04/05/2004,04/05/2004,"MA1, STT",,54.47,,54.47,,0.00,,,,-1.72,0.39,,,,,,,,#WAARDE!,,,1,,,,,,,,2.16,,,  ,,,,,,,,,,,"100 kN Biaxial set-up, VUB",l,m,n,,,"d, RT",OB_TG2_R025/OB_TG2_R036,Faxial/F90: 1/0,,,,,,,,,,,"GEV207_S0100_017, geometry 5",,"Strain gauge:   TML FRA-6, Middle","SG, M",,
1745,GEV207_S0105_016,149,0.00,VUB,MD2,0,LM,S0105,GE1,,,,,,250,,,,TG 2 phase I,I,04/05/2004,04/05/2004,"MA1, STT",,54.29,,54.29,,0.00,,,,-1.98,0.20,,,,,,,,#WAARDE!,,,1,,,,,,,,2.21,,,  ,,,,,,,,,,,"100 kN Biaxial set-up, VUB",l,m,n,,,"d, RT",OB_TG2_R025/OB_TG2_R036,Faxial/F90: 1/0,,,,,,,,,,,"GEV207_S0100_016, geometry 5",,"Strain gauge:   TML FRA-6, Middle","SG, M",,
1746,GEV207_S0105_010,146,0.00,VUB,MD2,0,LM,S0105,GE1,,,,,,250,,,,TG 2 phase I,I,03/05/2004,03/05/2004,"MA1, STT",,46.77,,46.77,,0.00,,,,-1.76,0.23,,,,,,,,#WAARDE!,,,1,,,,,,,,2.22,,,  ,,,,,,,,,,,"100 kN Biaxial set-up, VUB",l,m,n,,,"d, RT",OB_TG2_R025/OB_TG2_R036,Faxial/F90: 1/0,,,,,,,,,,,"GEV207_S0100_010, geometry 5",,"Strain gauge:   TML FRA-6, Middle","SG, M",,
1747,GEV207_S0105_025,145,0.00,VUB,MD2,0,LM,S0105,GE1,,,,,,250,,,,TG 2 phase I,I,12/05/2004,12/05/2004,"MA1, STT",,38.64,,38.64,,20.10,,,,0.66,0.88,,,,,,,,#WAARDE!,,,1,,,,,,,20.10,0.95,,,  ,,,,,,,,,,,"100 kN Biaxial set-up, VUB",l,m,n,,,"d, RT",OB_TG2_R025/OB_TG2_R036,"Faxial/F90: 1,925/1",,,,,,,,,,,"GEV207_S0100_025, geometry 5",,"Strain gauge:   TML FRA-6, Middle","SG, M",,
1748,GEV207_S0105_024,145,0.00,VUB,MD2,0,LM,S0105,GE1,,,,,,250,,,,TG 2 phase I,I,12/05/2004,12/05/2004,"MA1, STT",,39.20,,39.20,,20.11,,,,0.54,0.84,,,,,,,,#WAARDE!,,,1,,,,,,,20.11,1.06,,,  ,,,,,,,,,,,"100 kN Biaxial set-up, VUB",l,m,n,,,"d, RT",OB_TG2_R025/OB_TG2_R036,"Faxial/F90: 1,925/1",,,,,,,,,,,"GEV207_S0100_024, geometry 5",,"Strain gauge:   TML FRA-6, Middle","SG, M",,
1749,GEV207_S0105_009,146,0.00,VUB,MD2,0,LM,S0105,GE1,,,,,,250,,,,TG 2 phase I,I,11/05/2004,11/05/2004,"MA1, STT",,40.29,,40.29,,20.96,,,,0.67,0.96,,,,,,,,#WAARDE!,,,1,,,,,,,20.96,1.15,,,  ,,,,,,,,,,,"100 kN Biaxial set-up, VUB",l,m,n,,,"d, RT",OB_TG2_R025/OB_TG2_R036,"Faxial/F90: 1,925/1",,,,,,,,,,,"GEV207_S0100_009, geometry 5",,"Strain gauge:   TML FRA-6, Middle","SG, M",,
1750,GEV207_S0105_023,145,0.00,VUB,MD2,0,LM,S0105,GE1,,,,,,250,,,,TG 2 phase I,I,11/05/2004,11/05/2004,"MA1, STT",,50.53,,50.53,,6.57,,,,-1.24,0.71,,,,,,,,#WAARDE!,,,1,,,,,,,6.57,2.29,,,  ,,,,,,,,,,,"100 kN Biaxial set-up, VUB",l,m,n,,,"d, RT",OB_TG2_R025/OB_TG2_R036,"Faxial/F90: 7,7/1",,,,,,,,,,,"GEV207_S0100_023, geometry 5",,"Strain gauge:   TML FRA-6, Middle","SG, M",,
1751,GEV207_S0105_022,145,0.00,VUB,MD2,0,LM,S0105,GE1,,,,,,250,,,,TG 2 phase I,I,10/05/2004,10/05/2004,"MA1, STT",,50.38,,50.38,,6.56,,,,-0.99,0.59,,,,,,,,#WAARDE!,,,1,,,,,,,6.56,2.06,,,  ,,,,,,,,,,,"100 kN Biaxial set-up, VUB",l,m,n,,,"d, RT",OB_TG2_R025/OB_TG2_R036,"Faxial/F90: 7,7/1",,,,,,,,,,,"GEV207_S0100_022, geometry 5",,"Strain gauge:   TML FRA-6, Middle","SG, M",,
1752,GEV207_S0105_008,146,0.00,VUB,MD2,0,LM,S0105,GE1,,,,,,250,,,,TG 2 phase I,I,10/05/2004,10/05/2004,"MA1, STT",,48.12,,48.12,,6.27,,,,-1.20,0.40,,,,,,,,#WAARDE!,,,1,,,,,,,6.27,2.01,,,  ,,,,,,,,,,,"100 kN Biaxial set-up, VUB",l,m,n,,,"d, RT",OB_TG2_R025/OB_TG2_R036,"Faxial/F90: 7,7/1",,,,,,,,,,,"GEV207_S0100_008, geometry 5",,"Strain gauge:   TML FRA-6, Middle","SG, M",,
1753,GEV207_S0105_021,145,0.00,VUB,MD2,0,LM,S0105,GE1,,,,,,250,,,,TG 2 phase I,I,28/05/2005,28/05/2005,"MA1, STT",,43.12,,43.12,,16.80,,,,-0.02,0.87,,,,,,,,#WAARDE!,,,1,,,,,,,16.80,1.44,,,  ,,,,,,,,,,,"100 kN Biaxial set-up, VUB",l,m,n,,,"d, RT",OB_TG2_R025/OB_TG2_R036,"Faxial/F90: 2,567/1",,,,,,,,,,,"GEV207_S0100_021, geometry 5",,"Strain gauge:   TML FRA-6, Middle","SG, M",,
1754,GEV207_S0105_020,145,0.00,VUB,MD2,0,LM,S0105,GE1,,,,,,250,,,,TG 2 phase I,I,28/05/2004,28/05/2004,"MA1, STT",,47.89,,47.89,,18.58,,,,0.10,0.78,,,,,,,,#WAARDE!,,,1,,,,,,,18.58,1.43,,,  ,,,,,,,,,,,"100 kN Biaxial set-up, VUB",l,m,n,,,"d, RT",OB_TG2_R025/OB_TG2_R036,"Faxial/F90: 2,567/1",,,,,,,,,,,"GEV207_S0100_020, geometry 5",,"Strain gauge:   TML FRA-6, Middle","SG, M",,
1755,GEV207_S0105_007,146,0.00,VUB,MD2,0,LM,S0105,GE1,,,,,,250,,,,TG 2 phase I,I,28/05/2004,28/05/2004,"MA1, STT",,46.39,,46.39,,17.97,,,,0.00,0.80,,,,,,,,#WAARDE!,,,1,,,,,,,17.97,1.45,,,  ,,,,,,,,,,,"100 kN Biaxial set-up, VUB",l,m,n,,,"d, RT",OB_TG2_R025/OB_TG2_R036,Faxial/F90: 2.567/1,,,,,,,,,,,"GEV207_S0100_007, geometry 5",,"Strain gauge:   TML FRA-6, Middle","SG, M",,
1756,GEV207_S0105_015,143,51.99,VUB,MD2,0,LM,S0105,GE1,,,,,,250,,,,TG 2 phase I,I,27/05/2004,27/05/2004,"MA1, STT",,50.28,,50.28,,8.76,,,,-0.79,0.79,,,,,,,,#WAARDE!,,,1,,,,,,,8.76,2.12,,,  ,,,,,,,,,,,"100 kN Biaxial set-up, VUB",l,m,n,,,"d, RT",OB_TG2_R025/OB_TG2_R036,"Faxial/F90: 5,775/1",,,,,,,,,,,"GEV207_S0100_015, geometry 5",,"Strain gauge:   TML FRA-6, Middle","SG, M",,
1757,GEV207_S0105_014,143,51.99,VUB,MD2,0,LM,S0105,GE1,,,,,,250,,,,TG 2 phase I,I,27/05/2004,27/05/2004,"MA1, STT",,44.45,,44.45,,7.73,,,,-0.94,0.47,,,,,,,,#WAARDE!,,,1,,,,,,,7.73,1.79,,,  ,,,,,,,,,,,"100 kN Biaxial set-up, VUB",l,m,n,,,"d, RT",OB_TG2_R025/OB_TG2_R036,"Faxial/F90: 5,775/1",,,,,,,,,,,"GEV207_S0100_014, geometry 5",,"Strain gauge:   TML FRA-6, Middle","SG, M",,
1758,GEV207_S0105_006,146,0.00,VUB,MD2,0,LM,S0105,GE1,,,,,,250,,,,TG 2 phase I,I,27/05/2004,27/05/2004,"MA1, STT",,48.75,,48.75,,8.46,,,,-1.03,0.39,,,,,,,,#WAARDE!,,,1,,,,,,,8.46,1.95,,,  ,,,,,,,,,,,"100 kN Biaxial set-up, VUB",l,m,n,,,"d, RT",OB_TG2_R025/OB_TG2_R036,"Faxial/F90: 5,775/1",,,,,,,,,,,"GEV207_S0100_006, geometry 5",,"Strain gauge:   TML FRA-6, Middle","SG, M",,
1759,GEV213_R0390_0284,112,55.05,UP,UD3,90,LM,R0390,GE1,6.05,25.09,25.08,25.09,151.86,145,,,,TG 2 phase I,I,05/04/2004,05/04/2004,STT,,8.25,,8.25,,,,,,,,,54.33,54.33,,,,,3683.19,,,1,,,,t,,,,,,,0.25,,,14.75,,,,,,0.0037,#DELING.DOOR.0!,"250 kN MTS, UP",d,h,n,,n,"d, RT",,The 2 strain gauge measurements were in bad agreement,,,,,,,,,,,,,"Strain gauge:   HBM 6/350 LY11, Middle, Center, BTB","SG, M, C, BTB",50,0.25
1760,GEV213_R0390_0283,112,55.05,UP,UD3,90,LM,R0390,GE1,6.02,25.22,25.18,25.20,151.60,145,,,,TG 2 phase I,I,05/04/2004,05/04/2004,STT,,8.81,,8.81,,,,,,,,,58.11,58.11,,,,,3803.24,,,1,,,,t,,,,,,,0.25,,,15.28,,,,,,0.0038,#DELING.DOOR.0!,"250 kN MTS, UP",d,h,n,,n,"d, RT",,The 2 strain gauge measurements were in bad agreement,,,,,,,,,,,,,"Strain gauge:   HBM 6/350 LY11, Middle, Center, BTB","SG, M, C, BTB",50,0.25
1761,GEV213_R0390_0275,112,55.05,UP,UD3,90,LM,R0390,GE1,6.17,25.10,25.09,25.10,154.76,145,,,,TG 2 phase I,I,15/03/2004,15/03/2004,STT,,7.88,,7.88,,,,,,,,,50.92,50.92,,,,,3663.07,,,1,,,,t,,,,,,,0.25,,,13.90,,,,,,0.0037,#DELING.DOOR.0!,"100 kN Mayes DH 100S, UP",d,h,n,,n,"d, RT",,The 2 strain gauge measurements were in bad agreement,,,,,,,,,,,,,"Strain gauge:   HBM 6/350 LY11, Middle, Center, BTB","SG, M, C, BTB",50,0.25
1762,GEV213_R0390_0273,112,55.05,UP,UD3,90,LM,R0390,GE1,6.14,25.11,25.10,25.10,154.05,145,,,,TG 2 phase I,I,15/03/2004,15/03/2004,STT,,8.22,,8.22,,,,,,,,,53.33,53.33,,,,,3747.47,,,1,,,,t,,,,,,,0.25,,,14.23,,,,,,0.0037,#DELING.DOOR.0!,"100 kN Mayes DH 100S, UP",d,h,n,,n,"d, RT",,The 2 strain gauge measurements were in bad agreement,,,,,,,,,,,,,"Strain gauge:   HBM 6/350 LY11, Middle, Center, BTB","SG, M, C, BTB",50,0.25
1763,GEV213_R0390_0272,112,55.05,UP,UD3,90,LM,R0390,GE1,6.05,25.24,25.20,25.22,152.67,145,,,,TG 2 phase I,I,15/03/2004,15/03/2004,STT,,8.11,,8.11,,,,,,,,,53.09,53.09,,,,,3863.91,,,1,,,,t,,,,,,,0.25,,,13.74,,,,,,0.0039,#DELING.DOOR.0!,"100 kN Mayes DH 100S, UP",d,h,n,,n,"d, RT",,The 2 strain gauge measurements were in bad agreement,,,,,,,,,,,,,"Strain gauge:   HBM 6/350 LY11, Middle, Center, BTB","SG, M, C, BTB",50,0.25
1764,GEV213_R0300_0006,159,0.00,UP,UD3,0,LM,R0300,GE1,6.34,25.36,25.32,25.34,160.66,145,,,,TG 1 phase I,I,27/07/2004,27/07/2004,STC,,-87.57,,-87.57,,,-1.37,-1.37,,,,,-545.08,-545.08,,,,,-13156.63,,,1,,,,c,,,,,,,1,,,,41.43,,,,,#DELING.DOOR.0!,-0.0132,"250 kN MTS, UP",d,h,n,,n,"d, RT",OB_TG1_R015,,,,,,,,,,,,,,"Strain gauge:   HBM 6/350 LY11, Middle, Center, BTB","SG, M, C, BTB",140,0.25
1765,GEV213_R0300_0004,159,0.00,UP,UD3,0,LM,R0300,GE1,6.31,25.36,25.36,25.36,160.02,145,,,,TG 1 phase I,I,27/07/2004,27/07/2004,STC,,-98.94,,-98.94,,,-1.50,-1.50,,,,,-618.29,-618.29,,,,,-14756.36,,,1,,,,c,,,,,,,1,,,,41.90,,,,,#DELING.DOOR.0!,-0.0148,"250 kN MTS, UP",d,h,n,,n,"d, RT",OB_TG1_R015,Coupon started slipping near failure,,,,,,,,,,,,,"Strain gauge:   HBM 6/350 LY11, Middle, Center, BTB","SG, M, C, BTB",140,0.25
1766,GEV213_R0300_0003,159,0.00,UP,UD3,0,LM,R0300,GE1,6.41,25.16,25.15,25.16,161.25,145,,,,TG 1 phase I,I,13/07/2004,13/07/2004,STC,,-97.82,,-97.82,,,-1.47,-1.47,,,,,-606.62,-606.62,,,,,-14405.60,,,1,,,,c,,,,,,,1,,,,42.11,,,,,#DELING.DOOR.0!,-0.0144,"250 kN MTS, UP",d,h,n,,n,"d, RT",OB_TG1_R015,Coupon started slipping near failure,,,,,,,,,,,,,"Strain gauge:   HBM 6/350 LY11, Middle, Center, BTB","SG, M, C, BTB",140,0.25
1767,GEV213_R0300_0002,159,0.00,UP,UD3,0,LM,R0300,GE1,6.37,25.10,25.07,25.08,159.86,145,,,,TG 1 phase I,I,13/07/2004,13/07/2004,STC,,-89.15,,-89.15,,,-1.38,-1.38,,,,,-557.66,-557.66,,,,,-13558.47,,,1,,,,c,,,,,,,1,,,,41.13,,,,,#DELING.DOOR.0!,-0.0136,"250 kN MTS, UP",d,h,n,,n,"d, RT",OB_TG1_R015,,,,,,,,,,,,,,"Strain gauge:   HBM 6/350 LY11, Middle, Center, BTB","SG, M, C, BTB",140,0.25
