Repository: maanpandya/Fatigue-Life-Analysis-Composites

# Fatigue-Life-Analysis-Composites
Analyzing factors affecting fatigue life in composite laminates for wind energy applications

File: Data processing/optimatforpy.csv (part 13 of 35)
nr,Name,Plate,Fibre Volume Fraction,Lab,Laminate ,Cut angle ,Manufacturer,Geometry,Material,taverage,wmax,wmin,waverage,area,Lnominal,Lmeasured,Lgauge,Radius (waist),TG and phase,Phase,start date,end date,Test type,R-value1,Fmax,Ferror,Fstatic,Ffatigue,"Fmax, 90",epsmax,epsstatic,epsfatigue,eps90,eps45,Nu,smax,"smax,static","smax, fatigue",shear strain,shear strength,shear modulus (near other moduli),Torquemax,Torquefatigue,Torquestatic,Ncycles,level,levelcalc,Nspectrum,failure mode,runout,R-value2,Fmax2,epsmax2,smax2,Ncycles2,ratedisplacement,f,f2,Eit,Eic,Eft,Efc,"Elur,front","Elur, back",eps_max_t,eps_max_c,Machine,control,grip,ABG,Temp.,Temp. control,Environment,Reference document,Remarks,Invalid ,Bending ,Buckling ,Overheating,Tab failure ,Delaminated ,Incomplete measurement data ,Strain from E ,LUR,TEC,data delivered under name,Repair characteristics,Strain measurement equipment (long),Strain measurement equipment (short),Grip pressure,time per test
1768,GEV213_R0300_0001,159,0.00,UP,UD3,0,LM,R0300,GE1,6.26,25.38,25.34,25.36,158.75,145,,,,TG 1 phase I,I,13/07/2004,13/07/2004,STC,,-88.81,,-88.81,,,-1.31,-1.31,,,,,-559.42,-559.42,,,,,-13287.90,,,1,,,,c,,,,,,,1,,,,42.10,,,,,#DELING.DOOR.0!,-0.0133,"250 kN MTS, UP",d,h,n,,n,"d, RT",OB_TG1_R015,One strain gauge not working at failure,,,,,,,,,,,,,"Strain gauge:   HBM 6/350 LY11, Middle, Center, BTB","SG, M, C, BTB",120,0.25
1769,GEV213_R0360_0014,122,56.59,UP,UD3,60,LM,R0360,GE1,6.05,25.21,25.19,25.20,152.48,145,,,,TG 2 phase I,I,03/08/2004,04/08/2004,CA,0.1,5.34,,,5.34,,0.24,,0.24,,,,34.99,,34.99,,,,#WAARDE!,,,229729,3,2,,t,,,,,,,,4.82,,13.05,,,,,,,,"250 kN MTS, UP",l,h,n,,fan with cooling,"d, RT",OB_TG2_R030,Strain was below 2500 με,,,,,,,,,,,,,"Strain gauge:   HBM 6/350 LY11, Middle, Center, BTB","SG, M, C, BTB",,13.24
1770,GEV213_R0300_0011,159,0.00,UP,UD3,0,LM,R0300,GE1,6.40,25.29,25.28,25.29,161.75,145,,,,TG 1 phase I,I,04/08/2004,06/08/2004,CA,10,-76.67,,,-76.67,,-1.15,,-1.15,,,,-474.00,,-474.00,,,,#WAARDE!,,,78266,,0,,c,,,,,,,,0.60,,,41.36,,,,,,,"250 kN MTS, UP",l,h,n,38.8,fan,"d, RT",OB_TG1_R015,Air-conditioning not operating,,,,x,,,,,,,,,"Strain gauge:   HBM 6/350 LY11, Middle, Center, BTB","SG, M, C, BTB",140,36.23
1771,GEV213_R0300_0010,159,0.00,UP,UD3,0,LM,R0300,GE1,6.32,25.39,25.36,25.37,160.36,145,,,,TG 1 phase I,I,02/08/2004,02/08/2004,CA,10,-76.01,,,-76.01,,-1.14,,-1.14,,,,-474.00,,-474.00,,,,#WAARDE!,,,18595,,0,,c,,,,,,,,0.60,,,41.97,,,,,,,"250 kN MTS, UP",l,h,n,34.4,fan,"d, RT",OB_TG1_R015,f raised from 0.2 to 0.4 and then to 0.6 Hz during the test. Temperature not recorded near failure,,,,,,,,,,,,,"Strain gauge:   HBM 6/350 LY11, Middle, Center, BTB","SG, M, C, BTB",140,8.61
1772,GEV213_R0390_0107,108,56.66,UP,UD3,90,LM,R0390,GE1,6.27,25.22,25.21,25.22,158.11,145,,,,TG 2 phase I,I,30/07/2004,31/07/2004,CA,-1,2.80,,,2.80,,0.11,,0.11,,,,17.69,,17.69,,,,#WAARDE!,,,470047,3,3,,t,,,,,,,,5.89,,16.06,16.22,,,,,,,"250 kN MTS, UP",l,h,n,,fan,"d, RT",OB_TG2_R021,Strain was below 2500 με,,,,,x,,,,,,,,"Strain gauge:   HBM 6/350 LY11, Middle, Center, BTB","SG, M, C, BTB",50,22.17
1773,GEV213_R0390_0105,108,56.66,UP,UD3,90,LM,R0390,GE1,6.28,25.26,25.22,25.24,158.42,145,,,,TG 2 phase I,I,28/07/2004,28/07/2004,CA,0.1,7.60,,,7.60,,0.32,,0.32,,,,48.00,,48.00,,,,#WAARDE!,,,4,1,1,,t,,,,,,,,0.02,,15.64,,,,,,,,"250 kN MTS, UP",l,h,n,,fan,"d, RT",OB_TG2_R021,Failed during the first slow segments,,,,,x,,,,,,,,"Strain gauge:   HBM 6/350 LY11, Middle, Center, BTB","SG, M, C, BTB",50,0.06
1774,GEV213_R0390_0104,108,56.66,UP,UD3,90,LM,R0390,GE1,6.31,25.23,25.21,25.22,159.05,145,,,,TG 2 phase I,I,28/07/2004,28/07/2004,CA,0.1,7.64,,,7.64,,0.34,,0.34,,,,48.00,,48.00,,,,#WAARDE!,,,83,1,1,,t,,,,,,,,1.34,,14.92,,,,,,,,"250 kN MTS, UP",l,h,n,,fan,"d, RT",OB_TG2_R021,,,,,,x,,,,,,,,"Strain gauge:   HBM 6/350 LY11, Middle, Center, BTB","SG, M, C, BTB",50,0.02
1775,GEV213_R0390_0103,108,56.66,UP,UD3,90,LM,R0390,GE1,6.32,25.26,25.22,25.24,159.50,145,,,,TG 2 phase I,I,28/07/2004,28/07/2004,CA,0.1,7.66,,,7.66,,0.34,,0.34,,,,48.00,,48.00,,,,#WAARDE!,,,113,1,1,,t,,,,,,,,1.34,,14.93,,,,,,,,"250 kN MTS, UP",l,h,n,,fan,"d, RT",OB_TG2_R021,,,,,,x,,,,,,,,"Strain gauge:   HBM 6/350 LY11, Middle, Center, BTB","SG, M, C, BTB",50,0.02
1776,GEV213_R0390_0102,108,56.66,UP,UD3,90,LM,R0390,GE1,6.31,25.37,25.31,25.35,159.96,145,,,,TG 2 phase I,I,28/07/2004,28/07/2004,CA,0.1,7.68,,,7.68,,0.33,,0.33,,,,48.00,,48.00,,,,#WAARDE!,,,756,1,1,,t,,,,,,,,1.34,,15.13,,,,,,,,"250 kN MTS, UP",l,h,n,,fan,"d, RT",OB_TG2_R021,,,,,,x,,,,,,,,"Strain gauge:   HBM 6/350 LY11, Middle, Center, BTB","SG, M, C, BTB",50,0.16
1777,GEV213_R0390_0101,108,56.66,UP,UD3,90,LM,R0390,GE1,6.31,25.16,25.05,25.09,158.30,145,,,,TG 2 phase I,I,28/07/2004,28/07/2004,CA,0.1,7.60,,,7.60,,0.33,,0.33,,,,48.00,,48.00,,,,#WAARDE!,,,836,1,1,,t,,,,,,,,1.34,,15.02,,,,,,,,"250 kN MTS, UP",l,h,n,,fan,"d, RT",OB_TG2_R021,,,,,,x,,,,,,,,"Strain gauge:   HBM 6/350 LY11, Middle, Center, BTB","SG, M, C, BTB",50,0.17
1778,GEV213_R0300_0007,159,0.00,UP,UD3,0,LM,R0300,GE1,6.35,25.17,25.16,25.17,159.89,145,,,,TG 1 phase I,I,27/07/2004,27/07/2004,CA,10,-77.56,,,-77.56,,-1.19,,-1.19,,,,-485.10,,-485.10,,,,#WAARDE!,,,80,,0,,c,,,,,,,,0.50,,,41.43,,,,,,,"250 kN MTS, UP",l,h,n,,fan,"d, RT",OB_TG1_R015,,,,,x,,,,,,,,,"Strain gauge:   HBM 6/350 LY11, Middle, Center, BTB","SG, M, C, BTB",140,0.04
1779,GEV213_R0300_0005,159,0.00,UP,UD3,0,LM,R0300,GE1,6.25,25.37,25.32,25.34,158.48,145,,,,TG 1 phase I,I,27/07/2004,27/07/2004,CA,10,-80.00,,,-80.00,,-1.24,,-1.24,,,,-504.79,,-504.79,,,,#WAARDE!,,,875,,0,,c,,,,,,,,2.00,,,41.02,,,,,,,"250 kN MTS, UP",l,h,n,,fan,"d, RT",OB_TG1_R015,Fan not used for a considerable life fraction,,,,x,,,,,,,,,"Strain gauge:   HBM 6/350 LY11, Middle, Center, BTB","SG, M, C, BTB",140,0.12
1780,GEV213_R0390_0063,104,53.73,UP,UD3,90,LM,R0390,GE1,6.52,25.04,25.03,25.03,163.22,145,,,,TG 2 phase I,I,14/07/2004,15/07/2004,CA,-1,4.29,,,4.29,,,,,,,,26.29,,26.29,,,,#WAARDE!,,,47141,2,2,,t,,,,,,,,2.67,,,,,,,,,,"250 kN MTS, UP",l,h,n,,fan,"d, RT",OB_TG2_R021,Test interrupted once and was restarted,,,,,x,,,,,,,,,,50,4.90
1781,GEV213_R0390_0042,104,53.73,UP,UD3,90,LM,R0390,GE1,6.43,25.58,25.56,25.57,164.48,145,,,,TG 2 phase I,I,13/07/2004,13/07/2004,,,,,,,,,,,,,,,,,,,,#WAARDE!,,,,,,,,,,,,,,,,,,,,,,,,,"250 kN MTS, UP",,,,,,"d, RT",,Failed during test machine check,x,,,,,,,,,,,,"Strain gauge:   HBM 6/350 LY11, Middle, Center, BTB","SG, M, C, BTB",,
1782,GEV213_R0390_0297,112,55.05,UP,UD3,90,LM,R0390,GE1,6.07,24.97,24.93,24.96,151.57,145,,,,TG 2 phase I,I,13/07/2004,13/07/2004,,,,,,,,,,,,,,,,,,,,#WAARDE!,,,,,,,,,,,,,,,,,,,,,,,,,"250 kN MTS, UP",,,,,,"d, RT",,Failed during test machine check,x,,,,,,,,,,,,"Strain gauge:   HBM 6/350 LY11, Middle, Center, BTB","SG, M, C, BTB",,
1783,GEV207_R0460_0020,156,51.25,UP,MD2,60,LM,R0460,GE1,6.51,25.24,25.23,25.24,164.37,150,,,,TG 2 phase I,I,08/07/2004,08/07/2004,CA,-1,18.65,,,18.65,,0.74,,0.74,,,,113.44,,113.44,,,,#WAARDE!,,,1616,1,4,,t,,,,,,,,0.60,,18.55,16.27,,,,,,,"250 kN MTS, UP",l,h,n,,fan,"d, RT",OB_TG2_R030,,,,,,,,,,,,,,"Strain gauge:   HBM 6/350 LY11, Middle, Center, BTB","SG, M, C, BTB",100,0.75
1784,GEV207_R0460_0019,156,51.25,UP,MD2,60,LM,R0460,GE1,6.50,25.27,25.21,25.24,164.17,150,,,,TG 2 phase I,I,08/07/2004,08/07/2004,CA,-1,18.62,,,18.62,,0.73,,0.73,,,,113.43,,113.43,,,,#WAARDE!,,,1587,1,4,,t,,,,,,,,0.60,,18.97,16.49,,,,,,,"250 kN MTS, UP",l,h,n,,fan,"d, RT",OB_TG2_R030,,,,,,,,,,,,,,"Strain gauge:   HBM 6/350 LY11, Middle, Center, BTB","SG, M, C, BTB",100,0.73
1785,GEV207_R0460_0018,156,51.25,UP,MD2,60,LM,R0460,GE1,6.55,25.28,25.24,25.26,165.37,150,,,,TG 2 phase I,I,08/07/2004,08/07/2004,CA,-1,18.76,,,18.76,,0.74,,0.74,,,,113.43,,113.43,,,,#WAARDE!,,,1601,1,4,,t,,,,,,,,0.60,,18.39,16.16,,,,,,,"250 kN MTS, UP",l,h,n,,fan,"d, RT",OB_TG2_R030,,,,,,,,,,,,,,"Strain gauge:   HBM 6/350 LY11, Middle, Center, BTB","SG, M, C, BTB",100,0.74
1786,GEV207_R0460_0017,156,51.25,UP,MD2,60,LM,R0460,GE1,6.41,25.26,25.26,25.26,162.00,150,,,,TG 2 phase I,I,08/07/2004,08/07/2004,CA,-1,18.38,,,18.38,,0.73,,0.73,,,,113.43,,113.43,,,,#WAARDE!,,,1297,1,4,,t,,,,,,,,0.60,,19.08,16.45,,,,,,,"250 kN MTS, UP",l,h,n,36.0,fan,"d, RT",OB_TG2_R030,Test interrupted during slow segments and was restarted,,,,x,,,,,,,,,"Strain gauge:   HBM 6/350 LY11, Middle, Center, BTB","SG, M, C, BTB",100,0.60
1787,GEV207_R0460_0016,156,51.25,UP,MD2,60,LM,R0460,GE1,6.42,25.27,25.23,25.25,162.13,150,,,,TG 2 phase I,I,08/07/2004,08/07/2004,CA,-1,15.44,,,15.44,,0.57,,0.57,,,,95.22,,95.22,,,,#WAARDE!,,,6177,1B,1B,,t,,,,,,,,0.60,,18.80,17.29,,,,,,,"250 kN MTS, UP",l,h,n,30.0,fan,"d, RT",OB_TG2_R030,Test interrupted once and was restarted,,,,,,,,,,,,,"Strain gauge:   HBM 6/350 LY11, Middle, Center, BTB","SG, M, C, BTB",100,2.86
1788,GEV213_R0390_0361,156,51.25,UP,UD3,90,LM,R0390,GE1,6.35,25.36,25.35,25.36,161.01,145,,,,TG 2 phase I,I,02/07/2004,02/07/2004,,,,,,,,,,,,,,,,,,,,#WAARDE!,,,,,,,,,,,,,,,,,,,,,,,,,"250 kN MTS, UP",,,,,,"d, RT",,Failed due to a mistake in machine handling,x,,,,,,,,,,,,,,,
1789,GEV213_R0390_0045,104,53.73,UP,UD3,90,LM,R0390,GE1,6.30,25.37,25.36,25.37,159.89,145,,,,TG 2 phase I,I,07/07/2004,07/07/2004,CA,0.1,5.04,,,5.04,,0.21,,0.21,,,,31.50,,31.50,,,,#WAARDE!,,,90546,2,2,,t,,,,,,,,3.10,,14.43,,,,,,,,"250 kN MTS, UP",l,h,n,,fan with cooling,"d, RT",OB_TG2_R021,Strain was below 2500 με,,,,,x,,,,,,,,"Strain gauge:   HBM 6/350 LY11, Middle, Center, BTB","SG, M, C, BTB",50,8.11
1790,GEV213_R0360_0019,122,56.59,UP,UD3,60,LM,R0360,GE1,6.06,25.20,25.19,25.19,152.59,145,,,,TG 2 phase I,I,07/07/2004,07/07/2004,CA,0.1,8.29,,,8.29,,0.42,,0.42,,,,54.35,,54.35,,,,#WAARDE!,,,3964,1B,1,,t,,,,,,,,1.50,,14.62,,,,,,,,"250 kN MTS, UP",l,h,n,27.0,fan,"d, RT",OB_TG2_R030,,,,,,,,,,,,,,"Strain gauge:   HBM 6/350 LY11, Middle, Center, BTB","SG, M, C, BTB",50,0.73
1791,GEV213_R0360_0018,122,56.59,UP,UD3,60,LM,R0360,GE1,6.14,25.21,25.21,25.21,154.71,145,,,,TG 2 phase I,I,07/07/2004,07/07/2004,CA,0.1,8.41,,,8.41,,0.44,,0.44,,,,54.35,,54.35,,,,#WAARDE!,,,2416,1B,1,,t,,,,,,,,2.00,,13.93,,,,,,,,"250 kN MTS, UP",l,h,n,27.3,fan,"d, RT",OB_TG2_R030,,,,,,,,,,,,,,"Strain gauge:   HBM 6/350 LY11, Middle, Center, BTB","SG, M, C, BTB",50,0.34
1792,GEV213_R0360_0017,122,56.59,UP,UD3,60,LM,R0360,GE1,6.07,25.20,25.19,25.20,152.86,145,,,,TG 2 phase I,I,07/07/2004,07/07/2004,CA,0.1,8.31,,,8.31,,0.42,,0.42,,,,54.35,,54.35,,,,#WAARDE!,,,3972,1B,1,,t,,,,,,,,2.00,,14.49,,,,,,,,"250 kN MTS, UP",l,h,n,,fan,"d, RT",OB_TG2_R030,,,,,,,,,,,,,,"Strain gauge:   HBM 6/350 LY11, Middle, Center, BTB","SG, M, C, BTB",50,0.55
1793,GEV213_R0360_0016,122,56.59,UP,UD3,60,LM,R0360,GE1,6.05,25.21,25.17,25.19,152.50,145,,,,TG 2 phase I,I,06/07/2004,06/07/2004,CA,0.1,8.29,,,8.29,,0.46,,0.46,,,,54.35,,54.35,,,,#WAARDE!,,,3709,1B,1,,t,,,,,,,,1.00,,13.55,,,,,,,,"250 kN MTS, UP",l,h,n,,fan,"d, RT",OB_TG2_R030,,,,,,,,,,,,,,"Strain gauge:   HBM 6/350 LY11, Middle, Center, BTB","SG, M, C, BTB",50,1.03
1794,GEV213_R0360_0015,122,56.59,UP,UD3,60,LM,R0360,GE1,6.05,25.21,25.18,25.19,152.50,145,,,,TG 2 phase I,I,07/07/2004,07/07/2004,CA,0.1,8.29,,,8.29,,0.44,,0.44,,,,54.35,,54.35,,,,#WAARDE!,,,2358,1B,1,,t,,,,,,,,2.00,,13.87,,,,,,,,"250 kN MTS, UP",l,h,n,,fan,"d, RT",OB_TG2_R030,,,,,,,,,,,,,,"Strain gauge:   HBM 6/350 LY11, Middle, Center, BTB","SG, M, C, BTB",50,0.33
1795,GEV213_R0310_0020,122,56.59,UP,UD3,10,LM,R0310,GE1,6.21,25.24,25.22,25.23,156.76,145,,,,TG 2 phase I,I,06/07/2004,06/07/2004,CA,0.1,44.35,,,44.35,,0.88,,0.88,,,,282.92,,282.92,,,,#WAARDE!,,,1194,1,1,,t,,,,,,,,1.50,,36.40,,,,,,,,"250 kN MTS, UP",l,h,n,,fan,"d, RT",OB_TG2_R030,Test was stopped when edge effects started,,,,,,,,,,,,,"Strain gauge:   HBM 6/350 LY11, Middle, Center, BTB","SG, M, C, BTB",120,0.22
1796,GEV213_R0310_0019,122,56.59,UP,UD3,10,LM,R0310,GE1,6.13,25.20,25.19,25.19,154.35,145,,,,TG 2 phase I,I,06/07/2004,06/07/2004,CA,0.1,43.69,,,43.69,,0.90,,0.90,,,,283.03,,283.03,,,,#WAARDE!,,,1362,1,1,,t,,,,,,,,1.50,,36.31,,,,,,,,"250 kN MTS, UP",l,h,n,,fan,"d, RT",OB_TG2_R030,Test was stopped when edge effects started,,,,,,,,,,,,,"Strain gauge:   HBM 6/350 LY11, Middle, Center, BTB","SG, M, C, BTB",120,0.25
1797,GEV213_R0310_0016,122,56.59,UP,UD3,10,LM,R0310,GE1,6.15,25.25,25.19,25.23,155.23,145,,,,TG 2 phase I,I,06/07/2004,06/07/2004,CA,0.1,43.92,,,43.92,,0.90,,0.90,,,,282.92,,282.92,,,,#WAARDE!,,,1533,1,1,,t,,,,,,,,1.50,,36.66,,,,,,,,"250 kN MTS, UP",l,h,n,31.8,fan,"d, RT",OB_TG2_R030,Test was stopped when edge effects started,,,,,,,,,,,,,"Strain gauge:   HBM 6/350 LY11, Middle, Center, BTB","SG, M, C, BTB",120,0.28
1798,GEV213_R0310_0018,122,56.59,UP,UD3,10,LM,R0310,GE1,6.08,25.12,25.07,25.09,152.46,145,,,,TG 2 phase I,I,05/07/2004,05/07/2004,CA,0.1,43.13,,,43.13,,0.89,,0.89,,,,282.92,,282.92,,,,#WAARDE!,,,1175,1,1,,t,,,,,,,,1.50,,36.20,,,,,,,,"250 kN MTS, UP",l,h,n,,fan,"d, RT",OB_TG2_R030,Test was stopped when edge effects started,,,,,,,,,,,,,"Strain gauge:   HBM 6/350 LY11, Middle, Center, BTB","SG, M, C, BTB",120,0.22
1799,GEV213_R0310_0017,122,56.59,UP,UD3,10,LM,R0310,GE1,6.17,25.13,25.09,25.11,154.85,145,,,,TG 2 phase I,I,05/07/2004,05/07/2004,CA,0.1,43.81,,,43.81,,0.92,,0.92,,,,282.92,,282.92,,,,#WAARDE!,,,1033,1,1,,t,,,,,,,,1.50,,36.71,,,,,,,,"250 kN MTS, UP",l,h,n,34.2,fan,"d, RT",OB_TG2_R030,Test was stopped when edge effects started,,,,,,,,,,,,,"Strain gauge:   HBM 6/350 LY11, Middle, Center, BTB","SG, M, C, BTB",120,0.19
1800,GEV213_R0390_0061,104,53.73,UP,UD3,90,LM,R0390,GE1,6.34,25.20,25.16,25.18,159.62,145,,,,TG 2 phase I,I,17/06/2004,17/06/2004,CA,0.1,4.96,,,4.96,,,,,,,,31.10,,31.10,,,,#WAARDE!,,,35879,2,2,,t,,,,,,,,3.10,,,,,,,,,,"250 kN MTS, UP",l,h,n,,fan,"d, RT",OB_TG2_R021,,,,,,x,,,,,,,,,,50,3.21
1801,GEV213_R0390_0082,104,53.73,UP,UD3,90,LM,R0390,GE1,6.29,25.46,25.42,25.42,159.98,145,,,,TG 2 phase I,I,16/06/2004,17/06/2004,CA,0.1,4.98,,,4.98,,,,,,,,31.12,,31.12,,,,#WAARDE!,,,54558,2,2,,t,,,,,,,,3.10,,,,,,,,,,"250 kN MTS, UP",l,h,n,,fan,"d, RT",OB_TG2_R021,,,,,,x,,,,,,,,,,50,4.89
1802,GEV213_R0390_0044,104,53.73,UP,UD3,90,LM,R0390,GE1,6.39,25.51,25.48,25.50,163.03,145,,,,TG 2 phase I,I,15/06/2004,16/06/2004,CA,0.1,5.07,,,5.07,,0.22,,0.22,,,,31.10,,31.10,,,,#WAARDE!,,,155609,2,2,,t,,,,,,,,3.10,,13.88,,,,,,,,"250 kN MTS, UP",l,h,n,,fan with cooling,"d, RT",OB_TG2_R021,Strain was below 2500 με,,,,,x,,,,,,,,"Strain gauge:   HBM 6/350 LY11, Middle, Center, BTB","SG, M, C, BTB",50,13.94
1803,GEV213_R0390_0087,104,53.73,UP,UD3,90,LM,R0390,GE1,6.20,25.36,25.32,25.34,157.04,145,,,,TG 5 phase I,I,15/06/2004,12/07/2004,,-1,2.76,,,2.76,,,,,,,,17.59,,17.59,,,,#WAARDE!,,,,3,3,,t,,,,,,,,5.96,,14.47,,,,,,,,"ST on 100 kN MAYES and CA on 250 kN MTS, UP","l, d",h,n,,fan in CA,"d, RT",OB_TG5_R009/OB_TG5_R007,Failed at n=14182 due to test rig malfunction. Strain was below 2500 με,x,,,,x,,,,,,,,"Clip gauge:       HBM, Middle, Center, BTB","CG, M, C, BTB",50,
1804,GEV213_R0390_0086,104,53.73,UP,UD3,90,LM,R0390,GE1,6.25,25.25,25.21,25.23,157.79,145,,,,TG 5 phase I,I,15/06/2004,09/07/2004,,-1,2.78,,,2.78,,,,,,,,17.59,,17.59,,,,#WAARDE!,,,,3,3,,t,,,,,,,,5.96,,14.19,,,,,,,,"ST on 100 kN MAYES and CA on 250 kN MTS, UP","l, d",h,n,,fan in CA,"d, RT",OB_TG5_R009/OB_TG5_R007,Failed at n=23430 due to test rig malfunction. Strain was below 2500 με,x,,,,,,,,,,,,"Clip gauge:       HBM, Middle, Center, BTB","CG, M, C, BTB",50,
1805,GEV213_R0390_0085,104,53.73,UP,UD3,90,LM,R0390,GE1,6.27,25.53,25.48,25.50,159.89,145,,,,TG 5 phase I,I,15/06/2004,16/07/2004,,-1,2.81,,,2.81,,,,,,,,17.59,,17.59,,,,#WAARDE!,,,,3,3,,t,,,,,,,,5.96,,14.34,,,,,,,,"ST on 100 kN MAYES and CA on 250 kN MTS, UP","l, d",h,n,,fan in CA,"d, RT",OB_TG5_R009/OB_TG5_R007,Failed at n=5738 due to test rig malfunction. Strain was below 2500 με,x,,,,x,,,,,,,,"Clip gauge:       HBM, Middle, Center, BTB","CG, M, C, BTB",50,
1806,GEV213_R0390_0071,104,53.73,UP,UD3,90,LM,R0390,GE1,6.26,25.46,25.45,25.45,159.25,145,,,,TG 5 phase I,I,25/05/2004,26/06/2004,,-1,2.80,,,2.80,,,,,,,,17.59,,17.59,,,,#WAARDE!,,,,,,,t,,,,,,,,5.96,,14.41,,,,,,,,"ST on 100 kN MAYES and CA on 250 kN MTS, UP","l, d",h,n,,fan in CA,"d, RT",OB_TG5_R009/OB_TG5_R007,Strain was below 2500 με. Stopped and failed at n=219929 due to a test rig malfunction,x,,,,x,,,,,,,,"Clip gauge:       HBM, Middle, Center, BTB","CG, M, C, BTB",50,
1807,GEV213_R0390_0070,104,53.73,UP,UD3,90,LM,R0390,GE1,6.30,25.47,25.46,25.47,160.44,145,,,,TG 5 phase I,I,25/05/2004,18/06/2004,,-1,,,,2.82,,,,,,,,17.58912989,,17.59,,,,#WAARDE!,,,200002,3,3,,t,,,,,,,,5.96,,14.65,,14.14,,,,,,"ST on 100 kN MAYES and CA on 250 kN MTS, UP","l, d",h,n,,fan in CA,"d, RT",OB_TG5_R009/OB_TG5_R007,Strain was below 2500 με. The clip gauge measurements were in bad agreement. Load recording in RST was erroneous (intended as RSTT20),x,,,,x,,,,,,,,"Clip gauge:       HBM, Middle, Center, BTB","CG, M, C, BTB",50,9.32
1808,GEV213_R0390_0069,104,53.73,UP,UD3,90,LM,R0390,GE1,6.31,25.45,25.42,25.44,160.61,145,,,,TG 5 phase I,I,25/05/2004,18/06/2004,,-1,,,,2.83,,,,,,,,17.58905979,,17.59,,,,#WAARDE!,,,200002,3,3,,t,,,,,,,,5.96,,13.78,,14.03,,,,,,"ST on 100 kN MAYES and CA on 250 kN MTS, UP","l, d",h,n,,fan in CA,"d, RT",OB_TG5_R009/OB_TG5_R007,Strain was below 2500 με. Load recording in RST was erroneous (intended as RSTT20),x,,,,x,,,,,,,,"Clip gauge:       HBM, Middle, Center, BTB","CG, M, C, BTB",50,9.32
1809,GEV213_R0390_0066,104,53.73,UP,UD3,90,LM,R0390,GE1,6.34,25.29,25.28,25.29,160.40,145,,,,TG 5 phase I,I,25/05/2004,16/06/2004,RSTT50,-1,8.85,,8.85,6.43,,,,,,,,55.17,55.17,40.10,,,,3955.12,,,502,1,1,,t,,,,,,,,1.15,,13.95,,13.10,,,,0.0040,#DELING.DOOR.0!,"ST on 100 kN MAYES and CA on 250 kN MTS, UP","l, d",h,n,,fan in CA,"d, RT",OB_TG5_O002/OB_TG5_R009,,,,,,x,,,,,,,,"Clip gauge:       HBM, Middle, Center, BTB","CG, M, C, BTB",50,0.12
1810,GEV213_R0390_0065,104,53.73,UP,UD3,90,LM,R0390,GE1,6.35,25.26,25.22,25.24,160.36,145,,,,TG 5 phase I,I,21/05/2004,16/06/2004,RSTT50,-1,8.19,,8.19,6.43,,,,,,,,51.06,51.06,40.10,,,,3740.48,,,502,1,1,,t,,,,,,,,1.15,,13.65,,12.90,,,,0.0037,#DELING.DOOR.0!,"ST on 100 kN MAYES and CA on 250 kN MTS, UP","l, d",h,n,,fan in CA,"d, RT",OB_TG5_O002/OB_TG5_R009,,,,,,x,,,,,,,,"Clip gauge:       HBM, Middle, Center, BTB","CG, M, C, BTB",50,0.12
1811,GEV213_R0390_0064,104,53.73,UP,UD3,90,LM,R0390,GE1,6.32,25.11,25.05,25.08,158.61,145,,,,TG 5 phase I,I,21/05/2004,16/06/2004,RSTT35,-1,8.43,,8.43,6.36,,,,,,,,53.12,53.12,40.10,,,,3908.58,,,352,1,1,,t,,,,,,,,1.15,,13.59,,13.12,,,,0.0039,#DELING.DOOR.0!,"ST on 100 kN MAYES and CA on 250 kN MTS, UP","l, d",h,n,,fan in CA,"d, RT",OB_TG5_O002/OB_TG5_R009,,,,,,x,,,,,,,,"Clip gauge:       HBM, Middle, Center, BTB","CG, M, C, BTB",50,0.09
1812,GEV213_R0390_0060,104,53.73,UP,UD3,90,LM,R0390,GE1,6.32,25.60,25.54,25.57,161.60,145,,,,TG 5 phase I,I,05/05/2004,07/06/2004,RSTT20,-1,7.03,,7.03,4.06,,,,,,,,43.47,43.47,25.14,,,,3080.86,,,10002,2,2,,t,,,,,,,,2.91,,14.11,,13.35,,,,0.0031,#DELING.DOOR.0!,"ST on 100 kN MAYES and CA on 250 kN MTS, UP","l, d",h,n,,fan in CA,"d, RT",OB_TG5_O002/OB_TG5_R009,,,,,,x,,,,,,,,"Clip gauge:       HBM, Middle, Center, BTB","CG, M, C, BTB",50,0.95
1813,GEV213_R0390_0059,104,53.73,UP,UD3,90,LM,R0390,GE1,6.30,25.56,25.55,25.55,161.07,145,,,,TG 5 phase I,I,05/05/2004,07/06/2004,RSTT20,-1,7.54,,7.54,4.05,,,,,,,,46.80,46.80,25.14,,,,3566.77,,,10002,2,2,,t,,,,,,,,2.91,,13.12,,14.16,,,,0.0036,#DELING.DOOR.0!,"ST on 100 kN MAYES and CA on 250 kN MTS, UP","l, d",h,n,,fan in CA,"d, RT",OB_TG5_O002/OB_TG5_R009,Coupon surface not smooth,,,,,x,,,,,,,,"Clip gauge:       HBM, Middle, Center, BTB","CG, M, C, BTB",50,0.95
1814,GEV213_R0390_0058,104,53.73,UP,UD3,90,LM,R0390,GE1,6.29,25.56,25.52,25.54,160.56,145,,,,TG 5 phase I,I,05/05/2004,07/06/2004,RSTT50,-1,8.11,,8.11,4.04,,,,,,,,50.53,50.53,25.15,,,,3685.33,,,25002,2,2,,t,,,,,,,,2.91,,13.71,,13.82,,,,0.0037,#DELING.DOOR.0!,"ST on 100 kN MAYES and CA on 250 kN MTS, UP","l, d",h,n,,fan in CA,"d, RT",OB_TG5_O002/OB_TG5_R009,,,,,,x,,,,,,,,"Clip gauge:       HBM, Middle, Center, BTB","CG, M, C, BTB",50,2.39
1815,GEV213_R0390_0056,104,53.73,UP,UD3,90,LM,R0390,GE1,6.29,25.58,25.53,25.56,160.77,145,,,,TG 5 phase I,I,05/05/2004,16/06/2004,RSTT35,-1,8.26,,8.26,6.45,,,,,,,,51.39,51.39,40.10,,,,3626.68,,,352,1,1,,t,,,,,,,,1.15,,14.17,,13.44,,,,0.0036,#DELING.DOOR.0!,"ST on 100 kN MAYES and CA on 250 kN MTS, UP","l, d",h,n,,fan in CA,"d, RT",OB_TG5_O002/OB_TG5_R009,,,,,,x,,,,,,,,"Clip gauge:       HBM, Middle, Center, BTB","CG, M, C, BTB",50,0.09
1816,GEV213_R0390_0054,104,53.73,UP,UD3,90,LM,R0390,GE1,6.27,25.48,25.43,25.46,159.74,145,,,,TG 5 phase I,I,05/05/2004,07/06/2004,RSTT50,-1,5.92,,5.92,4.02,,,,,,,,37.09,37.09,25.15,,,,2741.43,,,25002,2,2,,t,,,,,,,,2.91,,13.53,,14.16,,,,0.0027,#DELING.DOOR.0!,"ST on 100 kN MAYES and CA on 250 kN MTS, UP","l, d",h,n,,fan in CA,"d, RT",OB_TG5_O002/OB_TG5_R009,Strain was below 2500 με,,,,,x,,,,,,,,"Clip gauge:       HBM, Middle, Center, BTB","CG, M, C, BTB",50,2.39
1817,GEV213_R0390_0053,104,53.73,UP,UD3,90,LM,R0390,GE1,6.26,25.45,25.44,25.45,159.21,145,,,,TG 5 phase I,I,05/05/2004,16/06/2004,,-1,6.39,,,6.39,,,,,,,,40.10,,40.10,,,,#WAARDE!,,,202,1,1,,t,,,,,,,,1.15,,14.08,,13.49,,,,,,"ST on 100 kN MAYES and CA on 250 kN MTS, UP","l, d",h,n,,fan in CA,"d, RT",OB_TG5_R009/OB_TG5_R007,Load in residual strength test was not recorded (intended as RSTT20),x,,,,,,,,,,,,"Clip gauge:       HBM, Middle, Center, BTB","CG, M, C, BTB",50,0.05
1818,GEV213_R0390_0094,108,56.66,UP,UD3,90,LM,R0390,GE1,6.32,24.99,24.93,24.96,157.66,145,,,,TG 5 phase I,I,23/07/2004,04/08/2004,PRSTC50,-1,2.77,,,2.77,,,,,,,,17.59,,17.59,,,,#WAARDE!,,,283034,3,3,,t,,,,,,,,5.96,,14.48,,,,,,,,"250 kN MTS, UP",l,h,n,,fan in CA,"d, RT",OB_TG2_R021/OB_TG5_R009,Strain was below 2500 με. Test interrupted once due to an electrical shutdown. Air conditioning was not operating,,,,,x,,,,,,,,"Clip gauge:       HBM, Middle, Center, BTB","CG, M, C, BTB",50,13.19
1819,GEV213_R0390_0057,104,53.73,UP,UD3,90,LM,R0390,GE1,6.24,25.58,25.55,25.56,159.49,145,,,,TG 5 phase I,I,05/05/2004,19/06/2004,PRSTT50,-1,2.81,,,2.81,,,,,,,,17.59,,17.59,,,,#WAARDE!,,,221941,3,3,,t,,,,,,,,5.96,,14.78,,,,,,,,"250 kN MTS, UP",l,h,n,,fan in CA,"d, RT",OB_TG5_R009/OB_TG5_R007,Strain was below 2500 με,,,,,,,,,,,,,"Clip gauge:       HBM, Middle, Center, BTB","CG, M, C, BTB",50,10.34
1820,GEV213_R0390_0055,104,53.73,UP,UD3,90,LM,R0390,GE1,6.25,25.57,25.51,25.54,159.65,145,,,,TG 5 phase I,I,05/05/2004,11/06/2004,PRSTT35,-1,4.02,,,4.02,,,,,,,,25.15,,25.15,,,,#WAARDE!,,,16841,2,2,,t,,,,,,,,2.91,,14.60,,,,,,,,"250 kN MTS, UP",l,h,n,,fan in CA,"d, RT",OB_TG2_R021/OB_TG5_R009,Strain was below 2500 με,,,,,x,,,,,,,,"Clip gauge:       HBM, Middle, Center, BTB","CG, M, C, BTB",50,1.61
1821,GEV213_R0390_0052,104,53.73,UP,UD3,90,LM,R0390,GE1,6.28,25.47,25.44,25.45,159.74,145,,,,TG 5 phase I,I,05/05/2004,16/06/2004,RSTT20,-1,9.06,,9.06,6.41,,,,,,,,56.74,56.74,40.10,,,,4061.24,,,202,1,1,,t,,,,,,,,1.15,,13.97,,13.32,,,,0.0041,#DELING.DOOR.0!,"ST on 100 kN MAYES and CA on 250 kN MTS, UP","l, d",h,n,,fan in CA,"d, RT",OB_TG5_O002/OB_TG5_R009,,,,,,,,,,,,,,"Clip gauge:       HBM, Middle, Center, BTB","CG, M, C, BTB",50,0.05
1822,GEV213_R0390_0040,104,53.73,UP,UD3,90,LM,R0390,GE1,6.21,25.33,25.32,25.33,157.36,145,,,,TG 5 phase I,I,05/05/2004,20/05/2004,PRSTT80,-1,3.96,,,3.96,,,,,,,,25.15,,25.15,,,,#WAARDE!,,,36008,2,2,,t,,,,,,,,2.91,,,,,,,,,,"250 kN MTS, UP",l,h,n,,fan in CA,"d, RT",OB_TG2_R021/OB_TG5_R009,Coupon was delivered with a small delamination. Coupon surface not smooth,,,,,x,,x,,,,,,"Clip gauge:       HBM, Middle, Center, BTB","CG, M, C, BTB",50,3.44
1823,GEV207_I1100_0002,12,52.06,RISØ,MD2,0,LM,I1100,GE1, 6.790,24.76,24.76,24.76 ,168.12,300,,150.00,,TG 3 phase I,I,23/06/2004,23/06/2004,STT,,79.49,,79.25,,,2.14,2.14,0.00,,,0.4043,472.83,471.38,,,,,18356.11,,,1,,,,,,,,,,,,,,25.68,,,,,,0.0184,#DELING.DOOR.0!,"100 kN Instron, RISØ",d,h,,,,"d, RT; submersed in salt water for 6 months",,loading-unloading,,,,,,,,,x,,,,Clip gauge:       MTS ,CG,,0.25
1824,GEV207_I1100_0013,12,52.06,RISØ,MD2,0,LM,I1100,GE1, 6.790,24.71,24.71,24.71 ,167.78,300,,150.00,,TG 3 phase I,I,23/06/2004,23/06/2004,STT,,77.18,,78.56,,,2.02,2.02,0.00,,,0.4561,460.03,459.46,,,,,17705.32,,,1,,,,,,,,,,,,,,25.95,,,,,,0.0177,#DELING.DOOR.0!,"100 kN Instron, RISØ",d,h,,,,"d, RT; submersed in salt water for 6 months",,loading-unloading,,,,,,,,,x,,,,Clip gauge:       MTS ,CG,,0.25
1825,GEV207_I1100_0012,12,52.06,RISØ,MD2,0,LM,I1100,GE1, 6.790,24.85,24.85,24.85 ,168.73,300,,150.00,,TG 3 phase I,I,23/06/2004,23/06/2004,STT,,78.66,,80.42,,,2.13,2.13,0.00,,,0.4471,466.21,465.64,,,,,18933.72,,,1,,,,,,,,,,,,,,24.59,,,,,,0.0190,#DELING.DOOR.0!,"100 kN Instron, RISØ",d,h,,,,"d, RT; submersed in salt water for 6 months",,loading-unloading,,,,,,,,,x,,,,Clip gauge:       MTS ,CG,,0.25
1826,GEV207_I1100_0004,12,52.06,RISØ,MD2,0,LM,I1100,GE1, 6.790,24.85,24.85,24.85 ,168.73,300,,150.00,,TG 3 phase I,I,23/06/2004,23/06/2004,STT,,76.68,,78.03,,,2.08,2.08,0.00,,,0.4405,454.42,452.44,,,,,18010.22,,,1,,,,,,,,,,,,,,25.12,,,,,,0.0181,#DELING.DOOR.0!,"100 kN Instron, RISØ",d,h,,,,"d, RT; submersed in salt water for 6 months",,loading-unloading,,,,,,,,,x,,,,Clip gauge:       MTS ,CG,,0.25
1827,GEV207_I1100_0014,12,52.06,RISØ,MD2,0,LM,I1100,GE1, 6.790,24.69,24.69,24.69 ,167.65,300,,150.00,,TG 3 phase I,I,22/06/2004,22/06/2004,STT,,79.40,,79.05,,,2.24,2.24,0.00,,,0.4169,473.59,471.55,,,,,17687.44,,,1,,,,,,,,,,,,,,26.66,,,,,,0.0178,#DELING.DOOR.0!,"100 kN Instron, RISØ",d,h,,,,"d, RT; submersed in salt water for 6 months",,loading,,,,,,,,,,,,,Clip gauge:       MTS ,CG,,0.25
1828,GEV207_I1100_0009,12,52.06,RISØ,MD2,0,LM,I1100,GE1, 6.930,24.84,24.84,24.87 ,172.35,300,,150.00,,TG 3 phase I,I,22/06/2004,22/06/2004,STT,,78.27,,77.93,,,2.27,2.27,0.00,,,,454.14,452.71,,,,,16879.25,,,1,,,,,,,,,,,,,,26.82,,,,,,0.0169,#DELING.DOOR.0!,"100 kN Instron, RISØ",d,h,,,,"d, RT; submersed in salt water for 6 months",,loading,,,,,,,,,,,,,Clip gauge:       MTS ,CG,,0.25
1829,GEV207_I1100_0003,12,52.06,RISØ,MD2,0,LM,I1100,GE1, 6.95,24.88,24.88,24.88 ,172.92,300,,150.00,,TG 3 phase I,I,22/06/2004,22/06/2004,STT,,79.20,,78.76,,,2.02,2.02,0.00,,,0.396,458.02,455.48,,,,,17250.83,,,1,,,,,,,,,,,,,,26.40,,,,,,0.0173,#DELING.DOOR.0!,"100 kN Instron, RISØ",d,h,,,,"d, RT; submersed in salt water for 6 months",,loading,,,,,,,,,,,,,Clip gauge:       MTS ,CG,,0.25
1830,GEV206_I1100_0011,18,52.58,RISØ,UD2,0,LM,I1100,GE1, 3.800,25.05,25.05,25.05 ,95.19,300,,150.00,,TG 3 phase I,I,25/06/2004,25/06/2004,STT,,67.14,,65.23,,,1.99,1.99,0.00,,,0.304330423,705.32,685.30,,,,,17958.59,,,1,,,,,,,,,,,0.25,,,38.16,,,,,,0.0185,#DELING.DOOR.0!,"100 kN Instron, RISØ",d,h,,,,"d, RT; submersed in salt water for 12 months",,loading-unloading,,,,,,,,,x,,,,Clip gauge:       MTS ,CG,,0.25
1831,GEV206_I1100_0010,18,52.58,RISØ,UD2,0,LM,I1100,GE1, 3.810,24.95,24.95,24.95 ,95.06,300,,150.00,,TG 3 phase I,I,25/06/2004,25/06/2004,STT,,68.31,,67.92,,,2.17,2.17,0.00,,,0.316456623,718.61,714.50,,,,,17788.99,,,1,,,,,,,,,,,0.25,,,40.17,,,,,,0.0179,#DELING.DOOR.0!,"100 kN Instron, RISØ",d,h,,,,"d, RT; submersed in salt water for 12 months",,loading-unloading,,,,,,,,,x,,,,Clip gauge:       MTS ,CG,,0.25
1832,GEV206_I1100_0005,18,52.58,RISØ,UD2,0,LM,I1100,GE1, 3.780,25.03,25.03,25.03 ,94.61,300,,150.00,,TG 3 phase I,I,25/06/2004,25/06/2004,STT,,62.84,,62.84,,,1.92,1.92,0.00,,,0.373421205,664.20,664.20,,,,,17312.24,,,1,,,,,,,,,,,0.25,,,38.37,,,,,,0.0173,#DELING.DOOR.0!,"100 kN Instron, RISØ",d,h,,,,"d, RT; submersed in salt water for 12 months",,loading-unloading,,,,,,,,,x,,,,Clip gauge:       MTS ,CG,,0.25
1833,GEV206_I1100_0003,18,52.58,RISØ,UD2,0,LM,I1100,GE1, 3.810,25.04,25.04,25.04 ,95.40,300,,150.00,,TG 3 phase I,I,25/06/2004,25/06/2004,STT,,64.70,,64.50,,,2.04,2.04,0.00,,,0.243489332,678.15,676.10,,,,,17859.14,,,1,,,,,,,,,,,0.25,,,37.86,,,,,,0.0179,#DELING.DOOR.0!,"100 kN Instron, RISØ",d,h,,,,"d, RT; submersed in salt water for 12 months",,loading-unloading,,,,,,,,,x,,,,Clip gauge:       MTS ,CG,,0.25
1834,GEV206_I1100_0016,18,52.58,RISØ,UD2,0,LM,I1100,GE1, 3.830,25.04,25.04,25.04 ,95.90,300,,150.00,,TG 3 phase I,I,24/06/2004,24/06/2004,STT,,70.02,,69.73,,,2.13,2.13,0.00,,,0.271213945,730.11,727.06,,,,,19680.08,,,1,,,,,,,,,,,0.25,,,36.94,,,,,,0.0198,#DELING.DOOR.0!,"100 kN Instron, RISØ",d,h,,,,"d, RT; submersed in salt water for 12 months",,loading,,,,,,,,,,,,,Clip gauge:       MTS ,CG,,0.25
1835,GEV206_I1100_0013,18,52.58,RISØ,UD2,0,LM,I1100,GE1, 3.770,24.91,24.91,24.91 ,93.91,300,,150.00,,TG 3 phase I,I,24/06/2004,24/06/2004,STT,,66.80,,66.80,,,1.95,1.95,0.00,,,0.264151944,711.28,711.28,,,,,19276.03,,,1,,,,,,,,,,,0.25,,,36.90,,,,,,0.0193,#DELING.DOOR.0!,"100 kN Instron, RISØ",d,h,,,,"d, RT; submersed in salt water for 12 months",,loading,,,,,,,,,,,,,Clip gauge:       MTS ,CG,,0.25
1836,GEV206_I1100_0004,18,52.58,RISØ,UD2,0,LM,I1100,GE1, 3.71,25.09,25.09,25.09 ,93.08,300,,150.00,,TG 3 phase I,I,24/06/2004,24/06/2004,STT,,65.23,,65.23,,,1.88,1.88,0.00,,,0.276035746,700.81,700.81,,,,,18383.16,,,1,,,,,,,,,,,0.25,,,38.12,,,,,,0.0184,#DELING.DOOR.0!,"100 kN Instron, RISØ",d,h,,,,"d, RT; submersed in salt water for 12 months",,loading,,,,,,,,,,,,,Clip gauge:       MTS ,CG,,0.25
1837,GEV206_I1190_0016,15,54.57,RISØ,UD2,90,LM,I1190,GE1, 3.770,24.95,24.95,24.95 ,94.06,300,,150.00,,TG 3 phase I,I,02/07/2004,02/07/2004,STT,,5.13,,5.13,,,0.57,0.57,0.00,,,0.111010926,54.51,54.51,,,,,4294.53,,,1,,,,,,,,,,,0.25,,,12.69,,,,,,0.0043,#DELING.DOOR.0!,"50 kN Instron, RISØ",d,h,,,,"d, RT; submersed in salt water for 12 months",,loading,,,,,,,,,,,,,,,,0.25
1838,GEV206_I1190_0014,15,54.57,RISØ,UD2,90,LM,I1190,GE1, 3.790,24.83,24.83,24.83 ,94.11,300,,150.00,,TG 3 phase I,I,02/07/2004,02/07/2004,STT,,5.39,,5.39,,,0.59,0.59,0.00,,,0.157397686,57.27,57.27,,,,,4428.24,,,1,,,,,,,,,,,0.25,,,12.93,,,,,,0.0044,#DELING.DOOR.0!,"50 kN Instron, RISØ",d,h,,,,"d, RT; submersed in salt water for 12 months",,loading,,,,,,,,,,,,,,,,0.25
1839,GEV206_I1190_0013,15,54.57,RISØ,UD2,90,LM,I1190,GE1, 3.77,24.85,24.85,24.85 ,93.68,300,,150.00,,TG 3 phase I,I,02/07/2004,02/07/2004,STT,,5.47,,5.47,,,0.62,0.62,0.00,,,0.103127599,58.38,58.38,,,,,4772.39,,,1,,,,,,,,,,,0.25,,,12.23,,,,,,0.0048,#DELING.DOOR.0!,"50 kN Instron, RISØ",d,h,,,,"d, RT; submersed in salt water for 12 months",,loading,,,,,,,,,,,,,,,,0.25
1840,GEV206_I1190_0009,15,54.57,RISØ,UD2,90,LM,I1190,GE1, 3.77,24.87,24.87,24.87 ,93.76,300,,150.00,,TG 3 phase I,I,02/07/2004,02/07/2004,STT,,5.03,,5.05,,,0.52,0.52,0.00,,,0.772502815,53.64,53.84,,,,,4369.20,,,1,,,,,,,,,,,0.25,,,12.32,,,,,,0.0044,#DELING.DOOR.0!,"50 kN Instron, RISØ",d,h,,,,"d, RT; submersed in salt water for 12 months",,loading,,,,,,,,,,,,,,,,0.25
1841,GEV206_I1190_0004,15,54.57,RISØ,UD2,90,LM,I1190,GE1, 3.760,24.69,24.69,24.69 ,92.83,300,,150.00,,TG 3 phase I,I,02/07/2004,02/07/2004,STT,,5.18,,5.18,,,0.56,0.56,0.00,,,0.145768447,55.76,55.76,,,,,4589.02,,,1,,,,,,,,,,,0.25,,,12.15,,,,,,0.0046,#DELING.DOOR.0!,"50 kN Instron, RISØ",d,h,,,,"d, RT; submersed in salt water for 12 months",,loading,,,,,,,,,,,,,,,,0.25
1842,GEV206_I1160_0008,21,50.14,RISØ,UD2,30,LM,I1130,GE1,3.93,24.61,24.61,24.61,96.72,300,,150.00,,TG 3 phase I,I,30/07/2004,30/07/2004,STT,,2.55,,2.55,,,,,,,,,,,,1.13,26.34,4.00,#WAARDE!,,,1,,,,,,,,,,,,,,,,,,,,,,"50 kN Instron, RISØ",d,h,,,,"d, RT; submersed in salt water for 12 months",,,,,,,,,,,,,GEV206_I1130,,,,,0.25
1843,GEV206_I1160_0006,21,50.14,RISØ,UD2,30,LM,I1130,GE1,3.93,24.82,24.82,24.82,97.54,300,,150.00,,TG 3 phase I,I,30/07/2004,30/07/2004,STT,,2.58,,2.58,,,,,,,,,,,,1.17,26.44,3.96,#WAARDE!,,,1,,,,,,,,,,,,,,,,,,,,,,"50 kN Instron, RISØ",d,h,,,,"d, RT; submersed in salt water for 12 months",,,,,,,,,,,,,GEV206_I1130,,,,,0.25
1844,GEV206_I1160_0005,21,50.14,RISØ,UD2,30,LM,I1130,GE1,3.95,24.72,24.72,24.72,97.64,300,,150.00,,TG 3 phase I,I,30/07/2004,30/07/2004,STT,,2.53,,2.53,,,,,,,,,,,,1.01,25.93,4.05,#WAARDE!,,,1,,,,,,,,,,,,,,,,,,,,,,"50 kN Instron, RISØ",d,h,,,,"d, RT; submersed in salt water for 12 months",,,,,,,,,,,,,GEV206_I1130,,,,,0.25
1845,GEV206_I1160_0004,21,50.14,RISØ,UD2,30,LM,I1130,GE1,3.88,24.69,24.69,24.69,95.80,300,,150.00,,TG 3 phase I,I,30/07/2004,30/07/2004,STT,,2.67,,2.67,,,,,,,,,,,,1.22,27.92,3.92,#WAARDE!,,,1,,,,,,,,,,,,,,,,,,,,,,"50 kN Instron, RISØ",d,h,,,,"d, RT; submersed in salt water for 12 months",,,,,,,,,,,,,GEV206_I1130,,,,,0.25
1846,GEV206_I1160_0003,21,50.14,RISØ,UD2,30,LM,I1130,GE1,3.95,24.61,24.61,24.61,97.21,300,,150.00,,TG 3 phase I,I,30/07/2004,30/07/2004,STT,,2.58,,2.58,,,,,,,,,,,,1.11,26.59,3.78,#WAARDE!,,,1,,,,,,,,,,,,,,,,,,,,,,"50 kN Instron, RISØ",d,h,,,,"d, RT; submersed in salt water for 12 months",,,,,,,,,,,,,GEV206_I1130,,,,,0.25
1847,GEV206_I1160_0002,21,50.14,RISØ,UD2,30,LM,I1130,GE1,3.95,24.72,24.72,24.72,97.64,300,,150.00,,TG 3 phase I,I,30/07/2004,30/07/2004,STT,,2.51,,2.51,,,,,,,,,,,,1.06,25.66,3.64,#WAARDE!,,,1,,,,,,,,,,,,,,,,,,,,,,"50 kN Instron, RISØ",d,h,,,,"d, RT; submersed in salt water for 12 months",,,,,,,,,,,,,GEV206_I1130,,,,,0.25
1848,GEV206_I1160_0001,21,50.14,RISØ,UD2,30,LM,I1130,GE1,3.93,24.51,24.51,24.51,96.32,300,,150.00,,TG 3 phase I,I,29/07/2004,29/07/2004,STT,,2.66,,2.66,,,,,,,,,,,,1.24,27.63,3.68,#WAARDE!,,,1,,,,,,,,,,,,,,,,,,,,,,"50 kN Instron, RISØ",d,h,,,,"d, RT; submersed in salt water for 12 months",,,,,,,,,,,,,GEV206_I1130,,,,,0.25
1849,GEV207_I1190_0016,13,51.59,RISØ,MD2,90,LM,I1190,GE1, 6.840,25.08,25.08,25.08 ,171.55,300,,150.00,,TG 3 phase I,I,06/07/2004,06/07/2004,STT,,21.20,,23.49,,,1.65,1.65,0.00,,,,123.60,136.91,,,,,9964.43,,,1,,,,,,,,,,,,,,13.74,,,,,,0.0090,#DELING.DOOR.0!,"100 kN Instron, RISØ",d,h,,,,"d, RT; submersed in salt water for 12 months",,loading-unloading,,,,,,,,,x,,,,,,,0.25
1850,GEV207_I1190_0014,13,51.59,RISØ,MD2,90,LM,I1190,GE1, 6.840,25.14,25.14,25.14 ,171.96,300,,150.00,,TG 3 phase I,I,06/07/2004,06/07/2004,STT,,21.16,,23.44,,,1.74,1.74,0.00,,,0.4683,123.02,136.30,,,,,9482.91,,,1,,,,,,,,,,,,,,14.37,,,,,,0.0086,#DELING.DOOR.0!,"100 kN Instron, RISØ",d,h,,,,"d, RT; submersed in salt water for 12 months",,loading-unloading,,,,,,,,,x,,,,,,,0.25
1851,GEV207_I1190_0013,13,51.59,RISØ,MD2,90,LM,I1190,GE1, 6.880,25.10,25.10,25.10 ,172.69,300,,150.00,,TG 3 phase I,I,06/07/2004,06/07/2004,STT,,21.17,,23.19,,,1.79,1.79,0.00,,,0.4324,122.57,134.31,,,,,9094.54,,,1,,,,,,,,,,,,,,14.77,,,,,,0.0083,#DELING.DOOR.0!,"100 kN Instron, RISØ",d,h,,,,"d, RT; submersed in salt water for 12 months",,loading-unloading,,,,,,,,,x,,,,,,,0.25
1852,GEV207_I1190_0010,13,51.59,RISØ,MD2,90,LM,I1190,GE1, 6.790,25.01,25.01,25.01 ,169.82,300,,150.00,,TG 3 phase I,I,06/07/2004,06/07/2004,STT,,21.18,,23.05,,,1.75,1.75,0.00,,,0.3872,124.72,135.72,,,,,9984.96,,,1,,,,,,,,,,,,,,13.59,,,,,,0.0092,#DELING.DOOR.0!,"100 kN Instron, RISØ",d,h,,,,"d, RT; submersed in salt water for 12 months",,loading-unloading,,,,,,,,,x,,,,,,,0.25
1853,GEV207_I1190_0005,13,51.59,RISØ,MD2,90,LM,I1190,GE1, 6.89,24.93,24.93,24.93 ,171.77,300,,150.00,,TG 3 phase I,I,06/07/2004,06/07/2004,STT,,23.15,,23.34,,,2.60,2.60,0.00,,,0.5224,134.75,135.88,,,,,9581.21,,,1,,,,,,,,,,,,,,14.18,,,,,,0.0095,#DELING.DOOR.0!,"100 kN Instron, RISØ",d,h,,,,"d, RT; submersed in salt water for 12 months",,loading,,,,,,,,,,,,,,,,0.25
1854,GEV207_I1190_0003,13,51.59,RISØ,MD2,90,LM,I1190,GE1, 6.87,25.05,25.05,25.05 ,172.09,300,,150.00,,TG 3 phase I,I,06/07/2004,06/07/2004,STT,,23.32,,24.01,,,2.89,2.89,0.00,,,0.2452,135.48,139.54,,,,,10459.35,,,1,,,,,,,,,,,,,,13.34,,,,,,0.0102,#DELING.DOOR.0!,"100 kN Instron, RISØ",d,h,,,,"d, RT; submersed in salt water for 12 months",,loading,,,,,,,,,,,,,,,,0.25
1855,GEV207_I1190_0001,13,51.59,RISØ,MD2,90,LM,I1190,GE1, 6.910,25.13,25.13,25.13 ,173.65,300,,150.00,,TG 3 phase I,I,06/07/2004,06/07/2004,STT,,23.39,,23.39,,,2.76,2.76,0.00,,,0.355,134.69,134.69,,,,,9481.15,,,1,,,,,,,,,,,,,,14.21,,,,,,0.0095,#DELING.DOOR.0!,"100 kN Instron, RISØ",d,h,,,,"d, RT; submersed in salt water for 12 months",,loading,,,,,,,,,,,,,,,,0.25
1856,GEV207_I1200_0017,10,49.60,RISØ,MD2,0,LM,I1200,GE1,6.8180,10.09,10.09,10.086,68.77,126,,,,TG 3 phase I,I,27/07/2004,27/07/2004,STC,,-29.54,,-29.54,,,-1.69,-1.69,0.00,,,,-429.57,-429.57,,,,,-16479.27,,,1,,,,,,,,,,,,,,,26.07,,,,,#DELING.DOOR.0!,-0.0165,,d,h,,,,"d, RT; submersed in salt water for 12 months",,loading-unloading,,,,,,,,,x,,,,,,,0.25
1857,GEV207_I1200_0014,10,49.60,RISØ,MD2,0,LM,I1200,GE1,6.9220,10.02,10.02,10.024,69.39,126,,,,TG 3 phase I,I,27/07/2004,27/07/2004,STC,,-31.13,,-31.13,,,-1.98,-1.98,0.00,,,,-448.61,-448.61,,,,,-17418.74,,,1,,,,,,,,,,,,,,,25.75,,,,,#DELING.DOOR.0!,-0.0174,,d,h,,,,"d, RT; submersed in salt water for 12 months",,loading-unloading,,,,,,,,,x,,,,,,,0.25
1858,GEV207_I1200_0010,10,49.60,RISØ,MD2,0,LM,I1200,GE1,6.9190,10.13,10.13,10.134,70.12,126,,,,TG 3 phase I,I,27/07/2004,27/07/2004,STC,,-31.86,,-31.74,,,-1.84,-1.84,0.00,,,,-454.38,-452.64,,,,,-17347.05,,,1,,,,,,,,,,,,,,,26.09,,,,,#DELING.DOOR.0!,-0.0174,,d,h,,,,"d, RT; submersed in salt water for 12 months",,loading-unloading,,,,,,,,,x,,,,,,,0.25
1859,GEV207_I1200_0006,10,49.60,RISØ,MD2,0,LM,I1200,GE1,6.8580,10.17,10.17,10.167,69.73,126,,,,TG 3 phase I,I,27/07/2004,27/07/2004,STC,,-33.08,,-33.08,,,-1.78,-1.78,0.00,,,,-474.43,-474.43,,,,,-16776.67,,,1,,,,,,,,,,,,,,,28.28,,,,,#DELING.DOOR.0!,-0.0168,,d,h,,,,"d, RT; submersed in salt water for 12 months",,loading-unloading,,,,,,,,,x,,,,,,,0.25
1860,GEV207_I1200_0005,10,49.60,RISØ,MD2,0,LM,I1200,GE1,6.8380,10.11,10.11,10.105,69.10,126,,,,TG 3 phase I,I,27/07/2004,27/07/2004,STC,,-32.23,,-32.23,,,-2.03,-2.03,0.00,,,,-466.40,-466.40,,,,,-18577.68,,,1,,,,,,,,,,,,,,,25.11,,,,,#DELING.DOOR.0!,-0.0186,,d,h,,,,"d, RT; submersed in salt water for 12 months",,loading,,,,,,,,,,,,,,,,0.25
1861,GEV207_I1200_0002,10,49.60,RISØ,MD2,0,LM,I1200,GE1,6.8430,10.14,10.14,10.142,69.40,126,,,,TG 3 phase I,I,27/07/2004,27/07/2004,STC,,-30.40,,-30.15,,,-1.80,-1.80,0.00,,,,-437.96,-434.46,,,,,-16591.34,,,1,,,,,,,,,,,,,,,26.19,,,,,#DELING.DOOR.0!,-0.0167,,d,h,,,,"d, RT; submersed in salt water for 12 months",,loading,,,,,,,,,,,,,,,,0.25
1862,GEV207_I1200_0001,10,49.60,RISØ,MD2,0,LM,I1200,GE1,6.9090,10.07,10.07,10.073,69.59,126,,,,TG 3 phase I,I,27/07/2004,27/07/2004,STC,,-32.35,,-32.23,,,-1.92,-1.92,0.00,,,,-464.80,-463.08,,,,,-16816.70,,,1,,,,,,,,,,,,,,,27.54,,,,,#DELING.DOOR.0!,-0.0169,,d,h,,,,"d, RT; submersed in salt water for 12 months",,loading,,,,,,,,,,,,,,,,0.25
1863,GEV206_I1200_0016,4,54.15,RISØ,UD2,0,LM,I1200,GE1,3.7520,10.25,10.25,10.253,38.47,126,,,,TG 3 phase I,I,23/07/2004,23/07/2004,STC,,-24.05,,-24.05,,,-1.84,-1.84,0.00,,,,-625.11,-625.11,,,,1.00,-16415.84,,,1,,,,,,,,,,,,,,,38.08,,,,,#DELING.DOOR.0!,-0.0164,,d,h,,,n,"d, RT; submersed in salt water for 12 months",,loading-unloading,,,,,,,,,x,,,,,,,0.25
1864,GEV206_I1200_0015,4,54.15,RISØ,UD2,0,LM,I1200,GE1,3.7270,10.18,10.18,10.184,37.96,126,,,,TG 3 phase I,I,23/07/2004,23/07/2004,STC,,-23.07,,-22.87,,,-1.89,-1.89,0.00,,,,-607.88,-602.49,,,,1.00,-15315.11,,,1,,,,,,,,,,,,,,,39.34,,,,,#DELING.DOOR.0!,-0.0155,,d,h,,,n,"d, RT; submersed in salt water for 12 months",,loading-unloading,,,,,,,,,x,,,,,,,0.25
1865,GEV206_I1200_0014,4,54.15,RISØ,UD2,0,LM,I1200,GE1,3.7640,10.17,10.17,10.174,38.29,126,,,,TG 3 phase I,I,23/07/2004,23/07/2004,STC,,-24.90,,-24.90,,,-1.71,-1.71,0.00,,,,-650.28,-650.28,,,,1.00,-16591.07,,,1,,,,,,,,,,,,,,,39.19,,,,,#DELING.DOOR.0!,-0.0166,,d,h,,,n,"d, RT; submersed in salt water for 12 months",,loading-unloading,,,,,,,,,x,,,,,,,0.25
1866,GEV206_I1200_0005,4,54.15,RISØ,UD2,0,LM,I1200,GE1,3.7560,10.16,10.16,10.160,38.16,126,,,,TG 3 phase I,I,23/07/2004,23/07/2004,STC,,-24.66,,-23.63,,,-1.74,-1.74,0.00,,,,-646.14,-619.32,,,,1.00,-16254.57,,,1,,,,,,,,,,,,,,,38.10,,,,,#DELING.DOOR.0!,-0.0170,,d,h,,,n,"d, RT; submersed in salt water for 12 months",,loading-unloading,,,,,,,,,x,,,,,,,0.25
1867,GEV206_I1200_0004,4,54.15,RISØ,UD2,0,LM,I1200,GE1,3.7450,10.10,10.10,10.104,37.84,126,,,,TG 3 phase I,I,23/07/2004,23/07/2004,STC,,-22.95,,-22.95,,,-1.52,-1.52,0.00,,,,-606.51,-606.51,,,,1.00,-15069.89,,,1,,,,,,,,,,,,,,,40.25,,,,,#DELING.DOOR.0!,-0.0151,,d,h,,,n,"d, RT; submersed in salt water for 12 months",,loading,,,,,,,,,,,,,,,,0.25
1868,GEV206_I1200_0003,4,54.15,RISØ,UD2,0,LM,I1200,GE1,3.7310,10.17,10.17,10.171,37.95,126,,,,TG 3 phase I,I,23/07/2004,23/07/2004,STC,,-16.60,,-16.60,,,-1.15,-1.15,0.00,,,,-437.51,-437.51,,,,1.00,-11418.88,,,1,,,,,,,,,,,,,,,38.31,,,,,#DELING.DOOR.0!,-0.0114,,d,h,,,n,"d, RT; submersed in salt water for 12 months",,loading,,,,,,,,,,,,,,,,0.25
1869,GEV206_I1200_0001,4,54.15,RISØ,UD2,0,LM,I1200,GE1,3.7220,9.96,9.96,9.5590,35.58,126,,,,TG 3 phase I,I,23/07/2004,23/07/2004,STC,,-20.51,,-20.51,,,-1.42,-1.42,0.00,,,,-576.40,-553.24,,,,1.00,-14032.12,,,1,,,,,,,,,,,,,,,39.43,,,,,#DELING.DOOR.0!,-0.0146,,d,h,,,n,"d, RT; submersed in salt water for 12 months",,loading,,,,,,,,,,,,,,,,0.25
