Repository: maanpandya/Fatigue-Life-Analysis-Composites

# Fatigue-Life-Analysis-Composites
Analyzing factors affecting fatigue life in composite laminates for wind energy applications

File: Data processing/optimatforpy.csv (part 14 of 35)
nr,Name,Plate,Fibre Volume Fraction,Lab,Laminate ,Cut angle ,Manufacturer,Geometry,Material,taverage,wmax,wmin,waverage,area,Lnominal,Lmeasured,Lgauge,Radius (waist),TG and phase,Phase,start date,end date,Test type,R-value1,Fmax,Ferror,Fstatic,Ffatigue,"Fmax, 90",epsmax,epsstatic,epsfatigue,eps90,eps45,Nu,smax,"smax,static","smax, fatigue",shear strain,shear strength,shear modulus (near other moduli),Torquemax,Torquefatigue,Torquestatic,Ncycles,level,levelcalc,Nspectrum,failure mode,runout,R-value2,Fmax2,epsmax2,smax2,Ncycles2,ratedisplacement,f,f2,Eit,Eic,Eft,Efc,"Elur,front","Elur, back",eps_max_t,eps_max_c,Machine,control,grip,ABG,Temp.,Temp. control,Environment,Reference document,Remarks,Invalid ,Bending ,Buckling ,Overheating,Tab failure ,Delaminated ,Incomplete measurement data ,Strain from E ,LUR,TEC,data delivered under name,Repair characteristics,Strain measurement equipment (long),Strain measurement equipment (short),Grip pressure,time per test
1870,GEV206_I1290_0015,5,51.45,RISØ,UD2,90,LM,I1290,GE1,3.7210,10.02,10.02,10.019,37.28,126,,,,TG 3 phase I,I,20/07/2004,20/07/2004,STC,,-5.86,,-5.86,,,-2.32,-2.32,0.00,,,,-157.19,-157.19,,,,,#WAARDE!,,,1,,,,,,,,,,,,,,,15.35,,,,,,,,d,h,,,n,"d, RT; submersed in salt water for 12 months",,loading-unloading,,,,,,,,,x,,,,,,,0.25
1871,GEV206_I1290_0008,5,51.45,RISØ,UD2,90,LM,I1290,GE1,3.7360,10.05,10.05,10.048,37.54,126,,,,TG 3 phase I,I,20/07/2004,20/07/2004,STC,,-5.74,,-5.74,,,-2.25,-2.25,0.00,,,,-152.84,-152.84,,,,,#WAARDE!,,,1,,,,,,,,,,,,,,,13.89,,,,,,,,d,h,,,n,"d, RT; submersed in salt water for 12 months",,loading-unloading,,,,,,,,,x,,,,,,,0.25
1872,GEV206_I1290_0007,5,51.45,RISØ,UD2,90,LM,I1290,GE1,3.7880,10.07,10.07,10.067,38.13,126,,,,TG 3 phase I,I,20/07/2004,20/07/2004,STC,,-6.10,,-6.10,,,-2.47,-2.47,0.00,,,,-160.03,-160.03,,,,,#WAARDE!,,,1,,,,,,,,,,,,,,,14.27,,,,,,,,d,h,,,n,"d, RT; submersed in salt water for 12 months",,loading-unloading,,,,,,,,,x,,,,,,,0.25
1873,GEV206_I1290_0006,5,51.45,RISØ,UD2,90,LM,I1290,GE1,3.7080,10.00,10.00,9.9980,37.07,126,,,,TG 3 phase I,I,20/07/2004,20/07/2004,STC,,-5.49,,-5.43,,,-2.19,-2.19,0.00,,,,-148.16,-146.60,,,,,#WAARDE!,,,1,,,,,,,,,,,,,,,14.18,,,,,,,,d,h,,,n,"d, RT; submersed in salt water for 12 months",,loading-unloading,,,,,,,,,x,,,,,,,0.25
1874,GEV206_I1290_0004,5,51.45,RISØ,UD2,90,LM,I1290,GE1,3.7540,10.00,10.00,9.9980,37.53,126,,,,TG 3 phase I,I,20/07/2004,20/07/2004,STC,,-5.86,,-5.87,,,-3.24,-3.24,0.00,,,,-156.13,-156.41,,,,,#WAARDE!,,,1,,,,,,,,,,,,,,,14.75,,,,,,,,d,h,,,n,"d, RT; submersed in salt water for 12 months",,loading,,,,,,,,,,,,,,,,0.25
1875,GEV206_I1290_0002,5,51.45,RISØ,UD2,90,LM,I1290,GE1,3.6990,10.00,10.00,10.001,36.99,126,,,,TG 3 phase I,I,20/07/2004,20/07/2004,STC,,-5.62,,-5.61,,,-1.51,-1.51,0.00,,,,-151.78,-151.78,,,,,#WAARDE!,,,1,,,,,,,,,,,,,,,14.72,,,,,,,,d,h,,,n,"d, RT; submersed in salt water for 12 months",,loading,,,,,,,,,,,,,,,,0.25
1876,GEV206_I1290_0001,5,51.45,RISØ,UD2,90,LM,I1290,GE1,3.7010,10.00,10.00,10.000,37.01,126,,,,TG 3 phase I,I,20/07/2004,20/07/2004,STC,,-5.86,,-5.86,,,-1.99,-1.99,0.00,,,,-158.34,-158.34,,,,,#WAARDE!,,,1,,,,,,,,,,,,,,,14.27,,,,,,,,d,h,,,n,"d, RT; submersed in salt water for 12 months",,loading,,,,,,,,,,,,,,,,0.25
1877,GEV213_R0390_0093,108,56.66,UP,UD3,90,LM,R0390,GE1,6.39,25.11,25.08,25.09,160.35,145,,,,TG 5 phase I,I,23/07/2004,12/10/2004,RSTC20,-1,-25.00,,-25.00,2.82,,,,,,,,-155.91,-155.91,17.59,,,,-10678.93,,,200002,3,3,,c,,,,,,,,5.96,,14.60,,13.67,,,,-0.0107,#DELING.DOOR.0!,"ST on 100 kN MAYES and CA on 250 kN MTS, UP","l, d",h,n,,fan in CA,"d, RT",OB_TG5_O002/OB_TG5_R009,Strain was below 2500 με. Load in Ef measurement was not even,,,,,,,,,,,,,"Clip gauge:       HBM, Middle, Center, BTB","CG, M, C, BTB",50,9.32
1878,GEV213_R0390_0092,108,56.66,UP,UD3,90,LM,R0390,GE1,6.34,25.16,25.11,25.13,159.26,145,,,,TG 5 phase I,I,21/07/2004,12/10/2004,RSTC20,-1,-24.40,,-24.40,4.01,,,,,,,,-153.21,-153.21,25.15,,,,-10858.05,,,10002,2,2,,c,,,,,,,,2.91,,14.11,,13.85,,,,-0.0109,#DELING.DOOR.0!,"ST on 100 kN MAYES and CA on 250 kN MTS, UP","l, d",h,n,,fan in CA,"d, RT",OB_TG5_O002/OB_TG5_R009,Strain was below 2500 με,,,,,,,,,,,,,"Clip gauge:       HBM, Middle, Center, BTB","CG, M, C, BTB",50,0.95
1879,GEV213_R0390_0091,108,56.66,UP,UD3,90,LM,R0390,GE1,6.36,25.19,25.13,25.16,160.10,145,,,,TG 5 phase I,I,21/07/2004,12/10/2004,RSTC20,-1,-24.25,,-24.25,4.03,,,,,,,,-151.47,-151.47,25.15,,,,-10540.46,,,10002,2,2,,c,,,,,,,,2.91,,14.37,,14.13,,,,-0.0105,#DELING.DOOR.0!,"ST on 100 kN MAYES and CA on 250 kN MTS, UP","l, d",h,n,,fan in CA,"d, RT",OB_TG5_O002/OB_TG5_R009,Clip gauge readings in Ei measurement were in bad agreement. Strain was below 2500 με,,,,,,,,,,,,,"Clip gauge:       HBM, Middle, Center, BTB","CG, M, C, BTB",50,0.95
1880,GEV213_R0390_0090,104,53.73,UP,UD3,90,LM,R0390,GE1,6.37,25.02,24.95,24.99,159.25,145,,,,TG 5 phase I,I,21/07/2004,12/10/2004,RSTC50,-1,-24.55,,-24.55,4.01,,,,,,,,-154.16,-154.16,25.15,,,,-11051.02,,,25002,2,2,,c,,,,,,,,2.91,,13.95,,13.46,,,,-0.0111,#DELING.DOOR.0!,"ST on 100 kN MAYES and CA on 250 kN MTS, UP","l, d",h,n,,fan in CA,"d, RT",OB_TG5_O002/OB_TG5_R009,Clip gauge readings in Ei measurement were in bad agreement. Strain was below 2500 με,,,,,,,,,,,,,"Clip gauge:       HBM, Middle, Center, BTB","CG, M, C, BTB",50,2.39
1881,GEV213_R0390_0100,108,56.66,UP,UD3,90,LM,R0390,GE1,6.43,25.15,25.08,25.10,161.33,145,,,,TG 5 phase I,I,26/07/2004,21/10/2004,RSTC50,-1,-25.35,,-25.35,5.75,,,,,,,,-157.13,-157.13,35.65,,,,-12059.14,,,2502,1b,1b,,c,,,,,,,,1.45,,13.03,,11.95,,,,-0.0121,#DELING.DOOR.0!,"ST on 100 kN MAYES and CA on 250 kN MTS, UP","l, d",h,n,,fan in CA,"d, RT",OB_TG5_O002/OB_TG5_R009,,,,,,,,,,,,,,"Clip gauge:       HBM, Middle, Center, BTB","CG, M, C, BTB",50,0.48
1882,GEV213_R0390_0099,108,56.66,UP,UD3,90,LM,R0390,GE1,6.32,25.28,25.22,25.25,159.50,145,,,,TG 5 phase I,I,26/07/2004,21/10/2004,RSTC50,-1,-25.05,,-25.05,5.69,,,,,,,,-157.06,-157.06,35.66,,,,-11998.27,,,2501,1b,1b,,c,,,,,,,,1.45,,13.09,,12.71,,,,-0.0120,#DELING.DOOR.0!,"ST on 100 kN MAYES and CA on 250 kN MTS, UP","l, d",h,n,,fan in CA,"d, RT",OB_TG5_O002/OB_TG5_R009,,,,,,,,,,,,,,"Clip gauge:       HBM, Middle, Center, BTB","CG, M, C, BTB",50,0.48
1883,GEV213_R0390_0098,108,56.66,UP,UD3,90,LM,R0390,GE1,6.32,25.35,25.30,25.32,160.04,145,,,,TG 5 phase I,I,26/07/2004,21/10/2004,RSTC20,-1,-25.00,,-25.00,5.71,,,,,,,,-156.21,-156.21,35.65,,,,-11842.88,,,1002,1b,1b,,c,,,,,,,,1.45,,13.19,,13.37,,,,-0.0118,#DELING.DOOR.0!,"ST on 100 kN MAYES and CA on 250 kN MTS, UP","l, d",h,n,,fan in CA,"d, RT",OB_TG5_O002/OB_TG5_R009,Clip gauge readings in Ef measurement were in bad agreement,,,,,,,,,,,,,"Clip gauge:       HBM, Middle, Center, BTB","CG, M, C, BTB",50,0.19
1884,GEV213_R0390_0097,108,56.66,UP,UD3,90,LM,R0390,GE1,6.32,25.28,25.25,25.27,159.60,145,,,,TG 5 phase I,I,26/07/2004,21/10/2004,RSTC20,-1,-25.10,,-25.10,5.69,,,,,,,,-157.27,-157.27,35.66,,,,-11932.25,,,1002,1b,1b,,c,,,,,,,,1.45,,13.18,,13.42,,,,-0.0119,#DELING.DOOR.0!,"ST on 100 kN MAYES and CA on 250 kN MTS, UP","l, d",h,n,,fan in CA,"d, RT",OB_TG5_O002/OB_TG5_R009,Clip gauge readings in Ef measurement were in bad agreement,,,,,,,,,,,,,"Clip gauge:       HBM, Middle, Center, BTB","CG, M, C, BTB",50,0.19
1885,GEV213_R0390_0096,108,56.66,UP,UD3,90,LM,R0390,GE1,6.41,25.17,25.15,25.16,161.36,145,,,,TG 5 phase I,I,26/07/2004,21/10/2004,RSTC50,-1,-25.05,,-25.05,4.06,,,,,,,,-155.24,-155.24,25.15,,,,-11398.20,,,25002,2,2,,c,,,,,,,,2.91,,13.62,,13.66,,,,-0.0114,#DELING.DOOR.0!,"ST on 100 kN MAYES and CA on 250 kN MTS, UP","l, d",h,n,,fan in CA,"d, RT",OB_TG5_O002/OB_TG5_R009,Strain was below 2500 με,,,,,,,,,,,,,"Clip gauge:       HBM, Middle, Center, BTB","CG, M, C, BTB",50,2.39
1886,GEV213_R0390_0095,108,56.66,UP,UD3,90,LM,R0390,GE1,6.31,25.21,25.16,25.19,158.84,145,,,,TG 5 phase I,I,23/07/2004,21/10/2004,RSTC50,-1,-25.60,,-25.60,2.79,,,,,,,,-161.16,-161.16,17.59,,,,-11293.94,,,488243,3,3,,c,,,,,,,,5.96,,14.27,,13.68,,,,-0.0113,#DELING.DOOR.0!,"ST on 100 kN MAYES and CA on 250 kN MTS, UP","l, d",h,n,,fan in CA,"d, RT",OB_TG5_O002/OB_TG5_R009,Strain was below 2500 με,,,,,,,,,,,,,"Clip gauge:       HBM, Middle, Center, BTB","CG, M, C, BTB",50,22.76
1887,GEV213_R0390_0089,104,53.73,UP,UD3,90,LM,R0390,GE1,6.23,25.41,25.38,25.40,158.31,145,,,,TG 5 phase I,I,30/06/2004,15/09/2004,RSTT50,-1,5.94,,5.94,2.79,,,,,,,,37.51,37.51,17.59,,,,2581.31,,,500002,3,3,,t,,,,,,,,5.96,,14.53,,13.82,,,,0.0026,#DELING.DOOR.0!,"ST on 100 kN MAYES and CA on 250 kN MTS, UP","l, d",h,n,,fan in CA,"d, RT",OB_TG5_O002/OB_TG5_R009,Strain was below 2500 με,,,,,x,,,,,,,,"Clip gauge:       HBM, Middle, Center, BTB","CG, M, C, BTB",50,23.30
1888,GEV213_R0390_0088,104,53.73,UP,UD3,90,LM,R0390,GE1,6.23,25.39,25.35,25.37,157.99,145,,,,TG 5 phase I,I,15/06/2004,15/09/2004,RSTC20,-1,-25.80,,-25.80,2.78,,,,,,,,-163.30,-163.30,17.59,,,,-11379.80,,,200002,3,3,,c,,,,,,,,5.96,,14.35,,14.55,,,,-0.0114,#DELING.DOOR.0!,"ST on 100 kN MAYES and CA on 250 kN MTS, UP","l, d",h,n,,fan in CA,"d, RT",OB_TG5_O002/OB_TG5_R009,Strain was below 2500 με,,,,,,,,,,,,,"Clip gauge:       HBM, Middle, Center, BTB","CG, M, C, BTB",50,9.32
1889,GEV213_R0390_0084,104,53.73,UP,UD3,90,LM,R0390,GE1,6.27,25.61,25.59,25.60,160.60,145,,,,TG 5 phase I,I,15/06/2004,15/09/2004,RSTT20,-1,8.13,,8.13,2.83,,,,,,,,50.59,50.59,17.59,,,,3436.98,,,200002,3,3,,t,,,,,,,,5.96,,14.72,,14.76,,,,0.0034,#DELING.DOOR.0!,"ST on 100 kN MAYES and CA on 250 kN MTS, UP","l, d",h,n,,fan in CA,"d, RT",OB_TG5_O002/OB_TG5_R009,Strain was below 2500 με,,,,,x,,,,,,,,"Clip gauge:       HBM, Middle, Center, BTB","CG, M, C, BTB",50,9.32
1890,GEV213_R0390_0083,104,53.73,UP,UD3,90,LM,R0390,GE1,6.39,25.50,25.49,25.50,162.84,145,,,,TG 5 phase I,I,15/06/2004,15/09/2004,RSTT20,-1,8.98,,8.98,6.53,,,,,,,,55.12,55.12,40.10,,,,4116.20,,,202,1,1,,t,,,,,,,,1.15,,13.39,,13.18,,,,0.0041,#DELING.DOOR.0!,"ST on 100 kN MAYES and CA on 250 kN MTS, UP","l, d",h,n,,fan in CA,"d, RT",OB_TG5_O002/OB_TG5_R009,Clip gauge readings in Ef measurement were in bad agreement,,,,,x,,,,,,,,"Clip gauge:       HBM, Middle, Center, BTB","CG, M, C, BTB",50,0.05
1891,GEV213_R0390_0068,104,53.73,UP,UD3,90,LM,R0390,GE1,6.37,25.24,25.24,25.24,160.78,145,,,,TG 5 phase I,I,25/05/2004,15/09/2004,RSTT20,-1,7.54,,7.54,2.83,,,,,,,,46.88,46.88,17.59,,,,3204.46,,,200002,3,3,,t,,,,,,,,5.96,,14.63,,14.08,,,,0.0032,#DELING.DOOR.0!,"ST on 100 kN MAYES and CA on 250 kN MTS, UP","l, d",h,n,,fan in CA,"d, RT",OB_TG5_O002/OB_TG5_R009,Strain was below 2500 με,,,,,x,,,,,,,,"Clip gauge:       HBM, Middle, Center, BTB","CG, M, C, BTB",50,9.32
1892,GEV213_R0390_0067,104,53.73,UP,UD3,90,LM,R0390,GE1,6.39,25.24,25.19,25.21,161.11,145,,,,TG 5 phase I,I,25/05/2004,15/09/2004,RSTT50,-1,7.80,,7.80,2.83,,,,,,,,48.41,48.41,17.59,,,,3345.76,,,503632,3,3,,t,,,,,,,,5.96,,14.47,,14.57,,,,0.0033,#DELING.DOOR.0!,"ST on 100 kN MAYES and CA on 250 kN MTS, UP","l, d",h,n,,fan in CA,"d, RT",OB_TG5_O002/OB_TG5_R009,Strain was below 2500 με. Fatigue test was interrupted twice,,,,,x,,,,,,,,"Clip gauge:       HBM, Middle, Center, BTB","CG, M, C, BTB",50,23.47
1893,GEV208_I1000_0060,150,52.82,UP,MD3,0,LM,I1000,GE1,3.74,25.30,25.22,25.25,94.45,250,,,,TG 5 phase I,I,05/10/2004,19/10/2004,RSTT20,0.1,10.18,,10.18,6.01,,,,,,,,107.74,107.74,63.59,,,,,,,10002,2,2,,t,,,,,,,,1.99,,13.72,,13.73,,,,0.0079,#DELING.DOOR.0!,"ST on 100 kN MAYES and CA on 250 kN MTS, UP","l, d",h,n,,fan in CA,"d, RT",OB_TG5_R008/OB_TG5_R007,,,,,,,,,,,,,,"Clip gauge:       HBM, Middle, Center, BTB","CG, M, C, BTB",50,1.40
1894,GEV208_I1000_0059,150,52.82,UP,MD3,0,LM,I1000,GE1,3.77,25.35,25.25,25.30,95.39,250,,,,TG 5 phase I,I,05/10/2004,19/10/2004,RSTT20,0.1,10.23,,10.23,6.07,,,,,,,,107.19,107.19,63.60,,,,,,,10002,2,2,,t,,,,,,,,1.99,,13.59,,13.19,,,,0.0079,#DELING.DOOR.0!,"ST on 100 kN MAYES and CA on 250 kN MTS, UP","l, d",h,n,,fan in CA,"d, RT",OB_TG5_R008/OB_TG5_R007,,,,,,,,,,,,,,"Clip gauge:       HBM, Middle, Center, BTB","CG, M, C, BTB",50,1.40
1895,GEV208_I1000_0058,150,52.82,UP,MD3,0,LM,I1000,GE1,3.76,25.29,25.05,25.16,94.60,250,,,,TG 5 phase I,I,05/10/2004,19/10/2004,RSTT20,0.1,10.36,,10.36,6.02,,,,,,,,109.54,109.54,63.59,,,,,,,10002,2,2,,t,,,,,,,,1.99,,13.76,,13.37,,,,0.0080,#DELING.DOOR.0!,"ST on 100 kN MAYES and CA on 250 kN MTS, UP","l, d",h,n,,fan in CA,"d, RT",OB_TG5_R008/OB_TG5_R007,,,,,,,,,,,,,,"Clip gauge:       HBM, Middle, Center, BTB","CG, M, C, BTB",50,1.40
1897,GEV208_I1000_0056,150,52.82,UP,MD3,0,LM,I1000,GE1,3.75,25.34,25.25,25.30,94.86,250,,,,TG 5 phase I,I,27/09/2004,19/10/2004,RSTT50,0.1,9.91,,9.91,6.03,,,,,,,,104.49,104.49,63.59,,,,,,,25002,2,2,,t,,,,,,,,1.99,,13.54,,13.12,,,,0.0077,#DELING.DOOR.0!,"ST on 100 kN MAYES and CA on 250 kN MTS, UP","l, d",h,n,,fan in CA,"d, RT",OB_TG5_R008/OB_TG5_R007,,,,,,,,,,,,,,"Clip gauge:       HBM, Middle, Center, BTB","CG, M, C, BTB",50,3.49
1898,GEV208_I1000_0057,150,52.82,UP,MD3,0,LM,I1000,GE1,3.74,25.28,25.13,25.20,94.33,250,,,,TG 5 phase I,I,05/10/2004,19/10/2004,RSTT20,0.1,10.00,,10.00,4.58,,,,,,,,106.01,106.01,48.50,,,,,,,199554,3,3,,t,,,,,,,,3.42,,13.59,,14.19,,,,0.0078,#DELING.DOOR.0!,"ST on 100 kN MAYES and CA on 250 kN MTS, UP","l, d",h,n,,fan in CA,"d, RT",OB_TG5_R008/OB_TG5_R007,Test interrupted once due to an electical shutdown,,,,,,,,,,,,,"Clip gauge:       HBM, Middle, Center, BTB","CG, M, C, BTB",50,16.21
1899,GEV208_I1000_0054,150,52.82,UP,MD3,0,LM,I1000,GE1,3.72,25.35,25.27,25.31,94.23,250,,,,TG 5 phase I,I,27/09/2004,12/10/2004,RSTT50,0.1,9.63,,9.63,5.99,,,,,,,,102.15,102.15,63.59,,,,,,,25002,2,2,,t,,,,,,,,1.99,,13.24,,12.78,,,,0.0077,#DELING.DOOR.0!,"ST on 100 kN MAYES and CA on 250 kN MTS, UP","l, d",h,n,,fan in CA,"d, RT",OB_TG5_R008/OB_TG5_R007,,,,,,,,,,,,,,"Clip gauge:       HBM, Middle, Center, BTB","CG, M, C, BTB",50,3.49
1900,GEV208_I1000_0053,150,52.82,UP,MD3,0,LM,I1000,GE1,3.75,25.32,25.19,25.26,94.63,250,,,,TG 5 phase I,I,27/09/2004,12/10/2004,RSTT50,0.1,9.18,,9.18,6.02,,,,,,,,96.96,96.96,63.59,,,,,,,25002,2,2,,t,,,,,,,,1.99,,13.53,,12.49,,,,0.0072,#DELING.DOOR.0!,"ST on 100 kN MAYES and CA on 250 kN MTS, UP","l, d",h,n,,fan in CA,"d, RT",OB_TG5_R008/OB_TG5_R007,,,,,,,,,,,,,,"Clip gauge:       HBM, Middle, Center, BTB","CG, M, C, BTB",50,3.49
1901,GEV208_I1000_0052,150,52.82,UP,MD3,0,LM,I1000,GE1,3.76,25.33,25.19,25.27,95.10,250,,,,TG 5 phase I,I,27/09/2004,12/10/2004,RSTT50,0.1,9.98,,9.98,6.05,,,,,,,,104.89,104.89,63.59,,,,,,,25002,2,2,,t,,,,,,,,1.99,,13.48,,13.08,,,,0.0078,#DELING.DOOR.0!,"ST on 100 kN MAYES and CA on 250 kN MTS, UP","l, d",h,n,,fan in CA,"d, RT",OB_TG5_R008/OB_TG5_R007,,,,,,,,,,,,,,"Clip gauge:       HBM, Middle, Center, BTB","CG, M, C, BTB",50,3.49
1902,GEV208_I1000_0051,154,52.78,UP,MD3,0,LM,I1000,GE1,3.75,25.22,25.18,25.20,94.40,250,,,,TG 5 phase I,I,27/09/2004,12/10/2004,RSTT50,0.1,7.31,,7.31,4.58,,,,,,,,77.46,77.46,48.50,,,,,,,500002,3,3,,t,,,,,,,,3.42,,13.53,,11.35,,,,0.0057,#DELING.DOOR.0!,"ST on 100 kN MAYES and CA on 250 kN MTS, UP","l, d",h,n,,fan in CA,"d, RT",OB_TG5_R008/OB_TG5_R007,,,,,,,,,,,,,,"Clip gauge:       HBM, Middle, Center, BTB","CG, M, C, BTB",50,40.61
1903,GEV208_I1000_0050,154,52.78,UP,MD3,0,LM,I1000,GE1,3.75,25.29,25.25,25.28,94.87,250,,,,TG 5 phase I,I,21/09/2004,06/10/2004,RSTT20,0.1,10.36,,10.36,4.60,,,,,,,,109.18,109.18,48.51,,,,,,,200001,3,3,,t,,,,,,,,3.42,,12.99,,13.26,,,,0.0084,#DELING.DOOR.0!,"ST on 100 kN MAYES and CA on 250 kN MTS, UP","l, d",h,n,,fan in CA,"d, RT",OB_TG5_R008/OB_TG5_R007,Test interrupted once due to an electical shutdown,,,,,,,,,,,,,"Clip gauge:       HBM, Middle, Center, BTB","CG, M, C, BTB",50,16.24
1904,GEV208_I1000_0049,154,52.78,UP,MD3,0,LM,I1000,GE1,3.77,25.23,25.22,25.23,95.02,250,,,,TG 5 phase I,I,21/09/2004,06/10/2004,RSTT50,0.1,8.33,,8.33,4.61,,,,,,,,87.70,87.70,48.51,,,,,,,500002,3,3,,t,,,,,,,,3.42,,13.46,,12.43,,,,0.0065,#DELING.DOOR.0!,"ST on 100 kN MAYES and CA on 250 kN MTS, UP","l, d",h,n,,fan in CA,"d, RT",OB_TG5_R008/OB_TG5_R007,,,,,,,,,,,,,,"Clip gauge:       HBM, Middle, Center, BTB","CG, M, C, BTB",50,40.61
1905,GEV208_I1000_0048,154,52.78,UP,MD3,0,LM,I1000,GE1,3.78,25.26,25.25,25.25,95.46,250,,,,TG 5 phase I,I,21/09/2004,06/10/2004,RSTT20,0.1,9.86,,9.86,4.63,,,,,,,,103.32,103.32,48.50,,,,,,,200002,3,3,,t,,,,,,,,3.42,,13.29,,13.60,,,,0.0078,#DELING.DOOR.0!,"ST on 100 kN MAYES and CA on 250 kN MTS, UP","l, d",h,n,,fan in CA,"d, RT",OB_TG5_R008/OB_TG5_R007,,,,,,,,,,,,,,"Clip gauge:       HBM, Middle, Center, BTB","CG, M, C, BTB",50,16.24
1906,GEV208_I1000_0047,154,52.78,UP,MD3,0,LM,I1000,GE1,3.76,25.32,25.25,25.28,94.98,250,,,,TG 5 phase I,I,21/09/2004,06/10/2004,RSTT20,0.1,10.08,,10.08,4.61,,,,,,,,106.07,106.07,48.50,,,,,,,200002,3,3,,t,,,,,,,,3.42,,12.56,,12.94,,,,0.0084,#DELING.DOOR.0!,"ST on 100 kN MAYES and CA on 250 kN MTS, UP","l, d",h,n,,fan in CA,"d, RT",OB_TG5_R008/OB_TG5_R007,,,,,,,,,,,,,,"Clip gauge:       HBM, Middle, Center, BTB","CG, M, C, BTB",50,16.24
1907,GEV208_I1000_0036,154,52.78,UP,MD3,0,LM,I1000,GE1,3.80,25.26,25.21,25.24,95.98,250,,,,TG 5 phase I,I,21/09/2004,06/10/2004,RSTT50,0.1,7.80,,7.80,4.66,,,,,,,,81.26,81.26,48.51,,,,,,,500002,3,3,,t,,,,,,,,3.42,,13.05,,10.13,,,,0.0062,#DELING.DOOR.0!,"ST on 100 kN MAYES and CA on 250 kN MTS, UP","l, d",h,n,,fan in CA,"d, RT",OB_TG5_R008/OB_TG5_R007,,,,,,,,,,,,,,"Clip gauge:       HBM, Middle, Center, BTB","CG, M, C, BTB",50,40.61
1908,GEV208_I1000_0035,153,52.53,UP,MD3,0,LM,I1000,GE1,3.80,25.32,25.25,25.29,96.10,250,,,,TG 5 phase I,I,20/09/2004,06/10/2004,RSTT50,0.1,8.00,,8.00,4.66,,,,,,,,83.24,83.24,48.50,,,,,,,500002,3,3,,t,,,,,,,,3.42,,12.65,,11.70,,,,0.0066,#DELING.DOOR.0!,"ST on 100 kN MAYES and CA on 250 kN MTS, UP","l, d",h,n,,fan in CA,"d, RT",OB_TG5_R008/OB_TG5_R007,,,,,,,,,,,,,,"Clip gauge:       HBM, Middle, Center, BTB","CG, M, C, BTB",50,40.61
1909,GEV208_I1000_0073,151,52.97,UP,MD3,0,LM,I1000,GE1,3.72,25.27,25.25,25.26,94.05,250,,,,TG 5 phase I,I,18/10/2004,04/11/2004,PRSTT80,0.1,5.98,,,5.98,,,,,,,,63.59,,63.59,,,,#WAARDE!,,,36032,2,2,,t,,,,,,,,1.99,,13.21,,,,,,,,"250 kN MTS, UP",l,h,n,,fan in CA,"d, RT",OB_TG5_R008/OB_TG5_R007,,,,,,,,,,,,,,"Clip gauge:       HBM, Middle, Center, BTB","CG, M, C, BTB",50,5.03
1910,GEV208_I1000_0071,151,52.97,UP,MD3,0,LM,I1000,GE1,3.74,25.27,25.22,25.24,94.33,250,,,,TG 5 phase I,I,18/10/2004,26/10/2004,PRSTT80,0.1,6.00,,,6.00,,,,,,,,63.60,,63.60,,,,#WAARDE!,,,31056,2,2,,t,,,,,,,,1.99,,12.46,,,,,,,,"250 kN MTS, UP",l,h,n,,fan in CA,"d, RT",OB_TG5_R008/OB_TG5_R007,,,,,,,,,,,,,,"Clip gauge:       HBM, Middle, Center, BTB","CG, M, C, BTB",50,4.34
1911,GEV208_I1000_0062,150,52.82,UP,MD3,0,LM,I1000,GE1,3.75,25.36,25.31,25.33,94.98,250,,,,TG 5 phase I,I,08/10/2004,25/10/2004,PRSTT80,0.1,4.61,,,4.61,,,,,,,,48.51,,48.51,,,,#WAARDE!,,,783257,3,3,,t,,,,,,,,3.42,,13.74,,,,,,,,"250 kN MTS, UP",l,h,n,,fan in CA,"d, RT",OB_TG5_R008/OB_TG5_R007,Air-conditioning not operating,,,,,,,,,,,,,"Clip gauge:       HBM, Middle, Center, BTB","CG, M, C, BTB",50,63.62
1912,GEV208_I1000_0061,150,52.82,UP,MD3,0,LM,I1000,GE1,3.74,25.33,25.24,25.28,94.46,250,,,,TG 5 phase I,I,05/10/2004,18/10/2004,PRSTT80,0.1,4.58,,,4.58,,,,,,,,48.51,,48.51,,,,#WAARDE!,,,752949,3,3,,t,,,,,,,,3.42,,13.66,,,,,,,,"250 kN MTS, UP",l,h,n,,fan in CA,"d, RT",OB_TG5_R008/OB_TG5_R007,Air-conditioning not operating,,,,,,,,,,,,,"Clip gauge:       HBM, Middle, Center, BTB","CG, M, C, BTB",50,61.16
1913,GEV208_I1000_0055,150,52.82,UP,MD3,0,LM,I1000,GE1,3.74,25.37,25.30,25.33,94.81,250,,,,TG 5 phase I,I,27/09/2004,14/10/2004,,,,,,,,,,,,,,,,,,,,#WAARDE!,,,,,,,,,,,,,,,,,12.88,,,,,,,,"100 kN Mayes DH 100S, UP",d,h,n,,n,"d, RT",,Failed due to an error in machine operation,x,,,,,,,,,,,,"Clip gauge:       HBM, Middle, Center, BTB","CG, M, C, BTB",50,
1914,GEV208_I1000_0039,154,52.78,UP,MD3,0,LM,I1000,GE1,3.80,25.20,25.18,25.19,95.73,250,,,,TG 5 phase I,I,21/09/2004,21/09/2004,,,,,,,,,,,,,,,,,,,,#WAARDE!,,,,,,,,,,,,,,,,,12.83,,,,,,,,"100 kN Mayes DH 100S, UP",d,h,n,,n,"d, RT",OB_TG5_R008/OB_TG5_R007,Damaged during handling,x,,,,,,,,,,,,"Clip gauge:       HBM, Middle, Center, BTB","CG, M, C, BTB",50,
1915,GEV207_R0460_0015,156,51.25,UP,MD2,60,LM,R0460,GE1,6.47,25.32,25.27,25.30,163.75,150,,,,TG 2 phase I,I,11/11/2004,12/11/2004,CA,-1,9.56,,,9.56,,0.34,,0.34,,,,58.37,,58.37,,,,#WAARDE!,,,283412,3,3,,t,,,,,,,,2.50,,17.26,18.38,,,,,,,"250 kN MTS, UP",l,h,n,,fan with cooling,"d, RT",OB_TG2_R030,,,,,,,,,,,,,,"Strain gauge:   HBM 6/350 LY11, Middle, Center, BTB","SG, M, C, BTB",,31.49
1916,GEV207_R0460_0014,156,51.25,UP,MD2,60,LM,R0460,GE1,6.43,25.33,25.31,25.32,162.89,150,,,,TG 2 phase I,I,04/11/2004,06/11/2004,CA,-1,9.51,,,9.51,,0.32,,0.32,,,,58.38,,58.38,,,,#WAARDE!,,,353089,3,3,,t,,,,,,,,2.50,,18.04,19.17,,,,,,,"250 kN MTS, UP",l,h,n,,fan with cooling,"d, RT",OB_TG2_R030,,,,,,,,,,,,,,"Strain gauge:   HBM 6/350 LY11, Middle, Center, BTB","SG, M, C, BTB",,39.23
1917,GEV207_R0460_0013,156,51.25,UP,MD2,60,LM,R0460,GE1,6.64,24.91,24.85,24.87,165.22,150,,,,TG 2 phase I,I,01/11/2004,02/11/2004,CA,-1,9.65,,,9.65,,0.34,,0.34,,,,58.38,,58.38,,,,#WAARDE!,,,241253,3,3,,t,,,,,,,,2.50,,17.04,18.19,,,,,,,"250 kN MTS, UP",l,h,n,,fan with cooling,"d, RT",OB_TG2_R030,,,,,,,,,,,,,,"Strain gauge:   HBM 6/350 LY11, Middle, Center, BTB","SG, M, C, BTB",,26.81
1918,GEV207_R0460_0012,156,51.25,UP,MD2,60,LM,R0460,GE1,6.47,25.26,25.23,25.24,163.24,150,,,,TG 2 phase I,I,26/10/2004,27/10/2004,CA,-1,9.53,,,9.53,,0.34,,0.34,,,,58.38,,58.38,,,,#WAARDE!,,,186756,3,3,,t,,,,,,,,2.50,,17.10,18.20,,,,,,,"250 kN MTS, UP",l,h,n,,fan with cooling,"d, RT",OB_TG2_R030,,,,,,,,,,,,,,"Strain gauge:   HBM 6/350 LY11, Middle, Center, BTB","SG, M, C, BTB",,20.75
1919,GEV207_R0460_0011,156,51.25,UP,MD2,60,LM,R0460,GE1,6.51,25.21,25.19,25.20,163.99,150,,,,TG 2 phase I,I,15/10/2004,20/10/2004,CA,-1,9.57,,,9.57,,0.33,,0.33,,,,58.38,,58.38,,,,#WAARDE!,,,246717,3,3,,t,,,,,,,,2.50,,17.36,18.44,,,,,,,"250 kN MTS, UP",l,h,n,,fan with cooling,"d, RT",OB_TG2_R030,Test interrupted four times,,,,,,,,,,,,,"Strain gauge:   HBM 6/350 LY11, Middle, Center, BTB","SG, M, C, BTB",,27.41
1920,GEV213_R0360_0020,122,56.59,UP,UD3,60,LM,R0360,GE1,6.06,25.19,25.17,25.18,152.67,145,,,,TG 2 phase I,I,11/10/2004,12/10/2004,CA,0.1,5.14,,,5.14,,0.24,,0.24,,,,33.67,,33.67,,,,#WAARDE!,,,569373,3,2,,t,,,,,,,,5.20,,13.06,,,,,,,,"250 kN MTS, UP",l,h,n,,fan with cooling,"d, RT",OB_TG2_R030,Strain was below 2500 με,,,,,,,,,,,,,"Strain gauge:   HBM 6/350 LY11, Middle, Center, BTB","SG, M, C, BTB",,30.42
1921,GEV213_R0360_0013,122,56.59,UP,UD3,60,LM,R0360,GE1,6.13,25.18,25.14,25.16,154.31,145,,,,TG 2 phase I,I,01/10/2004,02/10/2004,CA,0.1,5.20,,,5.20,,0.23,,0.23,,,,33.70,,33.70,,,,#WAARDE!,,,350731,3,2,,t,,,,,,,,5.20,,14.15,,,,,,,,"250 kN MTS, UP",l,h,n,,fan with cooling,"d, RT",OB_TG2_R030,One strain gauge not working. Strain was below 2500 με,,,,,,,,,,,,,"Strain gauge:   HBM 6/350 LY11, Middle, Center, BTB","SG, M, C, BTB",,18.74
1922,GEV213_R0390_0050,104,53.73,UP,UD3,90,LM,R0390,GE1,6.25,25.51,25.44,25.48,159.23,145,,,,TG 2 phase I,I,29/09/2004,29/09/2004,CA,0.1,6.48,,,6.48,,0.28,,0.28,,,,40.67,,40.67,,,,#WAARDE!,,,8165,1b,1b,,t,,,,,,,,1.86,,14.26,,,,,,,,"250 kN MTS, UP",l,h,n,,fan with cooling,"d, RT",OB_TG2_R021,,,,,,,,,,,,,,"Strain gauge:   HBM 6/350 LY11, Middle, Center, BTB","SG, M, C, BTB",50,1.22
1923,GEV213_R0390_0048,104,53.73,UP,UD3,90,LM,R0390,GE1,6.28,25.56,25.54,25.55,160.39,145,,,,TG 2 phase I,I,29/09/2004,29/09/2004,CA,0.1,6.52,,,6.52,,0.27,,0.27,,,,40.67,,40.67,,,,#WAARDE!,,,8846,1b,1b,,t,,,,,,,,1.86,,14.08,,,,,,,,"250 kN MTS, UP",l,h,n,,fan with cooling,"d, RT",OB_TG2_R021,,,,,,x,,,,,,,,"Strain gauge:   HBM 6/350 LY11, Middle, Center, BTB","SG, M, C, BTB",50,1.32
1924,GEV213_R0390_0051,104,53.73,UP,UD3,90,LM,R0390,GE1,6.27,25.51,25.49,25.50,159.95,145,,,,TG 2 phase I,I,20/09/2004,20/09/2004,CA,0.1,6.51,,,6.51,,0.29,,0.29,,,,40.67,,40.67,,,,#WAARDE!,,,9836,1b,1b,,t,,,,,,,,1.86,,14.50,,,,,,,,"250 kN MTS, UP",l,h,n,,fan with cooling,"d, RT",OB_TG2_R021,,,,,,,,,,,,,,"Strain gauge:   HBM 6/350 LY11, Middle, Center, BTB","SG, M, C, BTB",50,1.47
1925,GEV213_R0390_0049,104,53.73,UP,UD3,90,LM,R0390,GE1,6.23,25.51,25.50,25.50,158.97,145,,,,TG 2 phase I,I,03/09/2004,13/09/2004,CA,-1,2.81,,,2.81,,0.11,,0.11,,,,17.69,,17.69,,,,#WAARDE!,,,5038477,3,3,,,Y,,,,,,,5.89,,14.64,14.93,,,,,,,"250 kN MTS, UP",l,h,n,,fan with cooling,"d, RT",OB_TG2_R021,Strain was below 2500 με,,,,,,,,,,,,,"Strain gauge:   HBM 6/350 LY11, Middle, Center, BTB","SG, M, C, BTB",50,237.62
1926,GEV213_R0390_0113,108,56.66,UP,UD3,90,LM,R0390,GE1,6.32,25.19,25.17,25.18,159.05,145,,,,TG 2 phase I,I,06/09/2004,06/09/2004,CA,-1,5.67,,,5.67,,0.23,,0.23,,,,35.65,,35.65,,,,#WAARDE!,,,5010,1,1b,,t,,,,,,,,1.45,,15.10,15.83,,,,,,,"250 kN MTS, UP",l,h,n,,fan,"d, RT",OB_TG2_R021,Strain was below 2500 με,,,,,x,,,,,,,,"Strain gauge:   HBM 6/350 LY11, Middle, Center, BTB","SG, M, C, BTB",50,0.96
1927,GEV213_R0390_0112,108,56.66,UP,UD3,90,LM,R0390,GE1,6.38,25.14,25.12,25.13,160.41,145,,,,TG 2 phase I,I,06/09/2004,06/09/2004,CA,-1,5.72,,,5.72,,0.24,,0.24,,,,35.65,,35.65,,,,#WAARDE!,,,3389,1,1b,,t,,,,,,,,1.45,,14.60,15.24,,,,,,,"250 kN MTS, UP",l,h,n,,fan,"d, RT",OB_TG2_R021,Strain was below 2500 με,,,,,x,,,,,,,,"Strain gauge:   HBM 6/350 LY11, Middle, Center, BTB","SG, M, C, BTB",50,0.65
1928,GEV213_R0390_0111,108,56.66,UP,UD3,90,LM,R0390,GE1,6.33,25.06,25.01,25.03,158.54,145,,,,TG 2 phase I,I,06/09/2004,06/09/2004,CA,-1,5.65,,,5.65,,0.23,,0.23,,,,35.65,,35.65,,,,#WAARDE!,,,8185,1,1b,,t,,,,,,,,1.45,,14.72,15.83,,,,,,,"250 kN MTS, UP",l,h,n,,fan,"d, RT",OB_TG2_R021,Strain was below 2500 με,,,,,x,,,,,,,,"Strain gauge:   HBM 6/350 LY11, Middle, Center, BTB","SG, M, C, BTB",50,1.57
1929,GEV213_R0300_0008,159,0.00,UP,UD3,0,LM,R0300,GE1,6.37,25.05,25.03,25.04,159.48,145,,,,TG 1 phase I,I,31/08/2004,31/08/2004,CA,10,-71.77,,,-71.77,,-1.07,,-1.07,,,,-450.02,,-450.02,,,,#WAARDE!,,,12758,,0,,c,,,,,,,,0.67,,,42.35,,,,,,,"250 kN MTS, UP",l,h,n,,fan,"d, RT",OB_TG1_R015,,,,x,,,,,,,,,,"Strain gauge:   HBM 6/350 LY11, Middle, Center, BTB","SG, M, C, BTB",140,5.29
1930,GEV213_R0300_0009,159,0.00,UP,UD3,0,LM,R0300,GE1,6.34,25.31,25.28,25.30,160.47,145,,,,TG 1 phase I,I,09/08/2004,31/08/2004,CA,10,-68.52,,,-68.52,,-1.04,,-1.04,,,,-427.00,,-427.00,,,,#WAARDE!,,,1382817,,0,,c,,,,,,,,0.74,,,41.22,,,,,,,"250 kN MTS, UP",l,h,n,29.9,fan,"d, RT",OB_TG1_R015,,,,,,,,,,,,,,"Strain gauge:   HBM 6/350 LY11, Middle, Center, BTB","SG, M, C, BTB",140,519.08
1931,GEV207_I1290_0017,11,52.52,RISØ,MD2,90,LM,I1290,GE1,6.8500,,,10.093,69.14,126,,,,TG 3 phase I,I,28/07/2004,28/07/2004,STC,,-13.43,,-13.43,,,-3.34,-3.34,0.00,,,,-194.22,-194.22,,,,,-13525.80,,,1,,,,,,,,,,,,,,,14.36,,,,,#DELING.DOOR.0!,-0.0135,"100 kN Instron, RISØ",d,h,,,n,"d, RT; submersed in salt water for 12 months",,loading-unloading,,,,,,,,,x,,,,,,,0.25
1932,GEV207_I1290_0014,11,52.52,RISØ,MD2,90,LM,I1290,GE1,6.8490,,,10.183,69.74,126,,,,TG 3 phase I,I,28/07/2004,28/07/2004,STC,,-13.67,,-13.55,,,-3.04,-3.04,0.00,,,,-196.04,-194.28,,,,,-13309.61,,,1,,,,,,,,,,,,,,,14.60,,,,,#DELING.DOOR.0!,-0.0134,"100 kN Instron, RISØ",d,h,,,n,"d, RT; submersed in salt water for 12 months",,loading-unloading,,,,,,,,,x,,,,,,,0.25
1933,GEV207_I1290_0009,11,52.52,RISØ,MD2,90,LM,I1290,GE1,6.8670,,,10.060,69.08,126,,,,TG 3 phase I,I,28/07/2004,28/07/2004,STC,,-13.18,,-13.06,,,-2.47,-2.47,0.00,,,,-190.82,-189.09,,,,,-13680.42,,,1,,,,,,,,,,,,,,,13.82,,,,,#DELING.DOOR.0!,-0.0138,"100 kN Instron, RISØ",d,h,,,n,"d, RT; submersed in salt water for 12 months",,loading-unloading,,,,,,,,,x,,,,,,,0.25
1934,GEV207_I1290_0004,11,52.52,RISØ,MD2,90,LM,I1290,GE1,6.8760,,,10.087,69.36,126,,,,TG 3 phase I,I,28/07/2004,28/07/2004,STC,,-13.18,,-13.18,,,-2.57,-2.57,0.00,,,,-190.06,-190.06,,,,,-12581.55,,,1,,,,,,,,,,,,,,,15.11,,,,,#DELING.DOOR.0!,-0.0126,"100 kN Instron, RISØ",d,h,,,n,"d, RT; submersed in salt water for 12 months",,loading-unloading,,,,,,,,,x,,,,,,,0.25
1935,GEV207_I1290_0003,11,52.52,RISØ,MD2,90,LM,I1290,GE1,6.8670,,,9.9940,68.63,126,,,,TG 3 phase I,I,28/07/2004,28/07/2004,STC,,-12.82,,-12.82,,,-2.42,-2.42,0.00,,,,-186.77,-186.77,,,,,-13045.13,,,1,,,,,,,,,,,,,,,14.32,,,,,#DELING.DOOR.0!,-0.0130,"100 kN Instron, RISØ",d,h,,,n,"d, RT; submersed in salt water for 12 months",,loading,,,,,,,,,,,,,,,,0.25
1936,GEV207_I1290_0002,11,52.52,RISØ,MD2,90,LM,I1290,GE1,6.8680,,,10.090,69.30,126,,,,TG 3 phase I,I,28/07/2004,28/07/2004,STC,,-12.94,,-12.94,,,-2.43,-2.43,0.00,,,,-186.73,-186.73,,,,,-12593.22,,,1,,,,,,,,,,,,,,,14.83,,,,,#DELING.DOOR.0!,-0.0126,"100 kN Instron, RISØ",d,h,,,n,"d, RT; submersed in salt water for 12 months",,loading,,,,,,,,,,,,,,,,0.25
1937,GEV207_I1290_0001,11,52.52,RISØ,MD2,90,LM,I1290,GE1,6.8760,,,10.100,69.45,126,,,,TG 3 phase I,I,28/07/2004,28/07/2004,STC,,-12.82,,-12.82,,,-2.66,-2.66,0.00,,,,-184.56,-184.61,,,,,-12709.60,,,1,,,,,,,,,,,,,,,14.53,,,,,#DELING.DOOR.0!,-0.0127,"100 kN Instron, RISØ",d,h,,,n,"d, RT; submersed in salt water for 12 months",,loading,,,,,,,,,,,,,,,,0.25
1938,GEV207_D1200_0022,62,52.28,RISØ,MD2,0,LM,D1200,GE1,6.76,24.90,24.90,24.90,168.32,280,,,187.50,TG 3 phase I,I,16/08/2004,16/08/2004,CA,0.1,67.41,,,67.41,,1.45,0.00,1.45,,,,400.49,,400.49,,,,0.00,,,170,,1,,,,,,,,,,0.86,,27.62,,27.62,,,,0.0145,#DELING.DOOR.0!,"250 kN Instron, RISØ",d,h,,,n,"d, RT; submersed in salt water for 12 months",,,,,,,,,,,,,,,,,,0.06
1939,GEV207_D1200_0019,62,52.28,RISØ,MD2,0,LM,D1200,GE1,6.80,24.91,24.91,24.91,169.39,280,,,187.50,TG 3 phase I,I,12/08/2004,12/08/2004,CA,0.1,60.27,,,60.27,,1.30,0.00,1.30,,,,355.81,,355.81,,,,0.00,,,400,,1b,,,,,,,,,,1.07,,27.37,,27.37,,,,0.0130,#DELING.DOOR.0!,"250 kN Instron, RISØ",d,h,,,n,"d, RT; submersed in salt water for 12 months",,,,,,,,,,,,,,,,,,0.10
1940,GEV207_D1200_0020,62,52.28,RISØ,MD2,0,LM,D1200,GE1,6.75,24.82,24.82,24.82,167.54,280,,,187.50,TG 3 phase I,I,13/08/2004,13/08/2004,CA,0.1,46.26,,,46.26,,1.04,0.00,1.04,,,,276.12,,276.12,,,,0.00,,,50700,,2,,,,,,,,,,1.73,,26.55,,26.55,,,,0.0104,#DELING.DOOR.0!,"250 kN Instron, RISØ",d,h,,,n,"d, RT; submersed in salt water for 12 months",,,,,,,,,,,,,,,,,,8.13
1941,GEV207_D1200_0014,62,52.28,RISØ,MD2,0,LM,D1200,GE1,6.79,25.28,25.28,25.28,171.65,280,,,187.50,TG 3 phase I,I,01/10/2004,01/10/2004,CA,0.1,57.76,,,57.76,,1.20,0.00,1.20,,,,336.48,,336.48,,,,0.00,,,820,,1b,,,,,,,,,,1.23,,28.04,,28.04,,,,0.0120,#DELING.DOOR.0!,"250 kN Instron, RISØ",d,h,,,n,"d, RT; submersed in salt water for 12 months",,,,,,,,,,,,,,,,,,0.18
1942,GEV207_D1200_0023,62,52.28,RISØ,MD2,0,LM,D1200,GE1,6.78,24.88,24.88,24.88,168.69,280,,,187.50,TG 3 phase I,I,04/08/2004,04/08/2004,CA,0.1,36.01,,,36.01,,0.77,0.00,0.77,,,,213.44,,213.44,,,,0.00,,,1844700,,3,,,,,,,,,,3.02,,27.72,,27.72,,,,0.0077,#DELING.DOOR.0!,"250 kN Instron, RISØ",d,h,,,n,"d, RT; submersed in salt water for 12 months",,,,,,,,,,,,,,,,,,169.40
1943,GEV207_D1200_0016,62,52.28,RISØ,MD2,0,LM,D1200,GE1,6.75,24.87,24.87,24.87,167.87,280,,,187.50,TG 3 phase I,I,08/09/2004,08/09/2004,CA,0.1,34.74,,,34.74,,0.73,0.00,0.73,,,,206.96,,206.96,,,,0.00,,,1897500,,3,,,,,,,,,,3.29,,28.35,,28.35,,,,0.0073,#DELING.DOOR.0!,"250 kN Instron, RISØ",d,h,,,n,"d, RT; submersed in salt water for 12 months",,,,,,,,,,,,,,,,,,160.17
1944,GEV207_D1200_0018,62,52.28,RISØ,MD2,0,LM,D1200,GE1,6.79,24.89,24.89,24.89,169.00,280,,,187.50,TG 3 phase I,I,17/09/2004,17/09/2004,CA,0.1,31.53,,,31.53,,0.65,0.00,0.65,,,,186.55,,186.55,,,,0.00,,,4159500,,3,,,,,,,,,,4.10,,28.70,,28.70,,,,0.0065,#DELING.DOOR.0!,"250 kN Instron, RISØ",d,h,,,n,"d, RT; submersed in salt water for 12 months",,,,,,,,,,,,,,,,,,281.81
1945,GEV206_D1200_0019,72,52.97,RISØ,UD2,0,LM,D1200,GE1,3.83,25.04,25.04,25.04,95.90,280,,,187.50,TG 3 phase I,I,19/10/2004,19/10/2004,CA,0.1,41.04,,,41.04,,1.10,0.00,1.10,,,,427.90,,427.90,,,,0.00,,,21380,,0,,,,,,,,,,1.47,,38.90,,38.90,,,,0.0110,#DELING.DOOR.0!,"250 kN Instron, RISØ",d,h,,,n,"d, RT; submersed in salt water for 12 months",OB_TG2_R016,,,,,,,,,,,,,,,,,4.04
1946,GEV206_D1200_0004,71,52.28,RISØ,UD2,0,LM,D1200,GE1,3.69,24.01,24.01,24.01,88.60,280,,,187.50,TG 3 phase I,I,14/10/2004,14/10/2004,CA,0.1,37.34,,,37.34,,1.04,0.00,1.04,,,,421.51,,421.51,,,,0.00,,,16000,,2,,,,,,,,,,1.58,,40.53,,40.53,,,,0.0104,#DELING.DOOR.0!,"250 kN Instron, RISØ",d,h,,,n,"d, RT; submersed in salt water for 12 months",OB_TG2_R016,,,,,,,,,,,,,,,,,2.82
1947,GEV206_D1200_0017,72,52.97,RISØ,UD2,0,LM,D1200,GE1,3.76,25.19,25.19,25.19,94.71,280,,,187.50,TG 3 phase I,I,17/08/2004,17/08/2004,CA,0.1,38.11,,,38.11,,0.95,0.00,0.95,,,,402.33,,402.33,,,,0.00,,,173900,,2,,,,,,,,,,1.81,,42.35,,42.35,,,,0.0095,#DELING.DOOR.0!,"250 kN Instron, RISØ",d,h,,,n,"d, RT; submersed in salt water for 12 months",OB_TG2_R016,,,,,,,,,,,,,,,,,26.70
1948,GEV206_D1200_0016,71,52.28,RISØ,UD2,0,LM,D1200,GE1,3.68,25.46,25.46,25.46,93.69,280,,,187.50,TG 3 phase I,I,17/08/2004,17/08/2004,CA,0.1,28.74,,,28.74,,0.77,0.00,0.77,,,,306.77,,306.77,,,,0.00,,,266100,,3,,,,,,,,,,2.93,,39.84,,39.84,,,,0.0077,#DELING.DOOR.0!,"250 kN Instron, RISØ",d,h,,,n,"d, RT; submersed in salt water for 12 months",OB_TG2_R016,,,,,,,,,,,,,,,,,25.25
1949,GEV206_D1200_0003,71,52.28,RISØ,UD2,0,LM,D1200,GE1,3.64,24.95,24.95,24.95,90.82,280,,,187.50,TG 3 phase I,I,30/09/2004,30/09/2004,CA,0.1,17.95,,,17.95,,0.50,0.00,0.50,,,,197.60,,197.60,,,,0.00,,,5208500,,0,,,,,,,,,,7.00,,39.52,,39.52,,,,0.0050,#DELING.DOOR.0!,"250 kN Instron, RISØ",d,h,,,n,"d, RT; submersed in salt water for 12 months",OB_TG2_R016,,,,,,,,,,,,,,,,,206.69
1950,GEV206_R0300_0741,1,53.31,RISØ,UD2,0,LM,R0300,GE1,3.69,25.11,25.11,25.11,92.66,145,,35.00,,TG 3 phase I,I,08/11/2004,08/11/2004,CA,10,-38.53,,,-38.53,,-1.04,0.00,-1.04,,,,-415.79,,-415.79,,,,0.00,,,598,,0,,,,,,,,,,1.58,,39.98,39.98,,,,,-0.0104,-0.0104,"250 kN Instron, RISØ",d,h,,,n,"d, RT",,,,,,,,,,,,,GEV206_R0300_0014,,,,75,0.11
1951,GEV206_R0300_0740,1,53.31,RISØ,UD2,0,LM,R0300,GE1,3.68,25.16,25.16,25.16,92.59,145,,35.00,,TG 3 phase I,I,09/11/2004,09/11/2004,CA,10,-35.71,,,-35.71,,-0.95,0.00,-0.95,,,,-385.70,,-385.70,,,,0.00,,,35325,,0,,,,,,,,,,1.86,,40.60,40.60,,,,,-0.0095,-0.0095,"250 kN Instron, RISØ",d,h,,,n,"d, RT",,,,,,,,,,,,,GEV206_R0300_0013,,,,,5.27
1952,GEV206_R0300_0692,1,53.31,RISØ,UD2,0,LM,R0300,GE1,3.76,25.13,25.13,25.13,94.49,145,,35.00,,TG 3 phase I,I,08/11/2004,08/11/2004,CA,10,-32.07,,,-32.07,,-0.86,0.00,-0.86,,,,-339.44,,-339.44,,,,0.00,,,74629,,0,,,,,,,,,,2.34,,39.47,39.47,,,,,-0.0086,-0.0086,"250 kN Instron, RISØ",d,h,,,n,"d, RT",,,,,,,,,,,,,GEV206_R0300_0012,,,,75,8.87
1953,GEV206_R0300_0691,1,53.31,RISØ,UD2,0,LM,R0300,GE1,3.71,25.11,25.11,25.11,93.16,145,,35.00,,TG 3 phase I,I,21/10/2004,21/10/2004,CA,10,-29.27,,,-29.27,,-0.77,0.00,-0.77,,,,-314.24,,-314.24,,,,0.00,,,5554544,,0,,,y,,,,,,,3.60,,40.81,40.81,,,,,-0.0077,-0.0077,"250 kN Instron, RISØ",d,h,,,n,"d, RT",,,,,,,,,,,,,GEV206_R0300_0011,,,,75,428.59
1954,GEV206_R0300_0690,1,53.31,RISØ,UD2,0,LM,R0300,GE1,3.74,25.16,25.16,25.16,94.10,145,,35.00,,TG 3 phase I,I,10/11/2004,10/11/2004,CA,10,-26.81,,,-26.81,,-0.68,0.00,-0.68,,,,-284.92,,-284.92,,,,0.00,,,5721979,,0,,,y,,,,,,,3.52,,41.90,41.90,,,,,-0.0068,-0.0068,"250 kN Instron, RISØ",d,h,,,n,"d, RT",,,,,,,,,,,,,GEV206_R0300_0010,,,,75,451.20
1955,GEV206_R0300_0689,1,53.31,RISØ,UD2,0,LM,R0300,GE1,3.73,25.11,25.11,25.11,93.66,145,,35.00,,TG 3 phase I,I,12/10/2004,12/10/2004,CA,10,-22.43,,,-22.43,,-0.59,0.00,-0.59,,,,-239.48,,-239.48,,,,0.00,,,674709,,0,,,,,,,,,,4.83,,40.59,40.59,,,,,-0.0059,-0.0059,"250 kN Instron, RISØ",d,h,,,n,"d, RT",,,,,,,,,,,,,GEV206_R0300_0009,,,,75,38.80
1956,GEV206_R0300_0688,1,53.31,RISØ,UD2,0,LM,R0300,GE1,3.69,25.13,25.13,25.13,92.73,145,,35.00,,TG 3 phase I,I,30/09/2004,30/09/2004,CA,10,-18.08,,,-18.08,,-0.50,0.00,-0.50,,,,-195.00,,-195.00,,,,0.00,,,5000000,,0,,,y,,,,,,,7.00,,39.00,39.00,,,,,-0.0050,-0.0050,"250 kN Instron, RISØ",d,h,,,n,"d, RT",,,,,,,,,,,,,GEV206_R0300_0008,,,,60,198.41
1957,GEV208_I1000_0081,151,52.97,UP,MD3,0,LM,I1000,GE1,3.76,25.31,25.23,25.27,95.09,250,,,,TG 5 phase I,I,01/11/2004,25/11/2004,RSTT80,0.1,9.60,,9.60,7.45,,,,,,,,100.96,100.96,78.31,,,,,,,4002,1B,1b,,t,,,,,,,,1.31,,12.97,,11.98,,,,0.0078,#DELING.DOOR.0!,"ST on 100 kN MAYES and CA on 250 kN MTS, UP","l, d",h,n,,fan in CA,"d, RT",OB_TG5_R008/OB_TG5_R007,,,,,,,,,,,,,,"Clip gauge:       HBM, Middle, Center, BTB","CG, M, C, BTB",50,0.85
1958,GEV208_I1000_0068,151,52.97,UP,MD3,0,LM,I1000,GE1,3.77,25.27,25.24,25.26,95.22,250,,,,TG 5 phase I,I,08/10/2004,24/11/2004,RSTT50,0.1,10.11,,10.11,7.46,,,,,,,,106.20,106.20,78.32,,,,,,,2502,1B,1b,,t,,,,,,,,1.31,,13.32,,13.28,,,,0.0080,#DELING.DOOR.0!,"ST on 100 kN MAYES and CA on 250 kN MTS, UP","l, d",h,n,,fan in CA,"d, RT",OB_TG5_R008/OB_TG5_R007,,,,,,,,,,,,,,"Clip gauge:       HBM, Middle, Center, BTB","CG, M, C, BTB",50,0.53
1959,GEV208_I1000_0063,150,52.82,UP,MD3,0,LM,I1000,GE1,3.72,25.37,25.28,25.32,94.26,250,,,,TG 5 phase I,I,08/10/2004,24/11/2004,RSTT80,0.1,7.99,,7.99,4.57,,,,,,,,84.74,84.74,48.50,,,,,,,800002,3,3,,t,,,,,,,,3.42,,13.88,,11.00,,,,0.0061,#DELING.DOOR.0!,"ST on 100 kN MAYES and CA on 250 kN MTS, UP","l, d",h,n,,fan in CA,"d, RT",OB_TG5_R008/OB_TG5_R007,,,,,,,,,,,,,,"Clip gauge:       HBM, Middle, Center, BTB","CG, M, C, BTB",50,64.98
1960,GEV208_I1000_0080,151,52.97,UP,MD3,0,LM,I1000,GE1,3.75,25.31,25.28,25.29,94.75,250,,,,TG 5 phase I,I,01/11/2004,25/11/2004,RSTT80,0.1,9.74,,9.74,7.42,,,,,,,,102.77,102.77,78.31,,,,,,,4002,1B,1b,,t,,,,,,,,1.31,,13.37,,12.89,,,,0.0077,#DELING.DOOR.0!,"ST on 100 kN MAYES and CA on 250 kN MTS, UP","l, d",h,n,,fan in CA,"d, RT",OB_TG5_R008/OB_TG5_R007,,,,,,,,,,,,,,"Clip gauge:       HBM, Middle, Center, BTB","CG, M, C, BTB",50,0.85
1961,GEV208_I1000_0079,151,52.97,UP,MD3,0,LM,I1000,GE1,3.74,25.24,25.22,25.23,94.29,250,,,,TG 5 phase I,I,01/11/2004,25/11/2004,RSTT80,0.1,8.01,,8.01,7.38,,,,,,,,84.98,84.98,78.31,,,,,,,4002,1B,1b,,t,,,,,,,,1.31,,13.55,,11.56,,,,0.0063,#DELING.DOOR.0!,"ST on 100 kN MAYES and CA on 250 kN MTS, UP","l, d",h,n,,fan in CA,"d, RT",OB_TG5_R008/OB_TG5_R007,,,,,,,,,,,,,,"Clip gauge:       HBM, Middle, Center, BTB","CG, M, C, BTB",50,0.85
1962,GEV208_I1000_0078,151,52.97,UP,MD3,0,LM,I1000,GE1,3.73,25.23,25.18,25.21,94.02,250,,,,TG 5 phase I,I,02/11/2004,25/11/2004,RSTT80,0.1,8.23,,8.23,7.36,,,,,,,,87.48,87.48,78.31,,,,,,,4002,1B,1b,,t,,,,,,,,1.31,,13.21,,12.35,,,,0.0066,#DELING.DOOR.0!,"ST on 100 kN MAYES and CA on 250 kN MTS, UP","l, d",h,n,,fan in CA,"d, RT",OB_TG5_R008/OB_TG5_R007,,,,,,,,,,,,,,"Clip gauge:       HBM, Middle, Center, BTB","CG, M, C, BTB",50,0.85
1963,GEV208_I1000_0077,151,52.97,UP,MD3,0,LM,I1000,GE1,3.75,25.19,25.18,25.18,94.35,250,,,,TG 5 phase I,I,02/11/2004,25/11/2004,RSTT20,0.1,9.99,,9.99,7.39,,,,,,,,105.85,105.85,78.31,,,,,,,1002,1B,1b,,t,,,,,,,,1.31,,13.34,,13.34,,,,0.0079,#DELING.DOOR.0!,"ST on 100 kN MAYES and CA on 250 kN MTS, UP","l, d",h,n,,fan in CA,"d, RT",OB_TG5_R008/OB_TG5_R007,,,,,,,,,,,,,,"Clip gauge:       HBM, Middle, Center, BTB","CG, M, C, BTB",50,0.21
1964,GEV208_I1000_0076,151,52.97,UP,MD3,0,LM,I1000,GE1,3.74,25.31,25.24,25.27,94.43,250,,,,TG 5 phase I,I,01/11/2004,24/11/2004,RSTT20,0.1,9.89,,9.89,7.39,,,,,,,,104.71,104.71,78.31,,,,,,,1002,1B,1b,,t,,,,,,,,1.31,,12.51,,12.73,,,,0.0084,#DELING.DOOR.0!,"ST on 100 kN MAYES and CA on 250 kN MTS, UP","l, d",h,n,,fan in CA,"d, RT",OB_TG5_R008/OB_TG5_R007,,,,,,,,,,,,,,"Clip gauge:       HBM, Middle, Center, BTB","CG, M, C, BTB",50,0.21
1965,GEV208_I1000_0075,151,52.97,UP,MD3,0,LM,I1000,GE1,3.74,25.29,25.23,25.25,94.44,250,,,,TG 5 phase I,I,18/10/2004,24/11/2004,RSTT20,0.1,10.16,,10.16,7.40,,,,,,,,107.61,107.61,78.31,,,,,,,1002,1B,1b,,t,,,,,,,,1.31,,12.85,,13.07,,,,0.0084,#DELING.DOOR.0!,"ST on 100 kN MAYES and CA on 250 kN MTS, UP","l, d",h,n,,fan in CA,"d, RT",OB_TG5_R008/OB_TG5_R007,,,,,,,,,,,,,,"Clip gauge:       HBM, Middle, Center, BTB","CG, M, C, BTB",50,0.21
1966,GEV208_I1000_0074,151,52.97,UP,MD3,0,LM,I1000,GE1,3.75,25.28,25.19,25.23,94.68,250,,,,TG 5 phase I,I,18/10/2004,24/11/2004,RSTT20,0.1,10.06,,10.06,7.42,,,,,,,,106.27,106.27,78.31,,,,,,,1002,1B,1b,,t,,,,,,,,1.31,,13.01,,13.57,,,,0.0082,#DELING.DOOR.0!,"ST on 100 kN MAYES and CA on 250 kN MTS, UP","l, d",h,n,,fan in CA,"d, RT",OB_TG5_R008/OB_TG5_R007,,,,,,,,,,,,,,"Clip gauge:       HBM, Middle, Center, BTB","CG, M, C, BTB",50,0.21
1967,GEV208_I1000_0072,151,52.97,UP,MD3,0,LM,I1000,GE1,3.71,25.29,25.26,25.27,93.84,250,,,,TG 5 phase I,I,18/10/2004,24/11/2004,RSTT80,0.1,7.94,,7.94,5.97,,,,,,,,84.59,84.59,63.60,,,,,,,40002,2,2,,t,,,,,,,,1.99,,12.77,,9.97,,,,0.0066,#DELING.DOOR.0!,"ST on 100 kN MAYES and CA on 250 kN MTS, UP","l, d",h,n,,fan in CA,"d, RT",OB_TG5_R008/OB_TG5_R007,,,,,,,,,,,,,,"Clip gauge:       HBM, Middle, Center, BTB","CG, M, C, BTB",50,5.58
1968,GEV208_I1000_0070,151,52.97,UP,MD3,0,LM,I1000,GE1,3.73,25.29,25.26,25.27,94.17,250,,,,TG 5 phase I,I,18/10/2004,24/11/2004,RSTT80,0.1,7.90,,7.90,5.99,,,,,,,,83.89,83.89,63.60,,,,,,,40002,2,2,,t,,,,,,,,1.99,,13.57,,11.49,,,,0.0062,#DELING.DOOR.0!,"ST on 100 kN MAYES and CA on 250 kN MTS, UP","l, d",h,n,,fan in CA,"d, RT",OB_TG5_R008/OB_TG5_R007,,,,,,,,,,,,,,"Clip gauge:       HBM, Middle, Center, BTB","CG, M, C, BTB",50,5.58
