Repository: maanpandya/Fatigue-Life-Analysis-Composites

# Fatigue-Life-Analysis-Composites
Analyzing factors affecting fatigue life in composite laminates for wind energy applications

File: Data processing/optimatforpy.csv (part 15 of 35)
nr,Name,Plate,Fibre Volume Fraction,Lab,Laminate ,Cut angle ,Manufacturer,Geometry,Material,taverage,wmax,wmin,waverage,area,Lnominal,Lmeasured,Lgauge,Radius (waist),TG and phase,Phase,start date,end date,Test type,R-value1,Fmax,Ferror,Fstatic,Ffatigue,"Fmax, 90",epsmax,epsstatic,epsfatigue,eps90,eps45,Nu,smax,"smax,static","smax, fatigue",shear strain,shear strength,shear modulus (near other moduli),Torquemax,Torquefatigue,Torquestatic,Ncycles,level,levelcalc,Nspectrum,failure mode,runout,R-value2,Fmax2,epsmax2,smax2,Ncycles2,ratedisplacement,f,f2,Eit,Eic,Eft,Efc,"Elur,front","Elur, back",eps_max_t,eps_max_c,Machine,control,grip,ABG,Temp.,Temp. control,Environment,Reference document,Remarks,Invalid ,Bending ,Buckling ,Overheating,Tab failure ,Delaminated ,Incomplete measurement data ,Strain from E ,LUR,TEC,data delivered under name,Repair characteristics,Strain measurement equipment (long),Strain measurement equipment (short),Grip pressure,time per test
1969,GEV208_I1000_0069,151,52.97,UP,MD3,0,LM,I1000,GE1,3.73,25.25,25.21,25.23,94.01,250,,,,TG 5 phase I,I,15/10/2004,24/11/2004,RSTT20,0.1,10.64,,10.64,5.98,,,,,,,,113.15,113.15,63.60,,,,,,,10002,2,2,,t,,,,,,,,1.99,,13.13,,13.40,,,,0.0086,#DELING.DOOR.0!,"ST on 100 kN MAYES and CA on 250 kN MTS, UP","l, d",h,n,,fan in CA,"d, RT",OB_TG5_R008/OB_TG5_R007,,,,,,,,,,,,,,"Clip gauge:       HBM, Middle, Center, BTB","CG, M, C, BTB",50,1.40
1970,GEV208_I1000_0067,150,52.82,UP,MD3,0,LM,I1000,GE1,3.73,25.34,25.24,25.28,94.37,250,,,,TG 5 phase I,I,08/10/2004,24/11/2004,RSTT50,0.1,9.54,,9.54,7.39,,,,,,,,101.07,101.07,78.31,,,,,,,2502,1B,1b,,t,,,,,,,,1.31,,13.07,,12.29,,,,0.0077,#DELING.DOOR.0!,"ST on 100 kN MAYES and CA on 250 kN MTS, UP","l, d",h,n,,fan in CA,"d, RT",OB_TG5_R008/OB_TG5_R007,,,,,,,,,,,,,,"Clip gauge:       HBM, Middle, Center, BTB","CG, M, C, BTB",50,0.53
1971,GEV208_I1000_0066,150,52.82,UP,MD3,0,LM,I1000,GE1,3.76,25.27,25.20,25.23,94.94,250,,,,TG 5 phase I,I,08/10/2004,24/11/2004,RSTT50,0.1,10.14,,10.14,7.43,,,,,,,,106.78,106.78,78.31,,,,,,,2502,1B,1b,,t,,,,,,,,1.31,,13.00,,13.31,,,,0.0082,#DELING.DOOR.0!,"ST on 100 kN MAYES and CA on 250 kN MTS, UP","l, d",h,n,,fan in CA,"d, RT",OB_TG5_R008/OB_TG5_R007,,,,,,,,,,,,,,"Clip gauge:       HBM, Middle, Center, BTB","CG, M, C, BTB",50,0.53
1972,GEV208_I1000_0065,150,52.82,UP,MD3,0,LM,I1000,GE1,3.74,25.36,25.26,25.31,94.58,250,,,,TG 5 phase I,I,08/10/2004,24/11/2004,RSTT50,0.1,9.76,,9.76,7.41,,,,,,,,103.22,103.22,78.31,,,,,,,2502,1B,1b,,t,,,,,,,,1.31,,12.67,,11.83,,,,0.0081,#DELING.DOOR.0!,"ST on 100 kN MAYES and CA on 250 kN MTS, UP","l, d",h,n,,fan in CA,"d, RT",OB_TG5_R008/OB_TG5_R007,,,,,,,,,,,,,,"Clip gauge:       HBM, Middle, Center, BTB","CG, M, C, BTB",50,0.53
1973,GEV208_I1000_0064,150,52.82,UP,MD3,0,LM,I1000,GE1,3.75,25.34,25.27,25.30,94.89,250,,,,TG 5 phase I,I,08/10/2004,24/11/2004,RSTT80,0.1,8.23,,8.23,4.60,,,,,,,,86.68,86.68,48.50,,,,,,,800002,3,3,,t,,,,,,,,3.42,,13.72,,11.49,,,,0.0063,#DELING.DOOR.0!,"ST on 100 kN MAYES and CA on 250 kN MTS, UP","l, d",h,n,,fan in CA,"d, RT",OB_TG5_R008/OB_TG5_R007,,,,,,,,,,,,,,"Clip gauge:       HBM, Middle, Center, BTB","CG, M, C, BTB",50,64.98
1974,GEV206_R0300_0650,93,51.66,RAL,UD2,0,LM,R0300,GE1,3.77,,,25.47,96.02,145,,35.00,,TG 5 phase I,I,06/01/2005,06/01/2005,RSTC20,-1,-56.80,,-56.80,32.86,,,,,,,,-591.53,-591.53,342.21,,,,-7084.21,,,1000,1b,1b,,,,,,,,,0.25,1.23,,41.60,41.90,40.10,38.80,,,-0.0142,-0.0141,"100 kN EHS, RAL","l, d",,,,,"d, RT",OB_TG5_R007,,,,,,,,,,,,,,"Clip gauge:       RAL, Middle, Center, BTB","CG, M, C, BTB",,0.23
1975,GEV206_R0300_0647,93,51.66,RAL,UD2,0,LM,R0300,GE1,3.76,,,25.65,96.44,145,,35.00,,TG 5 phase I,I,21/12/2004,21/12/2004,RSTC50,-1,-58.50,,-58.50,33.09,,,,,,,,-606.57,-606.57,343.10,,,,#DELING.DOOR.0!,,,2500,1b,1b,,,,,,,,,0.25,1.23,,,,38.50,38.20,,,,,"100 kN EHS, RAL","l, d",,,23.5,,"d, RT",OB_TG5_R007,Unusual non-linear behaviour during stiffness tests,,,,,,,,,,,,,"Clip gauge:       RAL, Middle, Center, BTB","CG, M, C, BTB",,0.56
1976,GEV206_R0300_0646,93,51.66,RAL,UD2,0,LM,R0300,GE1,3.76,,,25.51,95.92,145,,35.00,,TG 5 phase I,I,29/11/2004,29/11/2004,PRST,-1,32.91,,,32.91,,,,,,,,343.11,,343.11,,,,#WAARDE!,,,2216,1b,1b,,,,,,,,,,1.23,,39.30,40.90,,,,,,,"100 kN EHS, RAL",l,,,35.5,,"d, RT",OB_TG5_R007,,,,,,,,,,,,,,"Clip gauge:       RAL, Middle, Center, BTB","CG, M, C, BTB",,0.50
1977,GEV206_R0300_0645,93,51.66,RAL,UD2,0,LM,R0300,GE1,3.80,,,25.60,97.28,145,,35.00,,TG 5 phase I,I,05/01/2005,05/01/2005,RSTC20,-1,-54.40,,-54.40,24.83,,,,,,,,-559.21,-559.21,255.24,,,,-6972.70,,,10000,2,2,,,,,,,,,0.25,2.17,,39.70,40.50,43.30,43.30,,,-0.0141,-0.0138,"100 kN EHS, RAL","l, d",,,32.5,,"d, RT",OB_TG5_R007,,,,,,,,,,,,,,"Clip gauge:       RAL, Middle, Center, BTB","CG, M, C, BTB",,1.28
1978,GEV206_R0300_0644,93,51.66,RAL,UD2,0,LM,R0300,GE1,3.81,,,25.50,97.16,145,,35.00,,TG 5 phase I,I,26/11/2004,26/11/2004,RSTT20,-1,57.60,,57.60,24.74,,,,,,,,592.87,592.87,254.64,,,,8373.83,,,10000,2,2,,,,,,,,,0.25,2.17,,35.90,34.90,36.00,34.90,,,0.0165,0.0170,"100 kN EHS, RAL","l, d",,,33.3,,"d, RT",OB_TG5_R007,,,,,,,,,,,,,,"Clip gauge:       RAL, Middle, Center, BTB","CG, M, C, BTB",,1.28
1979,GEV206_R0300_0642,93,51.66,RAL,UD2,0,LM,R0300,GE1,3.71,,,25.51,94.64,145,,35.00,,TG 5 phase I,I,02/12/2004,02/12/2004,RSTC50,-1,-51.20,,-51.20,24.74,,,,,,,,-540.99,-540.99,261.41,,,,-7232.43,,,25000,2,2,,,,,,,,,0.25,2.17,,37.00,37.80,37.50,38.70,,,-0.0146,-0.0143,"100 kN EHS, RAL","l, d",,,30.3,,"d, RT",OB_TG5_R007,,,,,,,,,,,,,,"Clip gauge:       RAL, Middle, Center, BTB","CG, M, C, BTB",,3.20
1980,GEV206_R0300_0641,93,51.66,RAL,UD2,0,LM,R0300,GE1,3.74,,,25.65,95.93,145,,35.00,,TG 5 phase I,I,24/11/2004,24/11/2004,RSTT50,-1,48.70,,48.70,24.88,,,,,,,,507.66,507.66,259.35,,,,7200.80,,,25000,2,2,,,,,,,,,0.25,2.17,,35.50,35.00,33.60,32.90,,,0.0143,0.0145,"100 kN EHS, RAL","l, d",,,,,"d, RT",OB_TG5_R007,,,,,,,,,,,,,,"Clip gauge:       RAL, Middle, Center, BTB","CG, M, C, BTB",,3.20
1981,GEV206_R0300_0640,93,51.66,RAL,UD2,0,LM,R0300,GE1,3.72,,,25.59,95.19,145,,35.00,,TG 5 phase I,I,04/01/2005,04/01/2005,RSTC20,0.1,-57.00,,-57.00,36.59,,,,,,,,-598.77,-598.77,384.37,,,,-7410.55,,,10000,2,2,,,,,,,,,0.25,3.35,,40.50,40.30,39.60,40.90,,,-0.0148,-0.0149,"100 kN EHS, RAL","l, d",,,27.1,,"d, RT",OB_TG5_R007,,,,,,,,,,,,,,"Clip gauge:       RAL, Middle, Center, BTB","CG, M, C, BTB",,0.83
1982,GEV206_R0300_0639,93,51.66,RAL,UD2,0,LM,R0300,GE1,3.76,,,25.69,96.59,145,,35.00,,TG 5 phase I,I,29/11/2004,29/11/2004,RSTT20,0.1,63.10,,63.10,36.74,,,,,,,,653.25,653.25,380.35,,,,8899.82,,,10000,2,2,,,,,,,,,0.25,3.35,,37.20,36.20,36.70,35.80,,,0.0176,0.0180,"100 kN EHS, RAL","l, d",,,28.7,,"d, RT",OB_TG5_R007,,,,,,,,,,,,,,"Clip gauge:       RAL, Middle, Center, BTB","CG, M, C, BTB",,0.83
1983,GEV206_R0300_0637,93,51.66,RAL,UD2,0,LM,R0300,GE1,3.72,,,25.58,95.16,145,,35.00,,TG 5 phase I,I,06/12/2004,06/12/2004,RSTC50,0.1,-50.90,,-50.90,54.74,,,,,,,,-534.90,-534.90,575.26,,,,-6653.01,,,500,1,1,,,,,,,,,0.25,1.50,,40.20,40.20,39.90,39.80,,,-0.0133,-0.0133,"100 kN EHS, RAL","l, d",,,24.9,,"d, RT",OB_TG5_R007,,,,,,,,,,,,,,"Clip gauge:       RAL, Middle, Center, BTB","CG, M, C, BTB",,0.09
1984,GEV206_R0300_0636,93,51.66,RAL,UD2,0,LM,R0300,GE1,3.71,,,25.54,94.75,145,,35.00,,TG 5 phase I,I,23/11/2004,23/11/2004,RSTT50,0.1,75.10,,75.10,54.66,,,,,,,,792.58,792.58,576.87,,,,10783.45,,,500,1,1,,,,,,,,,0.25,1.50,,37.20,36.30,36.30,36.20,,,0.0213,0.0218,"100 kN EHS, RAL","l, d",,,22.5,,"d, RT",OB_TG5_R007,,,,,,,,,,,,,,"Clip gauge:       RAL, Middle, Center, BTB","CG, M, C, BTB",,0.09
1985,GEV206_R0300_0635,93,51.66,RAL,UD2,0,LM,R0300,GE1,3.75,,,25.55,95.81,145,,35.00,,TG 5 phase I,I,03/12/2004,03/12/2004,RSTC20,0.1,-56.30,,-56.30,54.68,,,,,,,,-587.61,-587.61,570.70,,,,-7824.31,,,200,1,1,,,,,,,,,0.25,1.50,,37.20,37.90,37.70,38.20,,,-0.0158,-0.0155,"100 kN EHS, RAL","l, d",,,26.0,,"d, RT",OB_TG5_R007,,,,,,,,,,,,,,"Clip gauge:       RAL, Middle, Center, BTB","CG, M, C, BTB",,0.04
1986,GEV206_R0300_0634,93,51.66,RAL,UD2,0,LM,R0300,GE1,3.79,,,25.43,96.38,145,,35.00,,TG 5 phase I,I,25/11/2004,25/11/2004,RSTT20,0.1,78.20,,78.20,54.42,,,,,,,,811.37,811.37,564.64,,,,11222.33,,,200,1,1,,,,,,,,,0.25,1.50,,36.40,35.90,36.40,35.50,,,0.0223,0.0226,"100 kN EHS, RAL","l, d",,,25.9,,"d, RT",OB_TG5_R007,,,,,,,,,,,,,,"Clip gauge:       RAL, Middle, Center, BTB","CG, M, C, BTB",,0.04
1987,GEV206_R0300_0632,70,51.62,RAL,UD2,0,LM,R0300,GE1,3.79,,,25.00,94.75,145,,35.00,,TG 5 phase I,I,22/11/2004,23/11/2004,RSTC50,0.1,-51.10,,-51.10,35.75,,,,,,,,-539.31,-539.31,377.31,,,,-7896.25,,,25000,2,2,,,,,,,,,0.25,3.35,,34.50,33.80,34.60,33.80,,,-0.0156,-0.0160,"100 kN EHS, RAL","l, d",,,26.4,,"d, RT",OB_TG5_R007,Suspect extensometer readings,,,,,,,,,,,,,"Clip gauge:       RAL, Middle, Center, BTB","CG, M, C, BTB",,2.07
1988,GEV206_R0300_0631,70,51.62,RAL,UD2,0,LM,R0300,GE1,3.78,,,24.84,93.90,145,,35.00,,TG 5 phase I,I,13/09/2004,13/09/2004,PRST,0.1,26.20,,,26.20,,,,,,,,279.03,,279.03,,,,#WAARDE!,,,455019,3,3,,,,,,,,,,4.81,,34.40,34.50,,,,,,,"100 kN EHS, RAL",l,,,38.0,,"d, RT",OB_TG5_R007,Suspect extensometer readings,,,,,,,,,,,,,"Clip gauge:       RAL, Middle, Center, BTB","CG, M, C, BTB",,26.28
1989,GEV206_R0300_0630,70,51.62,RAL,UD2,0,LM,R0300,GE1,3.76,,,24.74,93.02,145,,35.00,,TG 5 phase I,I,10/09/2004,10/09/2004,RSTT50,0.1,46.90,,46.90,35.70,,,,,,,,504.18,504.18,383.78,,,,7650.68,,,25000,2,2,,,,,,,,,0.25,3.36,,32.40,33.50,34.60,34.70,,,0.0156,0.0151,"100 kN EHS, RAL","l, d",,,34.4,,"d, RT",OB_TG5_R007,Suspect extensometer readings,,,,,,,,,,,,,"Clip gauge:       RAL, Middle, Center, BTB","CG, M, C, BTB",,2.07
1990,GEV206_R0300_0629,70,51.62,RAL,UD2,0,LM,R0300,GE1,3.75,,,25.03,93.86,145,,35.00,,TG 5 phase I,I,09/09/2004,09/09/2004,PRST,0.1,35.80,,,35.80,,,,,,,,381.41,,381.41,,,,#WAARDE!,,,22636,2,2,,,,,,,,,,3.40,,34.70,34.30,,,,,,,"100 kN EHS, RAL",l,,,35.1,,"d, RT",OB_TG5_R007,Suspect extensometer readings,,,,,,,,,,,,,"Clip gauge:       RAL, Middle, Center, BTB","CG, M, C, BTB",,1.85
1991,GEV206_R0300_0394,63,53.26,RAL,UD2,0,LM,R0300,GE1,3.77,,,25.21,95.04,145,,35.00,,TG 5 phase I,I,19/01/2004,19/01/2004,PRST,0.1,35.80,,,35.80,,,,,,,,376.68,,376.68,,,,#WAARDE!,,,16848,2,2,,,,,,,,,,3.40,,28.90,35.20,,,,,,,"100 kN EHS, RAL",l,,,27.5,,"d, RT",OB_TG5_R007,Unusual non-linear behaviour during initial stiffness test,,,,,,,,,,,,,"Clip gauge:       RAL, Middle, Center, BTB","CG, M, C, BTB",,1.38
1992,GEV206_R0300_0393,63,53.26,RAL,UD2,0,LM,R0300,GE1,3.84,,,25.19,96.73,145,,35.00,,TG 5 phase I,I,02/12/2004,03/12/2004,RSTT20,0.1,59.00,,59.00,26.45,,,,,,,,609.95,609.95,273.44,,,,7983.61,,,200000,3,3,,,,,,,,,0.25,4.81,,37.80,38.60,38.00,39.20,,,0.0161,0.0158,"100 kN EHS, RAL","l, d",,,25.1,,"d, RT",OB_TG5_R007,,,,,,,,,,,,,,"Clip gauge:       RAL, Middle, Center, BTB","CG, M, C, BTB",,11.55
1993,GEV206_R0300_0392,63,53.26,RAL,UD2,0,LM,R0300,GE1,3.73,,,25.17,93.88,145,,35.00,,TG 5 phase I,I,16/01/2004,16/01/2004,PRST,0.1,35.80,,,35.80,,,,,,,,381.32,,381.32,,,,#WAARDE!,,,15021,2,2,,,,,,,,,,3.40,,39.30,39.40,,,,,,,"100 kN EHS, RAL",l,,,25.9,,"d, RT",OB_TG5_R007,,,,,,,,,,,,,,"Clip gauge:       RAL, Middle, Center, BTB","CG, M, C, BTB",,1.23
1994,GEV206_R0300_0389,63,53.26,RAL,UD2,0,LM,R0300,GE1,3.76,,,25.29,95.09,145,,35.00,,TG 5 phase I,I,30/11/2004,01/12/2004,RSTT50,-1,51.80,,51.80,16.94,,,,,,,,544.74,544.74,178.15,,,,7411.49,,,500000,3,3,,,,,,,,,0.25,4.56,,36.60,36.90,36.60,38.20,,,0.0149,0.0148,"100 kN EHS, RAL","l, d",,,,,"d, RT",OB_TG5_R007,,,,,,,,,,,,,,"Clip gauge:       RAL, Middle, Center, BTB","CG, M, C, BTB",,30.46
1995,GEV206_R0300_0388,63,53.26,RAL,UD2,0,LM,R0300,GE1,3.78,,,25.22,95.33,145,,35.00,,TG 5 phase I,I,26/11/2004,29/11/2004,RSTT80,-1,36.60,,36.60,16.90,,,,,,,,383.92,383.92,177.28,,,,5407.37,,,800000,3,3,,,,,,,,,0.25,4.56,,35.60,35.40,36.20,36.10,,,0.0108,0.0108,"100 kN EHS, RAL","l, d",,,32.0,,"d, RT",OB_TG5_R007,,,,,,,,,,,,,,"Clip gauge:       RAL, Middle, Center, BTB","CG, M, C, BTB",,48.73
1996,GEV206_R0300_0387,63,53.26,RAL,UD2,0,LM,R0300,GE1,3.72,,,25.26,93.97,145,,35.00,,TG 5 phase I,I,25/11/2004,26/11/2004,RSTC20,-1,-53.10,,-53.10,16.92,,,,,,,,-565.09,-565.09,180.06,,,,-7947.83,,,200000,3,3,,,,,,,,,0.25,4.56,,36.00,35.10,38.30,36.10,,,-0.0157,-0.0161,"100 kN EHS, RAL","l, d",,,29.8,,"d, RT",OB_TG5_R007,,,,,,,,,,,,,,"Clip gauge:       RAL, Middle, Center, BTB","CG, M, C, BTB",,12.18
1997,GEV206_R0300_0386,63,53.26,RAL,UD2,0,LM,R0300,GE1,3.77,,,25.23,95.12,145,,35.00,,TG 5 phase I,I,24/11/2004,25/11/2004,RSTT20,-1,55.41,,55.41,16.90,,,,,,,,582.55,582.55,177.68,,,,8147.48,,,200000,3,3,,,,,,,,,0.25,4.56,,36.20,35.30,36.40,36.10,,,0.0161,0.0165,"100 kN EHS, RAL","l, d",,,29.4,,"d, RT",OB_TG5_R007,,,,,,,,,,,,,,"Clip gauge:       RAL, Middle, Center, BTB","CG, M, C, BTB",,12.18
1998,GEV206_R0300_0385,63,53.26,RAL,UD2,0,LM,R0300,GE1,3.68,,,25.27,92.99,145,,35.00,,TG 5 phase I,I,06/01/2004,06/01/2004,PRST,0.1,35.80,,,35.80,,,,,,,,384.97,,384.97,,,,#WAARDE!,,,14171,2,2,,,,,,,,,,3.40,,37.80,37.60,,,,,,,"100 kN EHS, RAL",l,,,29.6,,"d, RT",OB_TG5_R007,,,,,,,,,,,,,,"Clip gauge:       RAL, Middle, Center, BTB","CG, M, C, BTB",,1.16
1999,GEV206_R0300_0384,63,53.26,RAL,UD2,0,LM,R0300,GE1,3.76,,,25.17,94.60,145,,35.00,,TG 5 phase I,I,19/12/2003,19/12/2003,PRST80,0.1,35.80,,,35.80,,,,,,,,378.28,,378.28,,,,#WAARDE!,,,25979,2,2,,,,,,,,,,3.35,,39.40,40.10,,,,,,,"100 kN EHS, RAL",l,m,,26.7,,"d, RT",OB_TG5_R007,,,,,,,,,,,,,,"Clip gauge:       RAL, Middle, Center, BTB","CG, M, C, BTB",,2.15
2000,GEV207_R0400_0394,77,52.96,RAL,MD2,0,LM,R0400,GE1,6.60,,,25.20,167.16,150,,40.00,,TG 5 phase I,I,07/07/2004,07/07/2004,RSTC50,-1,-66.80,,-66.80,31.20,,,,,,,,-401.64,-401.64,187.59,,,,-6738.85,,,25000,2,2,,,,,,,,,0.25,1.44,,31.70,27.90,27.30,24.20,,,-0.0127,-0.0144,"100 kN EHS, RAL","l, d",m,,47.6,,"d, RT",OB_TG5_R007,Data sheet mislaid subsequent to test - nominal section measurements entered,,,,,,,,,,,,,"Clip gauge:       RAL, Middle, Center, BTB","CG, M, C, BTB",,4.82
2019,GEV206_R0300_0334,52,53.28,VTT,UD2,0,LM,R0300,GE1,3.80,,25.35,25.35,96.33,145,,35.00,,TG 3 phase I,I,28/04/2004,28/04/2004,CA,-1,20.25,,,20.25,,,,,,,,210.17,,210.17,,,,#WAARDE!,,,156000,,0,,,,,,,,,,3.20,,,,,,,,,,"250 kN MTS, VTT",l,h,n,,n,"d, RT",OB_TG3_R018,,,,,,,,,,,,,,Extensometer MTS 25 mm,EXT,,13.54
2020,GEV206_R0300_0333,52,53.28,VTT,UD2,0,LM,R0300,GE1,3.75,,25.40,25.40,95.25,145,,35.00,,TG 3 phase I,I,27/04/2004,28/04/2004,CA,-1,20.29,,,20.29,,,,,,,,212.99,,212.99,,,,#WAARDE!,,,119500,,0,,,,,,,,,,3.20,,,,,,,,,,"250 kN MTS, VTT",l,h,n,,n,"d, RT",OB_TG3_R018,,,,,,,,,,,,,,Extensometer MTS 25 mm,EXT,,10.37
2021,GEV206_R0300_0332,52,53.28,VTT,UD2,0,LM,R0300,GE1,3.70,,25.40,25.40,93.98,145,,35.00,,TG 3 phase I,I,16/04/2004,20/04/2004,CA,-1,17.02,,,17.02,,,,,,,,181.10,,181.10,,,,#WAARDE!,,,860500,,3,,,,,,,,,,4.32,,,,,,,,,,"250 kN MTS, VTT",l,h,n,,n,"d, RT",OB_TG3_R018,,,,,,,,,,,,,,Extensometer MTS 25 mm,EXT,,55.33
2022,GEV206_R0300_0331,52,53.28,VTT,UD2,0,LM,R0300,GE1,3.70,,25.40,25.40,93.98,145,,35.00,,TG 3 phase I,I,06/04/2004,13/04/2004,CA,-1,17.03,,,17.03,,,,,,,,181.21,,181.21,,,,#WAARDE!,,,690000,,3,,,,,,,,,,4.32,,,,,,,,,,"250 kN MTS, VTT",l,h,n,,n,"d, RT",OB_TG3_R018,,,,,,,,,,,,,,Extensometer MTS 25 mm,EXT,,44.37
2023,GEV206_R0300_0330,52,53.28,VTT,UD2,0,LM,R0300,GE1,3.70,,25.40,25.40,93.98,145,,35.00,,TG 3 phase I,I,19/12/2003,19/12/2003,CA,-1,17.05,,,17.05,,,,,,,,181.37,,181.37,,,,#WAARDE!,,,804000,,3,,,,,,,,,,4.30,,,,,,,,,,"250 kN MTS, VTT",l,h,n,,n,"d, RT",OB_TG3_R018,,,,,,,,,,,,,,Extensometer MTS 25 mm,EXT,,51.94
2024,GEV206_R0300_0328,51,53.50,VTT,UD2,0,LM,R0300,GE1,3.70,,25.45,25.45,94.17,145,,35.00,,TG 3 phase I,I,19/12/2003,19/12/2003,CA,-1,24.96,,,24.96,,,,,,,,265.07,,265.07,,,,#WAARDE!,,,34349,,2,,,,,,,,,,2.00,,,,,,,,,,"250 kN MTS, VTT",l,h,n,,n,"d, RT",OB_TG3_R018,,,,,,,,,,,,,,Extensometer MTS 25 mm,EXT,,4.77
2025,GEV206_R0300_0324,51,53.50,VTT,UD2,0,LM,R0300,GE1,3.75,,25.40,25.40,95.25,145,,35.00,,TG 3 phase I,I,30/04/2004,30/04/2004,CA,-1,15.24,,,15.24,,,,,,,,159.97,,159.97,,,,#WAARDE!,,,1375999,,0,,,,,,,,,,5.50,,,,,,,,,,"250 kN MTS, VTT",l,h,n,,n,"d, RT",OB_TG3_R018,,,,,,,,,,,,,,Extensometer MTS 25 mm,EXT,,69.49
2026,GEV206_R0300_0323,51,53.50,VTT,UD2,0,LM,R0300,GE1,3.80,,25.42,25.42,96.60,145,,35.00,,TG 3 phase I,I,29/04/2004,29/04/2004,CA,-1,20.30,,,20.30,,,,,,,,210.11,,210.11,,,,#WAARDE!,,,227500,,0,,,,,,,,,,3.20,,,,,,,,,,"250 kN MTS, VTT",l,h,n,,n,"d, RT",OB_TG3_R018,,,,,,,,,,,,,,Extensometer MTS 25 mm,EXT,,19.75
2027,GEV207_R0400_0706,75,52.06,DLR,MD2,0,LM,R0400,GE1,6.60,,,25.00,165.00,150,,40.00,,TG 1 phase I,I,24/11/2004,24/11/2004,PBTC1b2,-1,38.75,,,38.75,,,,,,,,234.85,,234.85,,,,#WAARDE!,,,1868,1b,1b,,c,,,,,,,,0.86,,,,,,,,,,"200 kN HUN, DLR",l,m,n,,fan,"d, RT",OB_TG1_R025,,,,x,,,,,,,,,,"Strain gauge:   TML FLA-6-11-1L, Middle, Center, BTB","SG, M, C, BTB",,0.60
2028,GEV207_R0400_0704,75,52.06,DLR,MD2,0,LM,R0400,GE1,6.60,,,24.98,164.87,150,,40.00,,TG 1 phase I,I,22/11/2004,22/11/2004,BTH21b,-1,52.70,,,30.23,,0.70,,0.70,,,,319.65,,183.36,,,,#WAARDE!,,,25000,2,2,,c,,10,52.70,1.20,319.65,3393,,1.44,2.18,27.07,26.31,,,,,,,"200 kN HUN, DLR",l,m,n,,fan,"d, RT",OB_TG1_R025,,,,,,,,,,,,,,"Strain gauge:   TML FLA-6-11-1L, Middle, Center, BTB","SG, M, C, BTB",,4.82
2029,GEV207_R0400_0442,80,51.76,DLR,MD2,0,LM,R0400,GE1,6.74,,,25.26,170.25,150,,40.00,,TG 1 phase I,I,20/09/2004,20/09/2004,BTH21b,-1,53.38,,,30.56,,,,,,,,313.53,,179.50,,,,#WAARDE!,,,25000,2,2,,c,,10,53.38,,313.53,3545,,1.44,2.18,,,,,,,,,"200 kN HUN, DLR",l,m,n,,fan,"d, RT",OB_TG1_R025,,,,,,,,,,,,,,"Strain gauge:   TML FLA-6-11-1L, Middle, Center, BTB","SG, M, C, BTB",,4.82
2030,GEV207_R0400_0468,81,52.89,DLR,MD2,0,LM,R0400,GE1,6.67,,,25.30,168.75,150,,40.00,,TG 1 phase I,I,16/09/2004,17/09/2004,BTH21b,-1,53.38,,,30.61,,,,,,,,316.32,,181.39,,,,#WAARDE!,,,25000,2,2,,c,,10,53.38,,316.32,1928,,1.44,2.18,,,,,,,,,"200 kN HUN, DLR",l,m,n,,fan,"d, RT",OB_TG1_R025,,,,,,,,,,,,,,"Strain gauge:   TML FLA-6-11-1L, Middle, Center, BTB","SG, M, C, BTB",,4.82
2031,GEV207_R0400_0436,79,51.71,DLR,MD2,0,LM,R0400,GE1,6.78,,,25.22,170.99,150,,40.00,,TG 1 phase I,I,11/08/2004,12/08/2004,BTH1b2,10,-53.00,,,-53.00,,1.18,,1.18,,,,-309.96,,-309.96,,,,#WAARDE!,,,2500,1b,1b,,t,,-1,30.51,0.68,178.43,75765,,2.18,1.44,,26.41,,,,,,,"200 kN HUN, DLR",l,m,n,,fan,"d, RT",OB_TG1_R025,,,,,,x,,,,,,,,"Strain gauge:   TML FLA-6-11-1L, Middle, Center, BTB","SG, M, C, BTB",,0.32
2032,GEV207_R0400_0317,58,52.54,DLR,MD2,0,LM,R0400,GE1,6.57,,,25.29,166.16,150,,40.00,,TG 1 phase I,I,16/08/2004,16/08/2004,PBTG21b,-1,30.52,,,30.52,,0.70,,0.70,,,,183.68,,183.68,,,,#WAARDE!,,,5896,2,2,,t,,,,,,,,1.44,,26.88,26.05,,,,,,,"200 kN HUN, DLR",l,m,n,,fan,"d, RT",OB_TG1_R025,,,,,,x,,,,,,,,"Strain gauge:   TML FLA-6-11-1L, Middle, Center, BTB","SG, M, C, BTB",,1.14
2033,GEV207_R0400_0319,58,52.54,DLR,MD2,0,LM,R0400,GE1,6.60,,,25.32,167.11,150,,40.00,,TG 1 phase I,I,16/09/2004,17/09/2004,BTG21b,-1,56.46,,,30.64,,0.64,,0.64,,,,337.86,,183.35,,,,#WAARDE!,,,25000,2,2,,t,,0.1,56.46,1.19,337.86,1732,,1.44,2.11,27.81,29.17,,,,,,,"200 kN HUN, DLR",l,m,n,,fan,"d, RT",OB_TG1_R025,,,,,,x,,,,,,,,"Strain gauge:   TML FLA-6-11-1L, Middle, Center, BTB","SG, M, C, BTB",,4.82
2034,GEV207_R0400_0435,79,51.71,DLR,MD2,0,LM,R0400,GE1,6.57,,,25.23,165.76,150,,40.00,,TG 1 phase I,I,13/08/2004,13/08/2004,BTG21b,-1,56.26,,,30.52,,1.25,,1.25,,,,339.40,,184.12,,,,#WAARDE!,,,25000,2,2,,t,,0.1,56.26,0.68,339.40,852,,1.44,2.11,27.83,27.23,,,,,,,"200 kN HUN, DLR",l,m,n,,fan,"d, RT",OB_TG1_R025,,,,,,,,,,,,,,"Strain gauge:   TML FLA-6-11-1L, Middle, Center, BTB","SG, M, C, BTB",,4.82
2035,GEV207_R0400_0443,80,51.76,DLR,MD2,0,LM,R0400,GE1,6.70,,,25.22,168.97,150,,40.00,,TG 1 phase I,I,12/08/2004,12/08/2004,PBTC1b2,-1,39.09,,,39.09,,0.88,,0.88,,,,231.34,,231.34,,,,#WAARDE!,,,943,1b,1b,,t,,,,,,,,0.86,,27.24,26.75,,,,,,,"200 kN HUN, DLR",l,m,n,,fan,"d, RT",OB_TG1_R025,,,,,,,,,,,,,,"Strain gauge:   TML FLA-6-11-1L, Middle, Center, BTB","SG, M, C, BTB",,0.30
2036,GEV207_R0400_0320,58,52.54,DLR,MD2,0,LM,R0400,GE1,6.62,,,25.37,167.95,150,,40.00,,TG 1 phase I,I,17/08/2004,18/08/2004,BTB1b3,10,-53.53,,,-53.53,,1.17,,1.17,,,,-318.73,,-318.73,,,,#WAARDE!,,,2500,1b,1b,,c,,10,-44.65,0.98,265.85,66419,,2.18,3.15,,27.19,,,,,,,"200 kN HUN, DLR",l,m,n,,fan,"d, RT",OB_TG1_R025,,,,,,,,,,,,,,"Strain gauge:   TML FLA-6-11-1L, Middle, Center, BTB","SG, M, C, BTB",,0.32
2037,GEV207_R0400_0318,58,52.54,DLR,MD2,0,LM,R0400,GE1,6.59,,,25.35,167.06,150,,40.00,,TG 1 phase I,I,15/09/2004,15/09/2004,BTB1b3,10,-53.49,,,-53.49,,1.15,,1.15,,,,-320.19,,-320.19,,,,#WAARDE!,,,2500,1b,1b,,c,,10,-44.62,0.96,267.10,42621,,2.18,3.15,,27.90,,,,,,,"200 kN HUN, DLR",l,m,n,,fan,"d, RT",OB_TG1_R025,,,,,,,,,,,,,,"Strain gauge:   TML FLA-6-11-1L, Middle, Center, BTB","SG, M, C, BTB",,0.32
2038,GEV207_R0400_0439,79,51.71,DLR,MD2,0,LM,R0400,GE1,6.49,,,25.10,162.90,150,,40.00,,TG 1 phase I,I,28/07/2004,28/07/2004,PBTG1b2,0.1,55.97,,,55.97,,,,,,,,343.59,,343.59,,,,#WAARDE!,,,2378,1b,1b,,t,,,,,,,,2.11,,,,,,,,,,"200 kN HUN, DLR",l,m,n,,fan,"d, RT",OB_TG1_R025,,,,,,x,,,,,,,,"Strain gauge:   TML FLA-6-11-1L, Middle, Center, BTB","SG, M, C, BTB",,0.31
2039,GEV207_R0400_0447,80,51.76,DLR,MD2,0,LM,R0400,GE1,6.73,,,25.10,168.92,150,,40.00,,TG 1 phase I,I,15/07/2004,16/07/2004,PBTB1b3,10,-52.97,,,-52.97,,1.31,,1.31,,,,-313.57,,-313.57,,,,#WAARDE!,,,2383,1b,1b,,c,,,,,,,,2.18,,,23.96,,,,,,,"200 kN HUN, DLR",l,m,n,,fan,"d, RT",OB_TG1_R025,,,,,,,,,,,,,,"Strain gauge:   TML FLA-6-11-1L, Middle, Center, BTB","SG, M, C, BTB",,0.30
2040,GEV207_R0400_0452,80,51.76,DLR,MD2,0,LM,R0400,GE1,6.71,,,25.25,169.43,150,,40.00,,TG 1 phase I,I,09/07/2004,15/07/2004,BTB1b3,10,-53.28,,,-53.28,,1.12,,1.12,,,,-314.47,,-314.47,,,,#WAARDE!,,,2500,1b,1b,,c,,10,-44.44,0.94,262.30,1612701,,2.18,3.15,,28.01,,,,,,,"200 kN HUN, DLR",l,m,n,,fan,"d, RT",OB_TG1_R025,,,,,,,,,,,,,,"Strain gauge:   TML FLA-6-11-1L, Middle, Center, BTB","SG, M, C, BTB",,0.32
2041,GEV207_R0400_0448,80,51.76,DLR,MD2,0,LM,R0400,GE1,6.78,,,25.20,170.86,150,,40.00,,TG 1 phase I,I,09/07/2004,09/07/2004,PBTA21b,10,-49.14,,,-49.14,,1.07,,1.07,,,,-287.61,,-287.61,,,,#WAARDE!,,,8694,2,2,,c,,,,,,,,2.55,,,26.90,,,,,,,"200 kN HUN, DLR",l,m,n,,fan,"d, RT",OB_TG1_R025,,,,,,x,,,,,,,,"Strain gauge:   TML FLA-6-11-1L, Middle, Center, BTB","SG, M, C, BTB",,0.95
2042,GEV207_R0400_0564,88,54.11,DLR,MD2,0,LM,R0400,GE1,6.32,,,25.09,158.57,150,,40.00,,TG 1 phase I,I,09/07/2004,09/07/2004,PBTA1b2,10,-48.93,,,-48.93,,1.05,,1.05,,,,-308.57,,-308.57,,,,#WAARDE!,,,2175,1b,2,,c,,,,,,,,2.55,,,29.52,,,,,,,"200 kN HUN, DLR",l,m,n,,n,"d, RT",OB_TG1_R025,No cooling,x,,,x,,,,,,,,,"Strain gauge:   TML FLA-6-11-1L, Middle, Center, BTB","SG, M, C, BTB",,0.24
2043,GEV207_R0400_0446,80,51.76,DLR,MD2,0,LM,R0400,GE1,6.72,,,25.07,168.47,150,,40.00,,TG 1 phase I,I,08/07/2004,09/07/2004,BTA21b,10,-52.90,,,-48.90,,1.11,,1.11,,,,-314.00,,-290.26,,,,#WAARDE!,,,25000,2,2,,c,,10,-52.90,1.20,314.00,1439,,2.55,2.18,,26.20,,,,,,,"200 kN HUN, DLR",l,m,n,,fan,"d, RT",OB_TG1_R025,RN switched frequencies 30/6/5,,,,,,,,,,,,,"Strain gauge:   TML FLA-6-11-1L, Middle, Center, BTB","SG, M, C, BTB",,2.72
2044,GEV207_R0400_0450,80,51.76,DLR,MD2,0,LM,R0400,GE1,6.77,,,25.26,171.01,150,,40.00,,TG 1 phase I,I,07/07/2004,08/07/2004,BTE1b2,0.1,56.33,,,56.33,,1.30,,1.30,,,,329.40,,329.40,,,,#WAARDE!,,,2500,1b,1b,,t,,0.1,44.71,1.03,261.45,52694,,2.11,3.34,25.36,,,,,,,,"200 kN HUN, DLR",l,m,n,,fan,"d, RT",OB_TG1_R025,,,,,,,,,,,,,,"Strain gauge:   TML FLA-6-11-1L, Middle, Center, BTB","SG, M, C, BTB",,0.33
2045,GEV207_R0400_0454,80,51.76,DLR,MD2,0,LM,R0400,GE1,6.73,,,24.99,168.18,150,,40.00,,TG 1 phase I,I,07/07/2004,07/07/2004,BTE1b2,0.1,55.72,,,55.72,,1.28,,1.28,,,,331.31,,331.31,,,,#WAARDE!,,,2500,1b,1b,,t,,0.1,44.23,1.02,262.99,61662,,2.11,3.34,25.87,,,,,,,,"200 kN HUN, DLR",l,m,n,,fan,"d, RT",OB_TG1_R025,,,,,,,,,,,,,,"Strain gauge:   TML FLA-6-11-1L, Middle, Center, BTB","SG, M, C, BTB",,0.33
2046,GEV207_R0400_0455,80,51.76,DLR,MD2,0,LM,R0400,GE1,6.74,,,25.21,169.92,150,,40.00,,TG 1 phase I,I,06/07/2004,07/07/2004,BTE1b2,0.1,56.22,,,56.22,,1.29,,1.29,,,,330.87,,330.87,,,,#WAARDE!,,,2500,1b,1b,,t,,0.1,44.62,1.03,262.60,9919,,2.11,3.34,25.56,,,,,,,,"200 kN HUN, DLR",l,m,n,,fan,"d, RT",OB_TG1_R025,,,,,,,,,,,,,,"Strain gauge:   TML FLA-6-11-1L, Middle, Center, BTB","SG, M, C, BTB",,0.33
2047,GEV207_R0400_0563,88,54.11,DLR,MD2,0,LM,R0400,GE1,6.30,,,25.01,157.56,150,,40.00,,TG 1 phase I,I,06/07/2004,06/07/2004,PBTB1b3,10,-48.77,,,-48.77,,1.03,,1.03,,,,-309.53,,-309.53,,,,#WAARDE!,,,1813,1b,2,,c,,,,,,,,2.55,,,29.23,,,,,,,"200 kN HUN, DLR",l,m,n,,fan,"d, RT",OB_TG1_R025,slipped,x,,,,,,,,,,,,"Strain gauge:   TML FLA-6-11-1L, Middle, Center, BTB","SG, M, C, BTB",,0.20
2048,GEV207_R0400_0451,80,51.76,DLR,MD2,0,LM,R0400,GE1,6.79,,,25.19,171.04,150,,40.00,,TG 1 phase I,I,05/07/2004,06/07/2004,BTA1b2,10,-53.15,,,-53.15,,1.16,,1.16,,,,-310.75,,-310.75,,,,#WAARDE!,,,2500,1b,1b,,c,,10,-49.12,1.07,287.18,8561,,2.18,2.55,,26.83,,,,,,,"200 kN HUN, DLR",l,m,n,,fan,"d, RT",OB_TG1_R025,,,,,,,,,,,,,,"Strain gauge:   TML FLA-6-11-1L, Middle, Center, BTB","SG, M, C, BTB",,0.32
2049,GEV207_R0400_0464,81,52.89,DLR,MD2,0,LM,R0400,GE1,6.70,,,25.26,169.24,150,,40.00,,TG 1 phase I,I,05/07/2004,05/07/2004,BTA1b2,10,-53.30,,,-53.30,,1.18,,1.18,,,,-314.93,,-314.93,,,,#WAARDE!,,,2500,1b,1b,,c,,10,-49.26,1.09,291.06,34844,,2.18,2.55,,26.80,,,,,,,"200 kN HUN, DLR",l,m,n,,fan,"d, RT",OB_TG1_R025,,,,,,,,,,,,,,"Strain gauge:   TML FLA-6-11-1L, Middle, Center, BTB","SG, M, C, BTB",,0.32
2050,GEV207_R0400_0465,81,52.89,DLR,MD2,0,LM,R0400,GE1,6.68,,,25.32,169.14,150,,40.00,,TG 1 phase I,I,02/07/2004,05/07/2004,BTB31b,10,-53.43,,,-44.56,,0.98,,0.98,,,,-315.90,,-263.45,,,,#WAARDE!,,,500000,3,3,,c,,10,-53.43,1.17,315.90,15913,,3.15,2.18,,27.02,,,,,,,"200 kN HUN, DLR",l,m,n,,fan,"d, RT",OB_TG1_R025,,,,,,,,,,,,,,"Strain gauge:   TML FLA-6-11-1L, Middle, Center, BTB","SG, M, C, BTB",,44.09
2051,GEV207_R0400_0466,81,52.89,DLR,MD2,0,LM,R0400,GE1,6.66,,,25.40,169.16,150,,40.00,,TG 1 phase I,I,02/07/2004,02/07/2004,BTI1b1b,10,56.64,,,-53.59,,1.18,,1.18,,,,334.82,,-316.79,,,,#WAARDE!,,,2500,1b,1b,,t,,0.1,56.64,1.24,334.82,4863,,2.18,2.11,,26.92,,,,,,,"200 kN HUN, DLR",l,m,n,,fan,"d, RT",OB_TG1_R025,,,x,,,,,,,,,,,"Strain gauge:   TML FLA-6-11-1L, Middle, Center, BTB","SG, M, C, BTB",,0.32
2052,GEV207_R0400_0463,81,52.89,DLR,MD2,0,LM,R0400,GE1,6.66,,,25.15,167.50,150,,40.00,,TG 1 phase I,I,02/07/2004,02/07/2004,BTI1b1b,10,56.08,,,-53.07,,1.11,,1.11,,,,334.81,,-316.84,,,,#WAARDE!,,,2500,1b,1b,,t,,0.1,56.08,1.18,334.81,6483,,2.18,2.11,,27.29,,,,,,,"200 kN HUN, DLR",l,m,n,,fan,"d, RT",OB_TG1_R025,,,,,,,,,,,,,,"Strain gauge:   TML FLA-6-11-1L, Middle, Center, BTB","SG, M, C, BTB",,0.32
2053,GEV207_R0400_0467,81,52.89,DLR,MD2,0,LM,R0400,GE1,6.64,,,25.24,167.59,150,,40.00,,TG 1 phase I,I,30/06/2004,30/06/2004,PBTC1b2,-1,39.12,,,39.12,,0.92,,0.92,,,,233.42,,233.42,,,,#WAARDE!,,,805,1b,1b,,c,,,,,,,,0.84,,25.80,25.37,,,,,,,"200 kN HUN, DLR",l,m,n,,fan,"d, RT",OB_TG1_R025,,,x,x,,,,,,,,,,"Strain gauge:   TML FLA-6-11-1L, Middle, Center, BTB","SG, M, C, BTB",,0.27
2054,GEV207_R0400_0462,81,52.89,DLR,MD2,0,LM,R0400,GE1,6.64,,,25.24,167.59,150,,40.00,,TG 1 phase I,I,30/06/2004,30/06/2004,PBTC1b2,-1,39.12,,,39.12,,0.91,,0.91,,,,233.42,,233.42,,,,#WAARDE!,,,811,1b,1b,,c,,,,,,,,0.84,,26.32,25.52,,,,,,,"200 kN HUN, DLR",l,m,n,,fan,"d, RT",OB_TG1_R025,,,x,x,,,,,,,,,,"Strain gauge:   TML FLA-6-11-1L, Middle, Center, BTB","SG, M, C, BTB",,0.27
2055,GEV207_R0400_0456,80,51.76,DLR,MD2,0,LM,R0400,GE1,6.65,,,25.18,167.45,150,,40.00,,TG 1 phase I,I,14/06/2004,15/06/2004,BTJ22,0.1,49.10,,,44.57,,0.95,,0.95,,,,293.23,,266.17,,,,#WAARDE!,,,25000,2,2,,c,,10,49.10,1.04,293.23,146217,,3.34,2.55,28.16,,,,,,,,"200 kN HUN, DLR",l,m,n,,fan,"d, RT",OB_TG1_R025,,,,,,,,,,,,,,"Strain gauge:   TML FLA-6-11-1L, Middle, Center, BTB","SG, M, C, BTB",,2.08
2056,GEV207_R0400_0470,81,52.89,DLR,MD2,0,LM,R0400,GE1,6.68,,,25.39,169.61,150,,40.00,,TG 1 phase I,I,28/07/2004,29/07/2004,BTG1b2,0.1,56.62,,,56.62,,1.27,,1.27,,,,333.83,,333.83,,,,#WAARDE!,,,2500,1b,1b,,t,,-1,30.72,0.69,181.13,87683,,2.11,1.44,26.30,,,,,,,,"200 kN HUN, DLR",l,m,n,,fan,"d, RT",OB_TG1_R025,,,x,,,,,,,,,,,"Strain gauge:   TML FLA-6-11-1L, Middle, Center, BTB","SG, M, C, BTB",,0.33
2057,GEV207_R0400_0432,79,51.71,DLR,MD2,0,LM,R0400,GE1,6.57,,,25.06,164.64,150,,40.00,,TG 1 phase I,I,28/07/2004,28/07/2004,BTG1b2,0.1,55.88,,,55.88,,1.28,,1.28,,,,339.40,,339.40,,,,#WAARDE!,,,2500,1b,1b,,t,,-1,30.32,0.70,184.15,10814,,2.11,1.44,26.43,,,,,,,,"200 kN HUN, DLR",l,m,n,,fan,"d, RT",OB_TG1_R025,,,,,,x,,,,,,,,"Strain gauge:   TML FLA-6-11-1L, Middle, Center, BTB","SG, M, C, BTB",,0.33
2058,GEV207_R0400_0471,81,52.89,DLR,MD2,0,LM,R0400,GE1,6.65,,,25.30,168.25,150,,40.00,,TG 1 phase I,I,27/07/2004,28/07/2004,PBTC1b2,-1,39.22,,,39.22,,0.95,,0.95,,,,233.11,,233.11,,,,#WAARDE!,,,1155,1b,1b,,c,,,,,,,,0.86,,25.80,24.65,,,,,,,"200 kN HUN, DLR",l,m,n,,fan,"d, RT",OB_TG1_R025,,,x,,,x,,,,,,,,"Strain gauge:   TML FLA-6-11-1L, Middle, Center, BTB","SG, M, C, BTB",,0.37
2059,GEV207_R0400_0440,79,51.71,DLR,MD2,0,LM,R0400,GE1,6.73,,,25.26,170.00,150,,40.00,,TG 1 phase I,I,27/07/2004,27/07/2004,BTA21b,10,-53.30,,,-49.26,,1.11,,1.11,,,,-313.53,,-289.77,,,,#WAARDE!,,,25000,2,2,,c,,10,-53.30,1.20,313.53,8990,,2.55,2.18,,26.16,,,,,,,"200 kN HUN, DLR",l,m,n,,fan,"d, RT",OB_TG1_R025,,,,,,,,,,,,,,"Strain gauge:   TML FLA-6-11-1L, Middle, Center, BTB","SG, M, C, BTB",,2.72
2060,GEV207_R0400_0433,79,51.71,DLR,MD2,0,LM,R0400,GE1,6.65,,,25.35,168.58,150,,40.00,,TG 1 phase I,I,27/07/2004,27/07/2004,BTE21b,0.1,56.26,,,44.65,,1.00,,1.00,,,,333.73,,264.86,,,,#WAARDE!,,,25000,2,2,,t,,0.1,56.26,1.26,333.73,2939,,3.34,2.11,26.39,,,,,,,,"200 kN HUN, DLR",l,m,n,,fan,"d, RT",OB_TG1_R025,,,,,,x,,,,,,,,"Strain gauge:   TML FLA-6-11-1L, Middle, Center, BTB","SG, M, C, BTB",,2.08
2061,GEV207_R0400_0434,79,51.71,DLR,MD2,0,LM,R0400,GE1,6.81,,,25.29,172.22,150,,40.00,,TG 1 phase I,I,26/07/2004,27/07/2004,BTE21b,0.1,56.40,,,44.73,,0.98,,0.98,,,,327.48,,259.72,,,,#WAARDE!,,,25000,2,2,,t,,0.1,56.40,1.23,327.48,2166,,3.34,2.11,26.59,,,,,,,,"200 kN HUN, DLR",l,m,n,,fan,"d, RT",OB_TG1_R025,,,x,,,,,,,,,,,"Strain gauge:   TML FLA-6-11-1L, Middle, Center, BTB","SG, M, C, BTB",,2.08
2062,GEV207_R0400_0445,80,51.76,DLR,MD2,0,LM,R0400,GE1,6.65,,,25.15,167.25,150,,40.00,,TG 1 phase I,I,26/07/2004,26/07/2004,BTE21b,0.1,56.08,,,44.52,,1.05,,1.05,,,,335.31,,266.19,,,,#WAARDE!,,,25000,2,2,,t,,0.1,56.08,1.32,335.31,631,,3.34,2.11,25.45,,,,,,,,"200 kN HUN, DLR",l,m,n,,fan,"d, RT",OB_TG1_R025,,,,,,x,,,,,,,,"Strain gauge:   TML FLA-6-11-1L, Middle, Center, BTB","SG, M, C, BTB",,2.08
2063,GEV207_R0400_0444,80,51.76,DLR,MD2,0,LM,R0400,GE1,6.75,,,25.24,170.37,150,,40.00,,TG 1 phase I,I,21/07/2004,21/07/2004,PBTA21b,10,-49.22,,,-49.22,,1.05,,1.05,,,,-288.90,,-288.90,,,,#WAARDE!,,,9922,2,2,,c,,,,,,,,2.55,,,27.47,,,,,,,"200 kN HUN, DLR",l,m,n,,fan,"d, RT",OB_TG1_R025,,,,,,,,,,,,,,"Strain gauge:   TML FLA-6-11-1L, Middle, Center, BTB","SG, M, C, BTB",,1.08
2064,GEV207_R0400_0449,80,51.76,DLR,MD2,0,LM,R0400,GE1,6.69,,,25.31,169.32,150,,40.00,,TG 1 phase I,I,20/07/2004,21/07/2004,BTI1b1b,0.1,56.44,,,56.44,,1.30,,1.30,,,,333.33,,333.33,,,,#WAARDE!,,,2500,1b,1b,,c,,10,53.40,1.23,315.37,1594,,2.11,2.18,25.55,,,,,,,,"200 kN HUN, DLR",l,m,n,,fan,"d, RT",OB_TG1_R025,,,,,,,,,,,,,,"Strain gauge:   TML FLA-6-11-1L, Middle, Center, BTB","SG, M, C, BTB",,0.33
2065,GEV207_R0400_0453,80,51.76,DLR,MD2,0,LM,R0400,GE1,6.72,,,25.19,169.28,150,,40.00,,TG 1 phase I,I,20/07/2004,20/07/2004,BTI1b1b,0.1,56.13,,,56.13,,1.21,,1.21,,,,331.59,,331.59,,,,#WAARDE!,,,2500,1b,1b,,c,,10,53.11,1.15,313.75,392,,2.11,2.18,27.31,,,,,,,,"200 kN HUN, DLR",l,m,n,,fan,"d, RT",OB_TG1_R025,,,,,,,,,,,,,,"Strain gauge:   TML FLA-6-11-1L, Middle, Center, BTB","SG, M, C, BTB",,0.33
2066,GEV207_R0400_0469,81,52.89,DLR,MD2,0,LM,R0400,GE1,6.74,,,25.12,169.31,150,,40.00,,TG 1 phase I,I,11/08/2004,11/08/2004,PBTH1b2,10,-53.00,,,-53.00,,1.19,,1.19,,,,-313.04,,-313.04,,,,#WAARDE!,,,113,1,1b,,c,,,,,,,,2.18,,,26.26,,,,,,,"200 kN HUN, DLR",l,m,n,,fan,"d, RT",OB_TG1_R025,slipped,x,,,,,,,,,,,,"Strain gauge:   TML FLA-6-11-1L, Middle, Center, BTB","SG, M, C, BTB",,0.01
2067,GEV207_R0400_0437,79,51.71,DLR,MD2,0,LM,R0400,GE1,6.76,,,25.25,170.69,150,,40.00,,TG 1 phase I,I,10/08/2004,11/08/2004,BTH1b2,10,-53.28,,,-53.28,,1.17,,1.17,,,,-312.14,,-312.14,,,,#WAARDE!,,,2500,1b,1b,,t,,-1,30.55,0.67,178.98,92914,,2.18,1.44,,26.58,,,,,,,"200 kN HUN, DLR",l,m,n,,fan,"d, RT",OB_TG1_R025,,,x,,,,,,,,,,,"Strain gauge:   TML FLA-6-11-1L, Middle, Center, BTB","SG, M, C, BTB",,0.32
2068,GEV207_R0400_0438,79,51.71,DLR,MD2,0,LM,R0400,GE1,6.52,,,25.14,163.91,150,,40.00,,TG 1 phase I,I,29/07/2004,05/08/2004,BTH1b2,10,-53.05,,,-53.05,,1.28,,1.28,,,,-323.65,,-323.65,,,,#WAARDE!,,,2500,1b,1b,,t,,-1,30.42,0.73,185.59,33128,,2.18,1.44,,25.30,,,,,,,"200 kN HUN, DLR",l,m,n,,fan,"d, RT",OB_TG1_R025,,,x,,,,,,,,,,,"Strain gauge:   TML FLA-6-11-1L, Middle, Center, BTB","SG, M, C, BTB",,0.32
2069,GEV207_R0400_0933,174,54.96,WMC,MD2,0,LM,R0400,GE1,6.36,25.01,24.94,24.98,158.49,150,149.79,40.12,,TG 5 phase I,I,23/11/2004,23/11/2004,PRSTC80,-1,30.27,,,30.27,,,,,,,,190.72,,190.72,,,,#WAARDE!,,,28054,2,2,,,,,,,,,,1.44,,,,,,,,,,"100 kN Schenck, WMC",l,h,n,,fan,"d, RT",OB_TG5_R007,"outer layer seems to be off-axis, ca. 2 degrees",,,,,,,,,,,,,"Clip gauge:      OB standard, Middle, Center, BTB","CG, M, C, BTB",160,5.41
2070,GEV207_R0400_0928,174,54.96,WMC,MD2,0,LM,R0400,GE1,6.39,24.82,24.76,24.79,158.09,150,149.79,39.88,,TG 5 phase I,I,10/11/2004,12/11/2004,PRSTC50,10,-43.50,,,-43.50,,0.98,,0.98,,,,-274.82,,-274.82,,,,#WAARDE!,,,381951,3,3,,,,,,,,,,3.15,,,30.60,,,,,,,"100 kN Schenck, WMC",l,h,n,,fan,"d, RT",OB_TG5_R007,"outer layer seems to be off-axis, ca. 2 degrees",,,,,,,,,,,,,"Clip gauge:      OB standard, Middle, Center, BTB","CG, M, C, BTB",160,33.68
2071,GEV207_R0400_0851,174,54.96,WMC,MD2,0,LM,R0400,GE1,6.42,24.95,24.88,24.92,159.73,150,150.55,39.85,,TG 5 phase I,I,08/12/2004,08/12/2004,PRSTC80,10,-52.50,,,-52.50,,,,,,,,-328.22,,-328.22,,,,#WAARDE!,,,2665,1b,1b,,,,,,,,,,2.18,,,,,,,,,,"100 kN Schenck, WMC",l ,h,n,,fan,"d, RT",OB_TG5_R007,,,,,,,,,,,,,,"Clip gauge:      OB standard, Middle, Center, BTB","CG, M, C, BTB",160,0.34
2072,GEV207_R0400_0828,175,54.71,WMC,MD2,0,LM,R0400,GE1,6.40,24.82,24.77,24.80,158.47,150,150.66,39.92,,TG 5 phase I,I,24/11/2004,25/11/2004,PRSTC80,-1,30.06,,,30.06,,0.74,,0.74,,,,189.50,,189.50,,,,#WAARDE!,,,27018,2,2,,,,,,,,,,1.44,,27.15,26.05,,,,,,,"100 kN Schenck, WMC",l,h,n,,fan,"d, RT",OB_TG5_R007,"outer layer seems to be off-axis, ca. 1 degree",,,,,,,,,,,,,"Clip gauge:      OB standard, Middle, Center, BTB","CG, M, C, BTB",160,5.21
2073,GEV207_R0400_0796,175,54.71,WMC,MD2,0,LM,R0400,GE1,6.32,24.91,24.87,24.89,157.05,150,151.07,39.97,,TG 5 phase I,I,03/12/2004,07/12/2004,,-1,22.02,,,22.02,,-0.38,,-0.38,,,,140.09,,140.09,,,,#WAARDE!,,,50055,3,3,,,y,,,,,,,2.57,,,31.35,,,,,,,"100 kN Schenck, WMC",,,,,fan,"d, RT",,"outer layer seems to be off-axis, ca. 1 degree. Was used as dummy",x,,,,,,,,,,,,"Clip gauge:      OB standard, Middle, Center, BTB","CG, M, C, BTB",,5.41
2074,GEV207_R0400_0944,174,54.96,WMC,MD2,0,LM,R0400,GE1,6.41,24.99,24.94,24.97,159.80,150,150.13,39.87,,TG 5 phase I,I,07/12/2004,07/12/2004,RSTT20,10,100.00,,100.00,-52.60,,2.76,2.76,,,,,625.14,625.14,-328.83,,,,#WAARDE!,,,1008,1b,1b,,,,,,,,,0.25,2.18,,,,,33.00,,,,,"100 kN Schenck, WMC","l, d",h,n,,fan,"d, RT",OB_TG5_R007,"wire cloth; outer layer seems to be off-axis, ca. 1 degree",,,x,,,,,,,,,,"Clip gauge:      OB standard, Middle, Center, BTB","CG, M, C, BTB","160 , 280 ",0.13
2075,GEV207_R0400_0941,174,54.96,WMC,MD2,0,LM,R0400,GE1,6.49,24.86,24.82,24.84,161.08,150,150.45,39.84,,TG 5 phase I,I,08/12/2004,08/12/2004,RSTT80,10,89.60,,89.60,-52.40,,2.42,2.42,1.18,,,,555.79,555.79,-325.04,,,,#WAARDE!,,,4008,1b,1b,,,,,,,,,0.25,2.18,,,29.70,26.70,27.90,,,,,"100 kN Schenck, WMC","l, d",h,n,,fan,"d, RT",OB_TG5_R007,"outer layer seems to be off-axis, ca. 1 degree",,,,,,,,,,,,,"Clip gauge:      OB standard, Middle, Center, BTB","CG, M, C, BTB","160 , 280 ",0.51
2076,GEV207_R0400_0934,174,54.96,WMC,MD2,0,LM,R0400,GE1,6.34,24.79,24.77,24.78,157.10,150,149.98,40.07,,TG 5 phase I,I,07/12/2004,07/12/2004,RSTC20,10,-80.80,,-80.80,-52.30,,1.16,,1.16,,,,-514.10,-514.10,-332.77,,,,#WAARDE!,,,1010,1b,1b,,,,,,,,,1,2.18,,,32.10,,,,,,,"100 kN Schenck, WMC","l, d",h,n,,fan,"d, RT",OB_TG5_R007,"outer layer seems to be off-axis, ca. 1 degree",,,,,,,,,,,,,"Clip gauge:      OB standard, Middle, Center, BTB","CG, M, C, BTB","160 , 220 ",0.13
2077,GEV207_R0400_0872,174,54.96,WMC,MD2,0,LM,R0400,GE1,6.48,24.70,24.66,24.68,159.74,150,150.79,39.87,,TG 5 phase I,I,02/12/2004,02/12/2004,RSTT20,10,93.50,,93.50,-48.00,,2.49,2.49,,,,,584.87,584.87,-300.25,,,,#WAARDE!,,,10007,2,2,,,,,,,,,0.25,2.55,,,30.30,,,,,,,"100 kN Schenck, WMC","l, d",h,n,,fan,"d, RT",OB_TG5_R007,"outer layer seems to be off-axis, ca. 2 degrees",,,,,,,,,,,,,"Clip gauge:      OB standard, Middle, Center, BTB","CG, M, C, BTB","160 , 280 ",1.09
2078,GEV207_R0400_0871,174,54.96,WMC,MD2,0,LM,R0400,GE1,6.52,24.60,24.58,24.59,160.14,150,150.84,39.84,,TG 5 phase I,I,21/10/2004,21/10/2004,RSTC50,10,-77.80,,-77.80,-47.90,,1.12,,1.12,,,,-485.63,-485.63,-298.99,,,,#WAARDE!,,,24997,2,2,,,,,,,,,1,2.55,,,28.50,,,,,,,"100 kN Schenck, WMC","l, d",h,n,,fan,"d, RT",OB_TG5_R007,"outer layer seems to be off-axis, ca. 2 degrees",,,,,,,,,,,,,"Clip gauge:      OB standard, Middle, Center, BTB","CG, M, C, BTB","160 , 220 ",2.72
2079,GEV207_R0400_0870,174,54.96,WMC,MD2,0,LM,R0400,GE1,6.45,24.57,24.56,24.57,158.47,150,150.99,39.81,,TG 5 phase I,I,08/12/2004,08/12/2004,RSTT80,10,99.90,,99.90,-51.80,,2.70,2.70,,,,,630.26,630.26,-326.80,,,,#WAARDE!,,,1018,1b,1b,,,,,,,,,0.25,2.18,,,,,28.20,,,,,"100 kN Schenck, WMC","l, d",h,n,,fan,"d, RT",OB_TG5_R007,"specimen not fractured, but test stopped due to exceedance of test frame limits and load capacity; wire cloth; outer layer seems to be off-axis, ca. 2 degrees",,,,,,,,,,,,,"Clip gauge:      OB standard, Middle, Center, BTB","CG, M, C, BTB","160 , 280 ",0.13
2080,GEV207_R0400_0863,174,54.96,WMC,MD2,0,LM,R0400,GE1,6.37,25.05,25.02,25.04,159.25,150,150.83,40.03,,TG 5 phase I,I,14/12/2004,17/12/2004,RSTC50,10,-80.00,,-80.00,-43.90,,-2.09,-2.09,-1.00,,,,-502.05,-502.05,-275.50,,,,#WAARDE!,,,499919,3,3,,,,,,,,,1,3.15,,,,,,,,,,"100 kN Schenck, WMC","l, d",h,n,,fan,"d, RT",OB_TG5_R007,"outer layer seems to be off-axis, ca. 2 degrees",,,x,,,,,,,,,,"Clip gauge:      OB standard, Middle, Center, BTB","CG, M, C, BTB","160 , 280 ",44.08
2081,GEV207_R0400_0860,174,54.96,WMC,MD2,0,LM,R0400,GE1,6.41,24.81,24.75,24.78,158.59,150,150.60,39.96,,TG 5 phase I,I,17/11/2004,18/11/2004,RSTT20,10,94.90,,94.90,-43.50,,2.65,2.65,0.95,,,,597.69,597.69,-273.97,,,,#WAARDE!,,,200009,3,3,,,,,,,,,0.25,3.15,,,,26.70,26.70,,,,,"100 kN Schenck, WMC","l, d",h,n,,fan,"d, RT",OB_TG5_R007,first 1491 cycles at too high frequency,,,,,,,,,,,,,"Clip gauge:      OB standard, Middle, Center, BTB","CG, M, C, BTB","160 , 280 ",17.64
2082,GEV207_R0400_0855,174,54.96,WMC,MD2,0,LM,R0400,GE1,6.36,24.81,24.77,24.79,157.48,150,150.76,40.22,,TG 5 phase I,I,07/12/2004,07/12/2004,RSTT20,10,97.40,,97.40,-52.30,,2.75,2.75,1.23,,,,618.01,618.01,-331.85,,,,#WAARDE!,,,1008,1b,1b,,,,,,,,,0.25,2.18,,,,,,,,,,"100 kN Schenck, WMC","l, d",h,n,,fan,"d, RT",OB_TG5_R007,wire cloth for improved gripping,,,,,,,,,,,,,"Clip gauge:      OB standard, Middle, Center, BTB","CG, M, C, BTB","160 , 280 ",0.13
2083,GEV207_R0400_0853,174,54.96,WMC,MD2,0,LM,R0400,GE1,6.40,24.82,24.78,24.80,158.65,150,150.52,39.76,,TG 5 phase I,I,05/11/2004,08/11/2004,RSTT80,10,77.59,,77.59,-43.50,,1.00,,1.00,,,,488.64,488.64,-273.96,,,,#WAARDE!,,,779999,3,3,,,,,,,,,0.25,3.15,,,29.40,,,,,,,"100 kN Schenck, WMC","l, d",h,n,,fan,"d, RT",OB_TG5_R007,,,,,,,,,,,,,,"Clip gauge:      OB standard, Middle, Center, BTB","CG, M, C, BTB","160 , 280 ",68.78
2084,GEV207_R0400_0852,174,54.96,WMC,MD2,0,LM,R0400,GE1,6.32,24.90,24.84,24.87,156.99,150,151.10,40.17,,TG 5 phase I,I,07/12/2004,07/12/2004,RSTC20,10,-74.10,,-74.10,-52.40,,1.32,,1.32,,,,-471.44,-471.44,-333.38,,,,#WAARDE!,,,1008,1b,1b,,,,,,,,,1,2.18,,,29.10,,,,,,,"100 kN Schenck, WMC","l, d",h,n,,fan,"d, RT",OB_TG5_R007,,,,,,,,,,,,,,"Clip gauge:      OB standard, Middle, Center, BTB","CG, M, C, BTB","160 , 220 ",0.13
2085,GEV207_R0400_0837,175,54.71,WMC,MD2,0,LM,R0400,GE1,6.49,25.27,25.16,25.22,163.23,150,151.09,39.91,,TG 5 phase I,I,07/12/2004,07/12/2004,RSTT20,10,101.50,,101.50,-53.10,,3.35,3.35,1.19,,,,620.48,620.48,-324.61,,,,#WAARDE!,,,1008,1b,1b,,,,,,,,,0.25,2.18,,,,,,,,,,"100 kN Schenck, WMC","l, d",h,n,,fan,"d, RT",OB_TG5_R007,"2 attempts: 1st attempt slip at 90 kN; 2nd attempt 101.5 kN; wire cloth in 2nd attempt (specimen taken out of frame, fit with cloth and replaced); outer layer seems to be off-axis, ca. 1 degree",,,,,,,,,,,,,"Clip gauge:      OB standard, Middle, Center, BTB","CG, M, C, BTB","160 , 280 ",0.13
