Repository: maanpandya/Fatigue-Life-Analysis-Composites

# Fatigue-Life-Analysis-Composites
Analyzing factors affecting fatigue life in composite laminates for wind energy applications

File: Data processing/optimatforpy.csv (part 16 of 35)
nr,Name,Plate,Fibre Volume Fraction,Lab,Laminate ,Cut angle ,Manufacturer,Geometry,Material,taverage,wmax,wmin,waverage,area,Lnominal,Lmeasured,Lgauge,Radius (waist),TG and phase,Phase,start date,end date,Test type,R-value1,Fmax,Ferror,Fstatic,Ffatigue,"Fmax, 90",epsmax,epsstatic,epsfatigue,eps90,eps45,Nu,smax,"smax,static","smax, fatigue",shear strain,shear strength,shear modulus (near other moduli),Torquemax,Torquefatigue,Torquestatic,Ncycles,level,levelcalc,Nspectrum,failure mode,runout,R-value2,Fmax2,epsmax2,smax2,Ncycles2,ratedisplacement,f,f2,Eit,Eic,Eft,Efc,"Elur,front","Elur, back",eps_max_t,eps_max_c,Machine,control,grip,ABG,Temp.,Temp. control,Environment,Reference document,Remarks,Invalid ,Bending ,Buckling ,Overheating,Tab failure ,Delaminated ,Incomplete measurement data ,Strain from E ,LUR,TEC,data delivered under name,Repair characteristics,Strain measurement equipment (long),Strain measurement equipment (short),Grip pressure,time per test
2086,GEV207_R0400_0835,175,54.71,WMC,MD2,0,LM,R0400,GE1,6.45,25.18,25.11,25.15,161.96,150,150.14,40.00,,TG 5 phase I,I,02/11/2004,03/11/2004,RSTC20,10,-80.62,,-80.62,-44.10,,0.96,,0.96,,,,-497.06,-497.06,-271.91,,,,#WAARDE!,,,199998,3,3,,,,,,,,,1,3.15,,,31.50,,,,,,,"100 kN Schenck, WMC","l, d",h,n,,fan,"d, RT",OB_TG5_R007,"outer layer seems to be off-axis, ca. 1 degree",,,,,,,,,,,,,"Clip gauge:      OB standard, Middle, Center, BTB","CG, M, C, BTB","160 , 220 ",17.64
2087,GEV207_R0400_0833,175,54.71,WMC,MD2,0,LM,R0400,GE1,6.35,24.99,24.92,24.96,158.30,150,150.48,39.87,,TG 5 phase I,I,03/12/2004,03/12/2004,RSTC50,10,-67.30,,-67.30,-52.60,,1.22,,1.22,,,,-424.53,-424.53,-331.81,,,,#WAARDE!,,,2508,1b,1b,,,,,,,,,1,2.18,,,30.60,,,,,,,"100 kN Schenck, WMC","l, d",h,n,,fan,"d, RT",OB_TG5_R007,"outer layer seems to be off-axis, ca. 1 degree",,,,,,,,,,,,,"Clip gauge:      OB standard, Middle, Center, BTB","CG, M, C, BTB","160 , 220 ",0.32
2088,GEV207_R0400_0830,175,54.71,WMC,MD2,0,LM,R0400,GE1,6.39,24.77,24.72,24.75,157.84,150,150.59,40.06,,TG 5 phase I,I,24/11/2004,24/11/2004,RSTC80,10,-72.40,,-72.40,-48.20,,1.06,,1.06,,,,-458.24,-458.24,-305.07,,,,#WAARDE!,,,40000,2,2,,,,,,,,,1,2.55,,,30.60,,,,,,,"100 kN Schenck, WMC","l, d",h,n,,fan,"d, RT",OB_TG5_R007,"outer layer seems to be off-axis, ca. 1 degree",,,,,,,,,,,,,"Clip gauge:      OB standard, Middle, Center, BTB","CG, M, C, BTB","160 , 220 ",4.36
2089,GEV207_R0400_0820,175,54.71,WMC,MD2,0,LM,R0400,GE1,6.33,24.76,24.75,24.76,156.67,150,150.97,40.15,,TG 5 phase I,I,25/11/2004,25/11/2004,RSTC80,10,-76.50,,-76.50,-48.20,,1.12,,1.12,,,,-488.20,-488.20,-307.60,,,,#WAARDE!,,,40008,2,2,,,,,,,,,1,2.55,,,30.30,,,,,,,"100 kN Schenck, WMC","l, d",h,n,,fan,"d, RT",OB_TG5_R007,"outer layer seems to be off-axis, ca. 1 degree",,,x,,,,,,,,,,"Clip gauge:      OB standard, Middle, Center, BTB","CG, M, C, BTB","160 , 220 ",4.36
2090,GEV207_R0400_0816,175,54.71,WMC,MD2,0,LM,R0400,GE1,6.39,24.79,24.75,24.77,158.15,150,150.57,39.75,,TG 5 phase I,I,03/11/2004,03/11/2004,RSTT50,10,89.11,,89.11,-48.20,,1.11,,1.11,,,,562.99,562.99,-304.52,,,,#WAARDE!,,,25015,2,2,,,,,,,,,0.25,2.55,,,,,,,,,,"100 kN Schenck, WMC","l, d",h,n,,fan,"d, RT",OB_TG5_R007,"2 attempts for residual tensile strength test; 1st slip at +/-90 kN, 2nd successful; outer layer seems to be off-axis, ca. 1 degree",,,,,,,,,,,,,"Clip gauge:      OB standard, Middle, Center, BTB","CG, M, C, BTB","160 , 280 ",2.72
2091,GEV207_R0400_0813,175,54.71,WMC,MD2,0,LM,R0400,GE1,6.37,24.88,24.84,24.86,158.29,150,150.67,39.88,,TG 5 phase I,I,17/11/2004,17/11/2004,RSTT80,10,94.30,,94.30,-48.40,,1.09,,1.09,,,,595.25,595.25,-305.52,,,,#WAARDE!,,,40013,2,2,,,,,,,,,,2.55,,,31.20,,,,,,,"100 kN Schenck, WMC","l, d",h,n,,fan,"d, RT",OB_TG5_R007,"outer layer seems to be off-axis, ca. 1 degree",,,,,,,,,,,,,"Clip gauge:      OB standard, Middle, Center, BTB","CG, M, C, BTB","160 , 280 ",4.36
2092,GEV207_R0400_0806,175,54.71,WMC,MD2,0,LM,R0400,GE1,6.38,24.87,24.84,24.86,158.48,150,150.71,40.10,,TG 5 phase I,I,01/12/2004,01/12/2004,RSTT20,10,91.20,,91.20,-48.40,,1.08,,1.08,,,,575.12,575.12,-305.22,,,,#WAARDE!,,,10009,2,2,,,,,,,,,0.25,2.55,,,30.90,27.30,29.10,,,,,"100 kN Schenck, WMC","l, d",h,n,,fan,"d, RT",OB_TG5_R007,"outer layer seems to be off-axis, ca. 1 degree",,,,,,,,,,,,,"Clip gauge:      OB standard, Middle, Center, BTB","CG, M, C, BTB","160 , 280 ",1.09
2093,GEV207_R0400_0804,175,54.71,WMC,MD2,0,LM,R0400,GE1,6.34,24.98,24.84,24.91,157.49,150,150.96,40.08,,TG 5 phase I,I,09/12/2004,09/12/2004,RSTT80,10,88.20,,88.20,-48.40,,2.35,2.35,1.09,,,,558.48,558.48,-306.47,,,,#WAARDE!,,,39996,2,2,,,,,,,,,0.25,2.55,,,,27.30,,,,,,"100 kN Schenck, WMC","l, d",h,n,,fan,"d, RT",OB_TG5_R007,"some resonance between 74 and 82 kN; outer layer seems to be off-axis, ca. 2 degrees",,,,,,,,,,,,,"Clip gauge:      OB standard, Middle, Center, BTB","CG, M, C, BTB","160 , 280 ",4.36
2094,GEV207_R0400_0793,175,54.71,WMC,MD2,0,LM,R0400,GE1,6.37,24.88,24.86,24.87,158.23,150,150.51,39.94,,TG 5 phase I,I,04/11/2004,04/11/2004,RSTT50,10,95.50,,95.50,-48.40,,2.44,2.44,1.08,,,,603.29,603.29,-305.75,,,,#WAARDE!,,,25021,2,2,,,,,,,,,0.25,2.55,,,30.60,22.20,28.50,,,,,"100 kN Schenck, WMC","l, d",h,n,,fan,"d, RT",OB_TG5_R007,"outer layer seems to be off-axis, ca. 1 degree.",,,,,,,,,,,,,"Clip gauge:      OB standard, Middle, Center, BTB","CG, M, C, BTB","160 , 280 ",2.73
2095,GEV207_R0400_0792,175,54.71,WMC,MD2,0,LM,R0400,GE1,6.41,24.78,24.68,24.73,158.20,150,150.27,40.06,,TG 5 phase I,I,24/11/2004,24/11/2004,RSTC20,10,-80,,-80,-48.10,,1.06,,1.06,,,,-504.67,-504.67,-303.43,,,,#WAARDE!,,,10009,2,2,,,,,,,,,1,2.55,,,,,,,,,,"100 kN Schenck, WMC","l, d",h,n,,fan,"d, RT",OB_TG5_R007,"outer layer seems to be off-axis, ca. 1 degree.",,,,,,,,,,,,,"Clip gauge:      OB standard, Middle, Center, BTB","CG, M, C, BTB","160 , 220 ",1.09
2096,GEV207_R0400_0785,175,54.71,WMC,MD2,0,LM,R0400,GE1,6.45,24.84,24.80,24.82,159.90,150,150.63,40.10,,TG 5 phase I,I,21/10/2004,22/10/2004,RSTT50,10,89.01,,89.01,-43.50,,1.01,,1.01,,,,556.24,556.24,-271.83,,,,#WAARDE!,,,499983,3,3,,,,,,,,,0.25,3.15,,,29.40,,,,,,,"100 kN Schenck, WMC","l, d",h,n,,fan,"d, RT",OB_TG5_R007,"outer layer seems to be off-axis, ca. 1 degree.",,,,,,,,,,,,,"Clip gauge:      OB standard, Middle, Center, BTB","CG, M, C, BTB","160 , 280 ",44.09
2097,GEV207_R0400_0781,175,54.71,WMC,MD2,0,LM,R0400,GE1,6.43,24.66,24.64,24.65,158.44,150,150.08,40.07,,TG 5 phase I,I,03/12/2004,03/12/2004,RSTT50,10,103.90,,103.90,-52.00,,2.75,2.75,,,,,655.52,655.52,-328.08,,,,#WAARDE!,,,2504,1b,1b,,,,,,,,,0.25,2.18,,,,,,,,,,"100 kN Schenck, WMC","l, d",h,n,,fan,"d, RT",OB_TG5_R007,"wire cloth used; outer layer seems to be off-axis, ca. 1 degree.",,,,,,,,,,,,,"Clip gauge:      OB standard, Middle, Center, BTB","CG, M, C, BTB","160 , 280 ",0.32
2098,GEV207_R0400_0943,174,54.96,WMC,MD2,0,LM,R0400,GE1,6.42,24.98,24.95,24.97,160.05,150,150.22,39.95,,TG 5 phase I,I,01/12/2004,01/12/2004,RSTC50,-1,-75.40,,-75.40,30.28,,2.47,2.47,0.72,,,,-470.81,-470.81,189.07,,,,#WAARDE!,,,24998,2,2,,,,,,,,,1,1.44,,,25.50,,,,,,,"100 kN Schenck, WMC","l, d",h,n,,fan,"d, RT",OB_TG5_R007,"outer layer seems to be off-axis, ca. 1 degree",,,,,,,,,,,,,"Clip gauge:      OB standard, Middle, Center, BTB","CG, M, C, BTB","160 , 220 ",4.82
2099,GEV207_R0400_0937,174,54.96,WMC,MD2,0,LM,R0400,GE1,6.40,24.82,24.78,24.80,158.59,150,149.92,40.25,,TG 5 phase I,I,23/11/2004,23/11/2004,RSTC50,-1,-72.90,,-72.90,38.33,,1.92,1.92,,,,,-459.30,-459.30,241.49,,,,#WAARDE!,,,2510,1b,1b,,,,,,,,,1,0.88,,,,,,,,,,"100 kN Schenck, WMC","l, d",h,n,,fan,"d, RT",OB_TG5_R007,"outer layer seems to be off-axis, ca. 1 degree",,,,,,,,,,,,,"Clip gauge:      OB standard, Middle, Center, BTB","CG, M, C, BTB","160 , 220 ",0.79
2100,GEV207_R0400_0935,174,54.96,WMC,MD2,0,LM,R0400,GE1,6.38,24.88,24.81,24.85,158.35,150,149.98,40.12,,TG 5 phase I,I,12/10/2004,13/10/2004,RSTT80,-1,63.23,,63.23,30.11,,0.73,,0.73,,,,398.76,398.76,189.88,,,,7404.94,,,39985,2,2,,,,,,,,,0.25,1.44,,27.30,26.55,23.45,22.95,,,0.0146,0.0150,"100 kN Schenck, WMC","l, d",h,n,11.7-21.5,fan,"d, RT",OB_TG5_R007,"outer layer seems to be off-axis, ca. 1 degree",,,,,,,,,,,,,"Clip gauge:      OB standard, Middle, Center, BTB","CG, M, C, BTB","160 , 280 ",7.71
2101,GEV207_R0400_0932,174,54.96,WMC,MD2,0,LM,R0400,GE1,6.39,24.79,24.74,24.77,157.96,150,150.23,40.15,,TG 5 phase I,I,13/12/2004,14/12/2004,RSTC50,-1,-75.40,,-75.40,30.03,,0.70,,0.70,,,,-476.84,-476.84,189.91,,,,-8278.46,,,25014,2,2,,,,,,,,,1,1.44,,33.30,24.30,,27.00,,,-0.0143,-0.0196,"100 kN Schenck, WMC",l,h,n,,fan,"d, RT",OB_TG5_R007,"outer layer seems to be off-axis, ca. 2 degrees",,,,,,,x,,,,,,"Clip gauge:      OB standard, Middle, Center, BTB","CG, M, C, BTB","160 , 280 ",4.83
2102,GEV207_R0400_0927,174,54.96,WMC,MD2,0,LM,R0400,GE1,6.37,24.73,24.70,24.72,157.34,150,149.78,40.07,,TG 5 phase I,I,30/11/2004,30/11/2004,RSTC50,-1,-73.40,,-73.40,29.98,,,,,,,,-466.23,-466.23,190.43,,,,#WAARDE!,,,25259,2,2,,,,,,,,,1,1.44,,,27.60,,,,,,,"100 kN Schenck, WMC","l, d",h,n,,fan,"d, RT",OB_TG5_R007,"outer layer seems to be off-axis, ca. 2 degrees",,,x,,,,,,,,,,"Clip gauge:      OB standard, Middle, Center, BTB","CG, M, C, BTB","160 , 220 ",4.87
2103,GEV207_R0400_0881,174,54.96,WMC,MD2,0,LM,R0400,GE1,6.58,24.64,24.63,24.64,162.07,150,150.68,39.96,,TG 5 phase I,I,03/12/2004,03/12/2004,RSTC50,-1,-76.10,,-76.10,38.10,,,,,,,,-469.47,-469.47,235.04,,,,#WAARDE!,,,2506,1b,1b,,,,,,,,,1,0.88,,33.00,,31.20,,,,,,"100 kN Schenck, WMC","l, d",h,n,,fan,"d, RT",OB_TG5_R007,"outer layer seems to be off-axis, ca. 2 degrees, '174' written on bottom back tab",,,,,,,,,,,,,"Clip gauge:      OB standard, Middle, Center, BTB","CG, M, C, BTB","160 , 220 ",0.79
2104,GEV207_R0400_0867,174,54.96,WMC,MD2,0,LM,R0400,GE1,6.46,24.55,24.53,24.54,158.34,150,150.63,39.81,,TG 5 phase I,I,04/11/2004,04/11/2004,RSTC20,-1,-73.80,,-73.80,37.94,,0.95,,0.95,,,,-465.89,-465.89,239.51,,,,-8394.46,,,1001,1b,1b,,,,,,,,,1,0.88,,30.30,25.20,,,,,-0.0154,-0.0185,"100 kN Schenck, WMC","l, d",h,n,,fan,"d, RT",OB_TG5_R007,"outer layer seems to be off-axis, ca. 2 degrees",,,,,,,,,,,,,"Clip gauge:      OB standard, Middle, Center, BTB","CG, M, C, BTB","160 , 220 ",0.32
2105,GEV207_R0400_0866,174,54.96,WMC,MD2,0,LM,R0400,GE1,6.43,25.06,25.04,25.05,160.88,150,150.23,39.86,,TG 5 phase I,I,07/10/2004,07/10/2004,RSTT20,-1,77.69,,77.69,30.39,,2.22,2.22,0.74,,,,482.68,482.68,188.82,,,,8996.89,,,9999,2,2,,,,,,,,,0.25,1.44,,27.00,26.65,,,,,0.0179,0.0181,"100 kN Schenck, WMC","l, d",h,n,28.3-12.7,fan,"d, RT",OB_TG5_R007,"outer layer seems to be off-axis, ca. 2 degrees",,,,,,,,,,,,,"Clip gauge:      OB standard, Middle, Center, BTB","CG, M, C, BTB","160 , 280 ",1.93
2106,GEV207_R0400_0864,174,54.96,WMC,MD2,0,LM,R0400,GE1,6.40,25.04,25.02,25.03,160.07,150,150.67,39.93,,TG 5 phase I,I,13/10/2004,13/10/2004,RSTC20,-1,-73.15,,-73.15,22.15,,0.52,,0.52,,,,-456.79,-456.79,138.33,,,,-8427.80,,,199978,3,3,,,,,,,,,0.25,5.12,,27.20,27.00,,25.50,,,-0.0168,-0.0169,"100 kN Schenck, WMC","l, d",h,n,,fan,"d, RT",OB_TG5_R007,"frequency too high; outer layer seems to be off-axis, ca. 2 degrees",,,,,,,,,,,,,"Clip gauge:      OB standard, Middle, Center, BTB","CG, M, C, BTB","160 , 220 ",10.85
2107,GEV207_R0400_0858,174,54.96,WMC,MD2,0,LM,R0400,GE1,6.40,24.98,24.93,24.96,159.49,150,150.55,39.82,,TG 5 phase I,I,08/11/2004,08/11/2004,RSTC20,-1,-70.65,,-70.65,30.26,,0.72,,0.72,,,,-442.56,-442.56,189.54,,,,#WAARDE!,,,10013,2,2,,,,,,,,,1,1.44,,30.90,,27.30,,,,,,"100 kN Schenck, WMC","l, d",h,n,,fan,"d, RT",OB_TG5_R007,,,,,,,,,,,,,,"Clip gauge:      OB standard, Middle, Center, BTB","CG, M, C, BTB","160 , 220 ",1.93
2108,GEV207_R0400_0850,174,54.96,WMC,MD2,0,LM,R0400,GE1,6.38,24.84,24.82,24.83,158.35,150,151.02,40.25,,TG 5 phase I,I,18/11/2004,18/11/2004,RSTC20,-1,-71.80,,-71.80,30.12,,-0.67,,-0.67,,,,-453.24,-453.24,190.13,,,,#WAARDE!,,,10010,2,2,,,,,,,,,1,1.44,,,26.70,,,,,,,"100 kN Schenck, WMC","l, d",h,n,,fan,"d, RT",OB_TG5_R007,static test started 1st attempt: displacement rate too low. 2nd attempt correct displacement rate,,,,,,,,,,,,,"Clip gauge:      OB standard, Middle, Center, BTB","CG, M, C, BTB","160 , 220 ",1.93
2109,GEV207_R0400_0849,174,54.96,WMC,MD2,0,LM,R0400,GE1,6.45,24.88,24.86,24.87,160.35,150,150.52,39.33,,TG 5 phase I,I,13/12/2004,13/12/2004,RSTT80,-1,62.70,,62.70,38.45,,1.62,1.62,,,,,390.87,390.87,239.70,,,,#WAARDE!,,,4014,1b,1b,,,,,,,,,0.25,0.88,,,25.50,,26.10,,,,,"100 kN Schenck, WMC","l, d",h,n,,fan,"d, RT",OB_TG5_R007,slow cycle at end done twice (controller stop during first attempt),,,,,,,,,,,,,"Clip gauge:      OB standard, Middle, Center, BTB","CG, M, C, BTB","160 , 280 ",1.27
2110,GEV207_R0400_0832,175,54.71,WMC,MD2,0,LM,R0400,GE1,6.35,24.88,24.87,24.88,157.99,150,150.32,39.79,,TG 5 phase I,I,29/09/2004,30/09/2004,RSTC20,-1,-72.51,,-72.51,22.02,,,,,,,,-458.87,-458.87,139.35,,,,-8466.25,,,200000,3,3,,,,,,,,,1,2.57,,27.45,26.75,,,,,-0.0167,-0.0172,"100 kN Schenck, WMC","l, d",h,n,,fan,"d, RT",OB_TG5_R007,"repeatedly interrupted; outer layer seems to be off-axis, ca. 1 degree",,,,,,,x,,,,,,"Clip gauge:      OB standard, Middle, Center, BTB","CG, M, C, BTB","160 , 220 ",21.62
2111,GEV207_R0400_0826,175,54.71,WMC,MD2,0,LM,R0400,GE1,6.35,24.90,24.89,24.90,158.11,150,150.47,39.98,,TG 5 phase I,I,23/09/2004,24/09/2004,RSTC20,-1,-65.38,,-65.38,22.03,,1.91,1.91,-0.45,,,,-413.42,-413.42,139.30,,,,-7048.99,,,199957,3,3,,,,,,,,,0.25,2.57,,29.25,29.40,25.55,26.00,,,-0.0141,-0.0141,"100 kN Schenck, WMC","l, d",h,n,,fan,"d, RT",OB_TG5_R007,"outer layer seems to be off-axis, ca. 1 degree",,,,,,,,,,,,,"Clip gauge:      OB standard, Middle, Center, BTB","CG, M, C, BTB","160 , 220 ",21.61
2112,GEV207_R0400_0822,175,54.71,WMC,MD2,0,LM,R0400,GE1,6.32,24.88,24.82,24.85,156.80,150,151.01,40.11,,TG 5 phase I,I,30/11/2004,30/11/2004,RSTC20,-1,-75.50,,-75.50,-38.39,,-0.91,,-0.91,,,,-480.92,-480.92,-244.54,,,,#WAARDE!,,,1004,1b,1b,,,,,,,,,1,0.88,,,28.50,,29.40,,,,,"100 kN Schenck, WMC","l, d",h,n,,fan,"d, RT",OB_TG5_R007,"outer layer seems to be off-axis, ca. 1 degree",,,,,,,,,,,,,"Clip gauge:      OB standard, Middle, Center, BTB","CG, M, C, BTB","160 , 220 ",0.32
2113,GEV207_R0400_0811,175,54.71,WMC,MD2,0,LM,R0400,GE1,6.53,24.70,24.69,24.70,161.23,150,150.19,39.15,,TG 5 phase I,I,06/10/2004,06/10/2004,RSTT50,-1,64.70,,64.70,29.97,,0.70,,0.70,,,,401.20,401.20,185.85,,,,7381.80,,,24989,2,2,,,,,,,,,0.25,1.44,,27.75,26.60,24.70,24.25,,,0.0145,0.0151,"100 kN Schenck, WMC","l, d",h,n,10.8-11.7,fan,"d, RT",OB_TG5_R007,"outer layer seems to be off-axis, ca. 1 degree",,,,,,,,,,,,,"Clip gauge:      OB standard, Middle, Center, BTB","CG, M, C, BTB","160 , 280 ",4.82
2114,GEV207_R0400_0808,175,54.71,WMC,MD2,0,LM,R0400,GE1,6.38,25.04,25.04,25.04,159.76,150,150.96,40.13,,TG 5 phase I,I,26/11/2004,29/11/2004,RSTC50,-1,-74.30,,-74.30,22.17,,2.17,2.17,0.52,,,,-465.09,-465.09,138.77,,,,-8334.88,,,499991,3,3,,,,,,,,,0.25,2.57,,28.80,27.00,27.00,,,,-0.0161,-0.0172,"100 kN Schenck, WMC","l, d",h,n,,fan,"d, RT",OB_TG5_R007,"outer layer seems to be off-axis, ca. 1 degree",,,,,,,,,,,,,"Clip gauge:      OB standard, Middle, Center, BTB","CG, M, C, BTB","160 , 220 ",54.04
2115,GEV207_R0400_0801,175,54.71,WMC,MD2,0,LM,R0400,GE1,6.45,25.02,24.97,25.00,160.93,150,150.13,40.11,,TG 5 phase I,I,13/12/2004,13/12/2004,RSTC80,-1,-75.50,,-75.50,38.70,,0.89,,0.89,,,,-468.67,-468.67,240.23,,,,-8052.82,,,4013,1b,1b,,,,,,,,,1,0.88,,32.10,26.10,,,,,-0.0146,-0.0180,"100 kN Schenck, WMC","l, d",h,n,,fan,"d, RT",OB_TG5_R007,"static test 2 attempts, 1st attempt was stopped in early phase (displacement rate incorrect); outer layer seems to be off-axis, ca. 2 degrees",,,,,,,,,,,,,"Clip gauge:      OB standard, Middle, Center, BTB","CG, M, C, BTB","160 , 280 ",1.27
2116,GEV207_R0400_0794,175,54.71,WMC,MD2,0,LM,R0400,GE1,6.38,24.95,24.92,24.94,159.05,150,150.33,39.87,,TG 5 phase I,I,23/10/2004,27/10/2004,RSTC80,-1,-74.41,,-74.41,22.06,,,,,,,,-467.58,-467.58,138.61,,,,-8334.73,,,799962,3,3,,,,,,,,,0.25,2.57,,30.00,26.10,27.30,,,,-0.0156,-0.0179,"100 kN Schenck, WMC","l, d",h,n,,fan,"d, RT",OB_TG5_R007,"test interrupted once; outer layer seems to be off-axis, ca. 1 degree.",,,,,,,,,,,,,"Clip gauge:      OB standard, Middle, Center, BTB","CG, M, C, BTB","160 , 220 ",86.46
2117,GEV207_R0400_0790,175,54.71,WMC,MD2,0,LM,R0400,GE1,6.41,24.73,24.66,24.70,158.07,150,150.13,40.02,,TG 5 phase I,I,30/11/2004,30/11/2004,RSTT20,-1,93.40,,93.40,38.15,,-0.86,,-0.86,,,,590.04,590.04,241.01,,,,#WAARDE!,,,1006,1b,1b,,,,,,,,,0.25,0.88,,32.70,,,,,,,,"100 kN Schenck, WMC","l, d",h,n,,fan,"d, RT",OB_TG5_R007,"outer layer seems to be off-axis, ca. 1 degree.",,,,,,,,,,,,,"Clip gauge:      OB standard, Middle, Center, BTB","CG, M, C, BTB","160 , 280 ",0.32
2118,GEV207_R0400_0782,175,54.71,WMC,MD2,0,LM,R0400,GE1,6.42,24.71,24.69,24.70,158.51,150,150.60,40.09,,TG 5 phase I,I,22/09/2004,23/09/2004,RSTT20,-1,71.05,,71.05,21.86,,1.78,1.78,0.51,,,,448.02,448.02,137.85,,,,7744.59,,,199972,3,3,,,,,,,,,0.25,2.57,,28.90,28.95,,,,,0.0155,0.0155,"100 kN Schenck, WMC","l, d",h,n,,fan,"d, RT",OB_TG5_R007,"outer layer seems to be off-axis, ca. 1 degree.",,,,,,,,,,,,,"Clip gauge:      OB standard, Middle, Center, BTB","CG, M, C, BTB","160 , 280 ",21.61
2119,GEV207_R0400_0779,119,54.42,WMC,MD2,0,LM,R0400,GE1,6.37,25.06,25.00,25.03,159.19,150,150.67,39.79,,TG 5 phase I,I,08/10/2004,08/10/2004,RSTT50,-1,62.79,,62.79,38.67,,0.91,,0.91,,,,393.99,393.99,242.63,,,,7176.44,,,2502,1b,1b,,,,,,,,,0.25,0.88,,28.45,26.45,25.05,24.80,,,0.0138,0.0149,"100 kN Schenck, WMC","l, d",h,n,20.5-25.9,fan,"d, RT",OB_TG5_R007,test interrupted once,,,,,,,,,,,,,"Clip gauge:      OB standard, Middle, Center, BTB","CG, M, C, BTB","160 , 280 ",0.79
2120,GEV207_R0400_0778,119,54.42,WMC,MD2,0,LM,R0400,GE1,6.34,24.99,24.97,24.98,158.25,150,150.68,39.72,,TG 5 phase I,I,12/10/2004,12/10/2004,RSTT20,-1,89.21,,89.21,38.62,,2.30,2.30,0.91,,,,563.51,563.51,243.95,,,,9938.37,,,1002,1b,1b,,,,,,,,,0.25,0.88,,29.35,27.35,27.05,25.85,,,0.0192,0.0206,"100 kN Schenck, WMC","l, d",h,n,23-15.2,fan,"d, RT",OB_TG5_R007,,,,,,,,,,,,,,"Clip gauge:      OB standard, Middle, Center, BTB","CG, M, C, BTB","160 , 260 ",0.32
2121,GEV207_R0400_0777,119,54.42,WMC,MD2,0,LM,R0400,GE1,6.39,25.14,25.11,25.13,160.45,150,150.63,39.79,,TG 5 phase I,I,13/09/2004,14/09/2004,RSTT20,-1,66.31,,66.31,22.23,,,,,,,,413.01,413.01,138.45,,,,#WAARDE!,,,199983,3,3,,,,,,,,,204,2.57,,,,,,,,,,"100 kN Schenck, WMC","l, d",h,n,20-21,fan,"d, RT",OB_TG5_R007,Tensile test at too high displacement rate,x,,,,,,,,,,,,"Clip gauge:      OB standard, Middle, Center, BTB","CG, M, C, BTB","160 , 280 ",21.62
2122,GEV207_R0400_0774,119,54.42,WMC,MD2,0,LM,R0400,GE1,6.47,25.19,25.16,25.18,162.72,150,150.86,39.90,,TG 5 phase I,I,04/10/2004,04/10/2004,RSTT20,-1,63.67,,63.67,30.54,,1.60,1.60,-0.64,,,,391.06,391.06,187.57,,,,6952.16,,,10000,2,2,,,,,,,,,0.25,1.44,,28.65,27.60,26.10,,,,0.0136,0.0142,"100 kN Schenck, WMC","l, d",h,n,,fan,"d, RT",OB_TG5_R007,,,,,,,,,,,,,,"Clip gauge:      OB standard, Middle, Center, BTB","CG, M, C, BTB","160 , 280 ",1.93
2123,GEV207_R0400_0769,120,54.59,WMC,MD2,0,LM,R0400,GE1,6.36,25.54,25.50,25.52,162.12,150,150.73,39.79,,TG 5 phase I,I,30/09/2004,30/09/2004,RSTT50,-1,59.96,,59.96,30.95,,,,,,,,369.57,369.57,190.76,,,,#WAARDE!,,,24990,2,2,,,,,,,,,0.25,1.44,,,,,,,,,,"100 kN Schenck, WMC","l, d",h,n,19.1-18.1,fan,"d, RT",OB_TG5_R007,,,,,,,,,,,,,,"Clip gauge:      OB standard, Middle, Center, BTB","CG, M, C, BTB","160 , 280 ",4.82
2124,GEV207_R0400_0767,120,54.59,WMC,MD2,0,LM,R0400,GE1,6.33,25.56,25.52,25.54,161.61,150,150.49,39.76,,TG 5 phase I,I,21/09/2004,22/09/2004,RSTT20,-1,71.24,,71.24,22.59,,,,,,,,440.48,440.48,139.68,,,,#WAARDE!,,,199965,3,3,,,,,,,,,0.25,2.57,,,,,,,,,,"100 kN Schenck, WMC","l, d",h,n,21.5,fan,"d, RT",OB_TG5_R007,,,,,,,,,,,,,,"Clip gauge:      OB standard, Middle, Center, BTB","CG, M, C, BTB","160 , 280 ",21.61
2125,GEV207_R0400_0763,120,54.59,WMC,MD2,0,LM,R0400,GE1,6.33,25.51,25.48,25.50,161.35,150,150.66,39.84,,TG 5 phase I,I,05/10/2004,05/10/2004,RSTT20,-1,70.61,,70.61,30.92,,1.84,1.84,0.75,,,,437.33,437.33,191.52,,,,#WAARDE!,,,10003,2,2,,,,,,,,,0.25,1.44,,27.35,,24.95,24.40,,,,,"100 kN Schenck, WMC","l, d",h,n,,fan,"d, RT",OB_TG5_R007,test interrupted briefly at 4157 cycles,,,,,,,,,,,,,"Clip gauge:      OB standard, Middle, Center, BTB","CG, M, C, BTB","160 , 280 ",1.93
2126,GEV207_R0400_0760,120,54.59,WMC,MD2,0,LM,R0400,GE1,6.40,25.39,25.39,25.39,162.50,150,150.32,39.60,,TG 5 phase I,I,12/10/2004,12/10/2004,RSTT20,-1,92.48,,92.48,39.27,,2.26,2.26,,,,,569.12,569.12,241.67,,,,10019.75,,,1003,1b,1b,,,,,,,,,0.25,0.88,,29.15,27.65,26.65,26.30,,,0.0195,0.0206,"100 kN Schenck, WMC","l, d",h,n,21 - 15.2,fan,"d, RT",OB_TG5_R007,Fatigue test interrupted briefly at 27 cycles.,,,,,,,,,,,,,"Clip gauge:      OB standard, Middle, Center, BTB","CG, M, C, BTB","160 , 280 ",0.32
2127,GEV207_R0400_0758,120,54.59,WMC,MD2,0,LM,R0400,GE1,6.79,25.25,25.16,25.21,170.84,150,150.05,39.85,,TG 5 phase I,I,08/10/2004,08/10/2004,RSTT50,-1,83.59,,83.59,38.92,,,,,,,,488.45,488.45,227.41,,,,#WAARDE!,,,2500,1b,1b,,,,,,,,,0.25,0.88,,26.85,,,,,,,,"100 kN Schenck, WMC","l, d",h,n,23.9 - 15.2,fan,"d, RT",OB_TG5_R007,upon slip at 79.5 the grip pressure was increased to 260 bar. ,,,,,,,,,,,,,"Clip gauge:      OB standard, Middle, Center, BTB","CG, M, C, BTB","160 , 220 , 260 ",0.79
2128,GEV207_R0400_0757,120,54.59,WMC,MD2,0,LM,R0400,GE1,6.34,25.60,25.58,25.59,162.05,150,150.54,39.84,,TG 5 phase I,I,07/09/2004,08/09/2004,RSTT20,-1,65.14,,65.14,22.64,,,,,,,,401.80,401.80,139.66,,,,#WAARDE!,,,199968,3,3,,,,,,,,,0.25,2.57,,,28.30,,,,,,,"100 kN Schenck, WMC","l, d",h,n,20.5,fan,"d, RT",OB_TG5_R007,,,,,,,,,,,,,,"Clip gauge:      OB standard, Middle, Center, BTB","CG, M, C, BTB","160 , 280 ",21.61
2129,GEV207_R0400_0620,88,54.11,WMC,MD2,0,LM,R0400,GE1,6.47,25.13,25.10,25.12,162.40,150,150.32,40.03,,TG 5 phase I,I,13/10/2004,13/10/2004,RSTC80,10,-74.70,,-74.70,-48.90,,-1.81,-1.81,-1.08,,,,-459.71,-459.71,-300.93,,,,#WAARDE!,,,39993,2,2,,,,,,,,,0.25,2.55,,,,,,,,,,"100 kN Schenck, WMC","l, d",h,n,,fan,"d, RT",OB_TG5_R007,,,,,,,,,,,,,,"Clip gauge:      OB standard, Middle, Center, BTB","CG, M, C, BTB","160 , 220",4.36
2130,GEV207_R0490_0010,60,51.79,WMC,MD2,90,LM,R0490,GE1,6.73,25.05,25.13,25.09,169.12,150,149.01,39.42,,TG 3 phase I,I,01/09/2004,01/09/2004,STC,,-33.31,,-33.31,,,,,,,,0.256,-197.25,-197.25,,,,,#WAARDE!,,,1,,,,,,,,,,,1,,,,14.15,,,,,,,"250 kN homebuilt, WMC",d,m,n,,fan,"d, RT",,"loading unloading-reloading, stepsize 7 kN",,,,,,,,,x,,,,"Strain gauge:   HBM 10/120LY11 (transverse) & OB clip gauge, Middle, Center, BTB","SG&CG, M, C, BTB",90 Nm,0.25
2131,GEV207_R0490_0009,60,51.79,WMC,MD2,90,LM,R0490,GE1,6.82,24.97,24.99,24.98,170.49,150,149.12,39.54,,TG 3 phase I,I,01/09/2004,01/09/2004,STC,,-31.72,,-31.72,,,,,,,,,-186.12,-186.12,,,,,#WAARDE!,,,1,,,,,,,,,,,1,,,,,,,,,,,"250 kN homebuilt, WMC",d,m,n,,fan,"d, RT",,"loading unloading-reloading, stepsize 7 kN",,,,,,,,,x,,,,"Strain gauge:   HBM 10/120LY11 (transverse) & OB clip gauge, Middle, Center, BTB","SG&CG, M, C, BTB",90 Nm,0.25
2132,GEV207_R0490_0007,60,51.79,WMC,MD2,90,LM,R0490,GE1,6.74,25.10,25.05,25.08,168.90,150,149.14,39.46,,TG 3 phase I,I,01/09/2004,01/09/2004,STC,,-34.40,,-34.40,,,,,,,,0.2535,-203.49,-203.49,,,,,#WAARDE!,,,1,,,,,,,,,,,1,,,,13.85,,,,,,,"250 kN homebuilt, WMC",d,m,n,,fan,"d, RT",,"loading unloading-reloading, stepsize 7 kN",,,,,,,,,x,,,,"Strain gauge:   HBM 10/120LY11 (transverse) & OB clip gauge, Middle, Center, BTB","SG&CG, M, C, BTB",90 Nm,0.25
2133,GEV207_R0490_0006,60,51.79,WMC,MD2,90,LM,R0490,GE1,6.81,25.03,24.95,24.99,169.85,150,148.95,39.25,,TG 3 phase I,I,01/09/2004,01/09/2004,STC,,-35.75,,-35.75,,,,,,,,,-210.12,-210.12,,,,,#WAARDE!,,,1,,,,,,,,,,,1,,,,14.70,,,,,,,"250 kN homebuilt, WMC",d,m,n,,fan,"d, RT",,"loading unloading-reloading, stepsize 7 kN",,,,,,,,,x,,,,"Strain gauge:   HBM 10/120LY11 (transverse) & OB clip gauge, Middle, Center, BTB","SG&CG, M, C, BTB",90 Nm,0.25
2134,GEV207_R0490_0002,60,51.79,WMC,MD2,90,LM,R0490,GE1,6.80,25.02,24.95,24.99,169.60,150,149.14,39.55,,TG 3 phase I,I,01/09/2004,01/09/2004,STC,,-34.16,,-34.16,,,,,,,,0.2575,-201.14,-201.14,,,,,#WAARDE!,,,1,,,,,,,,,,,1,,,,14.70,,,,,,,"250 kN homebuilt, WMC",d,m,n,,fan,"d, RT",,"loading unloading-reloading, stepsize 7 kN",,,,,,,,,x,,,,"Strain gauge:   HBM 10/120LY11 (transverse) & OB clip gauge, Middle, Center, BTB","SG&CG, M, C, BTB",90 Nm,0.25
2135,GEV207_R0400_0600,88,54.11,WMC,MD2,0,LM,R0400,GE1,6.49,25.07,25.03,25.05,162.32,150,150.17,40.06,,TG 3 phase I,I,22/07/2004,22/07/2004,STC,,-70.20,,-70.20,,,,,,,,,-432.13,-432.13,,,,,#WAARDE!,,,1,,,,,,,,,,,1,,,,28.70,,,,,,,"250 kN homebuilt, WMC",d,m,n,,fan,"d, RT",,"Loading-unloading-reloading, 10 kN stepsize",,,,,,,,,x,,,,"Strain gauge:   HBM 10/120LY11 (transverse) & OB clip gauge, Middle, Center, BTB","SG&CG, M, C, BTB",70 Nm,0.25
2136,GEV207_R0400_0492,82,51.54,WMC,MD2,0,LM,R0400,GE1,6.73,25.16,25.06,25.11,168.53,150,150.06,39.52,,TG 3 phase I,I,22/07/2004,22/07/2004,STC,,-71.20,,-71.20,,,,,,,,0.4735,-421.64,-421.64,,,,,#WAARDE!,,,1,,,,,,,,,,,1,,,,27.35,,,,,,,"250 kN homebuilt, WMC",d,m,n,,fan,"d, RT",,loading-unloading-reloading test,,,,,,,,,x,,,,"Strain gauge:   HBM 10/120LY11 (transverse) & OB clip gauge, Middle, Center, BTB","SG&CG, M, C, BTB",120 Nm,0.25
2137,GEV207_R0400_0595,88,54.11,WMC,MD2,0,LM,R0400,GE1,6.42,25.10,25.08,25.09,160.89,150,150.17,40.06,,TG 3 phase I,I,03/08/2004,03/08/2004,STT,,92.50,,92.50,,,,,,,,,574.70,574.70,,,,,#WAARDE!,,,1,,,,,,,,,,,1,,,,,,,,,,,"250 kN homebuilt, WMC",d,m,n,,hot air,"d, +60°C",,"loading-unloading-reloading, stepsize 10 kN; test done twice, first time up to 78.7, second to failure",x,,,,,,,,x,,,,"Front: Strain gauge:   HBM 10/120LY11 (transverse) & OB clip gauge, Middle, Center;  Back: Clip gauge:      OB standard, Middle, Center","F: SG&CG, M, C;  B: CG, M, C",180 Nm/200 Nm,0.25
2138,GEV207_R0400_0230,38,52.83,WMC,MD2,0,LM,R0400,GE1,6.56,25.25,25.22,25.24,165.44,150,149.50,39.90,,TG 3 phase I,I,04/08/2004,04/08/2004,STT,,77.30,,77.30,,,,,,,,,466.95,466.95,,,,,#WAARDE!,,,1,,,,,,,,,,,1,,,24.65,,,,,,,,"250 kN homebuilt, WMC",d,m,n,,hot air,"d, +60°C",,"loading-unloading-reloading,10 kN stepsize, wire cloth",,,,,,,,,x,,,,"Front: Strain gauge:   HBM 10/120LY11 (transverse) & OB clip gauge, Middle, Center;  Back: Clip gauge:      OB standard, Middle, Center","F: SG&CG, M, C;  B: CG, M, C",200 Nm,0.25
2139,GEV207_R0400_0235,38,52.83,WMC,MD2,0,LM,R0400,GE1,6.57,25.17,25.12,25.15,164.91,150,149.50,39.86,,TG 3 phase I,I,03/08/2004,03/08/2004,STT,,81.86,,81.86,,,,,,,,,495.89,495.89,,,,,#WAARDE!,,,1,,,,,,,,,,,1,,,23.20,,,,,,,,"250 kN homebuilt, WMC",d,m,n,,hot air,"d, +60°C",,"loading-unloading-reloading,10 kN stepsize, wire cloth",,,,,,,,,x,,,,"Front: Strain gauge:   HBM 10/120LY11 (transverse) & OB clip gauge, Middle, Center;  Back: Clip gauge:      OB standard, Middle, Center","F: SG&CG, M, C;  B: CG, M, C",200 Nm,0.25
2140,GEV207_R0400_0510,83,50.61,WMC,MD2,0,LM,R0400,GE1,6.66,25.19,25.14,25.17,167.43,150,150.19,40.13,,TG 3 phase I,I,03/08/2004,03/08/2004,STT,,77.47,,77.47,,,,,,,,,462.24,462.24,,,,,#WAARDE!,,,1,,,,,,,,,,,1,,,22.80,,,,,,,,"250 kN homebuilt, WMC",d,m,n,,hot air,"d, +60°C",,"loading-unloading-reloading, stepsize 10 kN, surface flaw; dent on one side",,,,,,,,,x,,,,"Front: Strain gauge:   HBM 10/120LY11 (transverse) & OB clip gauge, Middle, Center;  Back: Clip gauge:      OB standard, Middle, Center","F: SG&CG, M, C;  B: CG, M, C",200 Nm,0.25
2141,GEV207_R0400_0255,37,51.64,WMC,MD2,0,LM,R0400,GE1,6.70,25.35,25.30,25.33,169.51,150,150.16,39.97,,TG 3 phase I,I,04/08/2004,04/08/2004,STT,,82.35,,82.35,,,,,,,,,485.33,485.33,,,,,#WAARDE!,,,1,,,,,,,,,,,1,,,21.30,,,,,,,,"250 kN homebuilt, WMC",d,m,n,,hot air,"d, +60°C",,"loading-unloading-reloading, stepsize 10 kN, wire cloth",,,,,,,,,x,,,,"Front: Strain gauge:   HBM 10/120LY11 (transverse) & OB clip gauge, Middle, Center;  Back: Clip gauge:      OB standard, Middle, Center","F: SG&CG, M, C;  B: CG, M, C",200 Nm,0.25
2142,GEV207_R0400_0586,88,54.11,WMC,MD2,0,LM,R0400,GE1,6.29,25.16,25.11,25.14,157.94,150,150.25,39.85,,TG 1 phase I,I,11/08/2004,12/08/2004,CA,10,-53.00,,,-53.00,,,,,,,,-335.23,,-335.23,,,,#WAARDE!,,,27511,1b,1b,,,,,,,,,,2.18,,,,,,,,,,"100 kN Schenck, WMC",l,h,n,,fan,"d, RT",,strain measurement unreliable,,,,,,,,,,,,,"Clip gauge:      OB standard, Middle, Center, BTB","CG, M, C, BTB",160,3.51
2143,GEV207_R0400_0604,88,54.11,WMC,MD2,0,LM,R0400,GE1,6.38,25.23,25.18,25.21,160.52,150,150.07,39.81,,TG 1 phase I,I,06/08/2004,11/08/2004,CA,10,-44.20,,,-44.20,,-0.97,,-0.97,,,,-275.08,,-275.08,,,,#WAARDE!,,,1170995,3,3,,,,,,,,,,3.15,,,,,,,,,,"100 kN Schenck, WMC",l,h,n,,fan,"d, RT",,possible premature failure (due to hydraulic pressure anomaly),x,,,,,,,,,,,,"Clip gauge:      OB standard, Middle, Center, BTB","CG, M, C, BTB",160,103.26
2144,GEV207_R0400_0578,88,54.11,WMC,MD2,0,LM,R0400,GE1,6.38,25.09,25.03,25.06,159.69,150,150.58,39.98,,TG 1 phase I,I,20/08/2004,20/08/2004,CA,-0.4,50.80,,,50.80,,1.19,,1.19,,,,317.73,,317.73,,,,#WAARDE!,,,868,1b,1b,,,,,,,,,,0.90,,28.35,,,,,,,,"100 kN Schenck, WMC",l,h,n,,fan,"d, RT",,,,,,,,,,,,,,,"Clip gauge:      OB standard, Middle, Center, BTB","CG, M, C, BTB",160,0.27
2145,GEV207_R0400_0598,88,54.11,WMC,MD2,0,LM,R0400,GE1,6.45,25.07,25.04,25.06,161.38,150,150.11,40.05,,TG 1 phase I,I,28/06/2004,01/07/2004,CA,10,-52.80,,,-52.80,,-1.17,,-1.17,,,,-326.98,,-326.98,,,,#WAARDE!,,,153121,1b,1b,,,,,,,,,,0.63,,,29.00,,,,,,,"100 kN Schenck, WMC",l,h,n,,fan,"d, RT",,,,,,,,,,,,,,,"Clip gauge:      OB standard, Middle, Center, BTB","CG, M, C, BTB",160,67.51
2146,GEV207_R0400_0594,88,54.11,WMC,MD2,0,LM,R0400,GE1,6.46,25.24,25.19,25.22,162.60,150,150.34,39.93,,TG 1 phase I,I,29/07/2004,04/08/2004,CA,10,-44.20,,,-44.20,,-0.88,,-0.88,,,,-271.56,,-271.56,,,,#WAARDE!,,,1429625,3,3,,,,,,,,,,3.15,,,,,,,,,,"100 kN Schenck, WMC",l,h,n,,fan,"d, RT",,,,,,,,,,,,,,,"Clip gauge:      OB standard, Middle, Center, BTB","CG, M, C, BTB",160,126.07
2147,GEV207_R0400_0619,88,54.11,WMC,MD2,0,LM,R0400,GE1,6.49,25.05,25.03,25.04,162.32,150,150.53,40.04,,TG 1 phase I,I,02/07/2004,08/07/2004,CA,10,-43.98,,,-43.98,,-0.85,,-0.85,,,,-270.84,,-270.84,,,,#WAARDE!,,,1386586,3,3,,,,,,,,,,3.15,,,,,,,,,,"100 kN Schenck, WMC",l,h,n,,fan,"d, RT",,test interrupted couple of times,,,,,,,,,,,,,"Front: Strain gauge&Clip gauge: TML FLA-10-11, OB cg, Middle, Center;  Back: Clip gauge:      OB standard, Middle, Center","F: SG&CG, M, C;  B: CG, M, C",160,122.27
2148,GEV207_R0400_0265,36,52.42,WMC,MD2,0,LM,R0400,GE1,6.57,25.36,25.30,25.33,166.22,150,150.84,40.01,,TG 1 phase I,I,09/07/2004,18/07/2004,CA,10,-44.42,,,-44.42,,-0.94,,-0.94,,,,-266.92,,-266.92,,,,#WAARDE!,,,2112514,3,3,,,,,,,,,,3.15,,,30.60,,,,,,,"100 kN Schenck, WMC",l,h,n,,fan,"d, RT",,test interrupted couple of times,,,,,,,,,,,,,"Clip gauge:      OB standard, Middle, Center, BTB","CG, M, C, BTB",160,186.29
2149,GEV207_R0400_0224,38,52.83,WMC,MD2,0,LM,R0400,GE1,6.59,25.42,25.38,25.40,167.25,150,149.70,39.93,,TG 1 phase I,I,04/08/2004,05/08/2004,CA,10,-44.90,,,-44.90,,-1.00,,-1.00,,,,-268.24,,-268.24,,,,#WAARDE!,,,76261,2,3,,,,,,,,,,2.55,,,30.00,,,,,,,"100 kN Schenck, WMC",l,h,n,,fan,"d, RT",,,,,,,,,,,,,,,"Clip gauge:      OB standard, Middle, Center, BTB","CG, M, C, BTB",160,8.31
2150,GEV207_R0400_0274,36,52.42,WMC,MD2,0,LM,R0400,GE1,6.64,25.33,25.29,25.31,167.93,150,150.66,39.76,,TG 1 phase I,I,01/07/2004,02/07/2004,CA,10,-49.30,,,-49.30,,,,,,,,-293.35,,-293.35,,,,#WAARDE!,,,99222,2,2,,,,,,,,,,2.55,,,,,,,,,,"100 kN Schenck, WMC",l,h,n,,fan,"d, RT",,,,,,,,,,,,,,,"Clip gauge:      OB standard, Middle, Center, BTB","CG, M, C, BTB",160,10.81
2151,GEV207_R0400_0493,82,51.54,WMC,MD2,0,LM,R0400,GE1,6.67,25.29,25.22,25.26,168.22,150,149.96,39.52,,TG 1 phase I,I,11/08/2004,12/08/2004,CA,10,-53.20,,,-53.20,,-1.15,,-1.15,,,,-315.82,,-315.82,,,,#WAARDE!,,,4183,1b,1b,,,,,,,,,,2.18,,,27.60,,,,,,,"100 kN homebuilt, WMC",l,m,n,,fan,"d, RT",,,,,,,,,,,,,,,"Clip gauge:      OB standard, Middle, Center, BTB","CG, M, C, BTB",160 Nm,0.53
2152,GEV207_R0400_0236,38,52.83,WMC,MD2,0,LM,R0400,GE1,6.69,25.41,25.34,25.38,169.52,150,149.57,39.94,,TG 1 phase I,I,19/07/2004,19/07/2004,CA,10,-49.90,,,-49.90,,,,,,,,-293.95,,-293.95,,,,#WAARDE!,,,217737,2,2,,,,,,,,,,2.55,,,,,,,,,,"100 kN Schenck, WMC",l,h,n,,fan,"d, RT",,,,,,,,,,,,,,,"Clip gauge:      OB standard, Middle, Center, BTB","CG, M, C, BTB",160,23.72
2153,GEV207_R0400_0503,83,50.61,WMC,MD2,0,LM,R0400,GE1,6.69,25.12,25.08,25.10,167.79,150,150.09,40.06,,TG 1 phase I,I,28/07/2004,28/07/2004,CA,10,-52.90,,,-52.90,,-1.21,,-1.21,,,,-315.03,,-315.03,,,,#WAARDE!,,,5288,1b,1b,,,,,,,,,,2.18,,,27.85,,,,,,,"100 kN Schenck, WMC",l,h,n,,fan,"d, RT",,,,,,,,,,,,,,,"Clip gauge:      OB standard, Middle, Center, BTB","CG, M, C, BTB",160,0.67
2154,GEV207_R0400_0500,83,50.61,WMC,MD2,0,LM,R0400,GE1,6.75,25.22,25.15,25.19,169.76,150,150.17,40.10,,TG 1 phase I,I,28/07/2004,29/07/2004,CA,10,-49.00,,,-49.00,,,,,,,,-288.24,,-288.24,,,,#WAARDE!,,,76130,2,2,,,,,,,,,,2.55,,,27.40,,,,,,,"100 kN Schenck, WMC",l,h,n,,fan,"d, RT",,slow cycle at R=-1,,,,,,,,,,,,,"Clip gauge:      OB standard, Middle, Center, BTB","CG, M, C, BTB",160,8.29
2155,GEV207_R0400_0511,83,50.61,WMC,MD2,0,LM,R0400,GE1,6.80,25.19,25.13,25.16,170.88,150,150.30,40.04,,TG 1 phase I,I,05/08/2004,05/08/2004,CA,10,-49.00,,,-49.00,,-1.06,,-1.06,,,,-286.40,,-286.40,,,,#WAARDE!,,,20720,2,2,,,,,,,,,,2.55,,,28.55,,,,,,,"100 kN homebuilt, WMC",l,m,n,,fan,"d, RT",,,,,,,,,,,,,,,"Clip gauge:      OB standard, Middle, Center, BTB","CG, M, C, BTB",160 Nm,2.26
2156,GEV207_R0400_0815,175,54.71,WMC,MD2,0,LM,R0400,GE1,6.44,24.74,24.62,24.68,158.61,150,150.84,39.83,,TG 5 phase I,I,08/12/2004,08/12/2004,CA,-1,38.08,,,38.08,,,,,,,,239.50,,239.50,,,,#WAARDE!,,,2459,1b,1b,,,,,,,,,,0.88,,,,,,,,,,"100 kN Instron, WMC",l,h,n,,fan,"d, RT",,Instron CA check. First 1746 cycles run at an amplitude of ca. 30 kN,x,,,,,,x,,,,,,,,100,0.78
2157,GEV207_R0400_0783,175,54.71,WMC,MD2,0,LM,R0400,GE1,6.43,24.81,24.79,24.80,159.28,150,150.20,40.13,,TG 1 phase I,I,24/09/2004,29/09/2004,CA,-1,21.95,,,21.95,,0.44,,0.44,0.45,,,137.76,,137.76,,,,#WAARDE!,,,1155325,3,3,,,,,,,,,,2.57,,,,,,,,,,"100 kN Schenck, WMC",l,h,n,,fan,"d, RT",OB_TG3_R026,"outer layer seems to be off-axis, ca. 1 degree.",,,,,,,,,,,,,"Clip gauge:      OB standard, Middle, Center, BTB","CG, M, C, BTB",160,124.87
2158,GEV207_R0400_0599,88,54.11,WMC,MD2,0,LM,R0400,GE1,6.45,25.05,25.02,25.04,161.38,150,150.14,40.04,,TG 1 phase I,I,18/06/2004,18/06/2004,CA,-1,45.79,,,45.79,,1.07,,1.07,,,,283.57,,283.57,,,,#WAARDE!,,,362,1,1,,,,,,,,,,0.63,,28.95,26.60,,,,,,,"100 kN Schenck, WMC",l,h,n,,fan,"d, RT",,"thermocouple on middle, center of gauge length",,,,,,,,,,,,,"Front: Clip gauge&Thermocouple, Middle, Center;  Back: Clip gauge:      OB standard, Middle, Center","F: CG&TC, M, C;  B: CG, M, C",160,0.16
2159,GEV207_R0400_0567,88,54.11,WMC,MD2,0,LM,R0400,GE1,6.48,25.15,25.09,25.12,162.52,150,150.37,39.84,,TG 1 phase I,I,18/06/2004,21/06/2004,CA,-1,30.36,,,30.36,,0.58,,0.58,,,,186.58,,186.58,,,,#WAARDE!,,,16768,2,2,,,,,,,,,,1.44,,30.85,30.25,,,,,,,"100 kN Schenck, WMC",l,h,n,,fan,"d, RT",,surface flaws on gauge surface near tabs,,,,,,,,,,,,,"Front: Clip gauge&Thermocouple, Middle, Center;  Back: Clip gauge:      OB standard, Middle, Center","F: CG&TC, M, C;  B: CG, M, C",160,3.23
2160,GEV207_R0400_0268,36,52.42,WMC,MD2,0,LM,R0400,GE1,6.61,25.30,25.22,25.26,166.70,150,150.27,40.05,,TG 1 phase I,I,21/06/2004,22/06/2004,CA,-1,30.52,,,30.52,,0.65,,0.65,,,,182.79,,182.79,,,,#WAARDE!,,,51545,2,2,,,,,,,,,,0.72,,,29.45,,,,,,,"100 kN Schenck, WMC",l,h,n,,fan,"d, RT",,,,,,,,,x,,,,,,"Clip gauge:      OB standard, Middle, Center, BTB","CG, M, C, BTB",160,19.89
2161,GEV207_R0400_0484,82,51.54,WMC,MD2,0,LM,R0400,GE1,6.64,25.29,25.23,25.26,167.40,150,148.86,39.61,,TG 1 phase I,I,02/06/2004,02/06/2004,CA,-1,39.11,,,39.11,,0.80,,0.80,,,,233.35,,233.35,,,,#WAARDE!,,,1510,1b,1b,,,,,,,,,,0.63,,26.75,25.20,,,,,,,"100 kN Schenck, WMC",l,h,n,,fan,"d, RT",,,,,,,,,,,,,,,"Strain gauge:   TML FLA-10-11, Middle, Center, BTB","SG, M, C, BTB",160,0.67
2162,GEV207_R0400_0507,83,50.61,WMC,MD2,0,LM,R0400,GE1,6.69,25.20,25.15,25.18,168.25,150,150.13,40.11,,TG 1 phase I,I,24/06/2004,28/06/2004,CA,-1,22.38,,,22.38,,0.49,,0.49,,,,132.88,,132.88,,,,#WAARDE!,,,817473,3,3,,,,,,,,,,2.57,,,26.90,,,,,,,"100 kN Schenck, WMC",l,h,n,,fan,"d, RT",OB_TG3_R026,,,,,,,,,,,,,,"Clip gauge:      OB standard, Middle, Center, BTB","CG, M, C, BTB",160,88.36
2163,GEV207_R0400_0485,82,51.54,WMC,MD2,0,LM,R0400,GE1,6.70,25.29,25.20,25.25,168.71,150,148.90,39.62,,TG 1 phase I,I,08/06/2004,08/06/2004,CA,-1,30.49,,,30.49,,0.70,,0.70,,,,180.40,,180.40,,,,#WAARDE!,,,6412,2,2,,,,,,,,,,1.44,,26.65,25.10,,,,,,,"100 kN Schenck, WMC",l,h,n,,fan,"d, RT",OB_TG3_R026,strain measurement unreliable,,,,,,,,,,,,,"Strain gauge&Clip gauge: TML FLA-10-11, OB cg, Middle, Center, BTB","SG&CG, M, C, BTB",160,1.24
2164,GEV207_R0400_0488,82,51.54,WMC,MD2,0,LM,R0400,GE1,6.71,25.22,25.16,25.19,168.70,150,150.19,39.67,,TG 1 phase I,I,22/06/2004,23/06/2004,CA,-1,30.44,,,30.44,,0.69,,0.69,,,,180.23,,180.23,,,,#WAARDE!,,,112810,2,2,,,,,,,,,,1.44,,27.65,,,,,,,,"100 kN Schenck, WMC",l,h,n,,fan,"d, RT",OB_TG3_R026,,,,,,,,,,,,,,"Clip gauge:      OB standard, Middle, Center, BTB","CG, M, C, BTB",160,21.76
2165,GEV207_R0400_0478,82,51.54,WMC,MD2,0,LM,R0400,GE1,6.73,25.19,25.16,25.18,169.33,150,150.07,39.52,,TG 1 phase I,I,14/05/2004,14/05/2004,CA,-1,39.00,,,39.00,,1.89,,1.89,,,,230.19,,230.19,,,,#WAARDE!,,,1256,1b,1b,,,,,,,,,,0.63,,23.35,,,,,,,,"100 kN homebuilt, WMC",l,m,n,,fan,"d, RT",,,,,,,,,,,,,,,"Strain gauge:   TML FLA-10-11, Middle, Center, BTB","SG, M, C, BTB",60 Nm,0.55
2166,GEV207_R0400_0486,82,51.54,WMC,MD2,0,LM,R0400,GE1,6.74,25.21,25.16,25.19,169.45,150,150.22,39.59,,TG 1 phase I,I,18/06/2004,18/06/2004,CA,-1,45.60,,,45.60,,,,,,,,268.83,,268.83,,,,#WAARDE!,,,410,1,1,,,,,,,,,,0.63,,,,,,,,,,"100 kN Schenck, WMC",l,h,n,,fan,"d, RT",,,,,,,,,x,,,,,,"Strain gauge&Clip gauge: TML FLA-10-11, OB cg, Middle, Center, BTB","SG&CG, M, C, BTB",160,0.18
2167,GEV207_R0400_0499,83,50.61,WMC,MD2,0,LM,R0400,GE1,6.75,25.28,25.24,25.26,170.37,150,149.91,40.07,,TG 1 phase I,I,23/06/2004,24/06/2004,CA,-1,30.54,,,30.54,,0.64,,0.64,,,,179.11,,179.11,,,,#WAARDE!,,,41120,2,2,,,,,,,,,,1.44,,27.70,26.70,,,,,,,"100 kN Schenck, WMC",l,h,n,,fan,"d, RT",OB_TG3_R026,,,,,,,,,,,,,,"Clip gauge:      OB standard, Middle, Center, BTB","CG, M, C, BTB",160,7.93
2168,GEV207_R0400_0498,83,50.61,WMC,MD2,0,LM,R0400,GE1,6.77,25.20,25.15,25.18,170.14,150,150.45,40.08,,TG 1 phase I,I,24/06/2004,24/06/2004,CA,-1,46.02,,,46.02,,1.05,,1.05,,,,270.21,,270.21,,,,#WAARDE!,,,3910,1,1,,,,,,,,,,0.32,,25.05,24.20,,,,,,,"100 kN Schenck, WMC",l,h,n,,fan,"d, RT",,,,,,,,,,,,,,,"Clip gauge:      OB standard, Middle, Center, BTB","CG, M, C, BTB",160,3.39
2169,GEV207_R0400_0495,83,50.61,WMC,MD2,0,LM,R0400,GE1,6.83,25.11,25.06,25.09,171.16,150,149.40,40.05,,TG 1 phase I,I,28/06/2004,28/06/2004,CA,-1,38.84,,,38.84,,0.88,,0.88,,,,226.70,,226.70,,,,#WAARDE!,,,6764,1b,1b,,,,,,,,,,0.63,,27.55,25.85,,,,,,,"100 kN Schenck, WMC",l,h,n,,fan,"d, RT",,,,,,,,,,,,,,,"Clip gauge:      OB standard, Middle, Center, BTB","CG, M, C, BTB",160,2.98
2170,GEV207_R0400_0477,82,51.54,WMC,MD2,0,LM,R0400,GE1,6.85,25.03,25.01,25.02,171.32,150,149.22,39.87,,TG 1 phase I,I,01/06/2004,01/06/2004,CA,-1,38.77,,,38.77,,0.80,,0.80,,,,226.21,,226.21,,,,#WAARDE!,,,941,1b,1b,,,,,,,,,,0.63,,26.65,24.95,,,,,,,"100 kN Schenck, WMC",l,h,n,,fan,"d, RT",,surface flaws on gauge surface near tabs;,,,,,,,,,,,,,"Strain gauge:   TML FLA-10-11, Middle, Center, BTB","SG, M, C, BTB",160,0.41
2171,GEV207_R0400_0587,88,54.11,WMC,MD2,0,LM,R0400,GE1,6.30,25.21,25.16,25.19,158.51,150,150.15,39.86,,TG 1 phase I,I,05/08/2004,06/08/2004,CA,-0.4,38.70,,,38.70,,0.85,,0.85,,,,243.91,,243.91,,,,#WAARDE!,,,6878,2,2,,,,,,,,,,1.50,,31.00,29.15,,,,,,,"100 kN Schenck, WMC",l,h,n,,fan,"d, RT",,,,,,,,,,,,,,,"Clip gauge:      OB standard, Middle, Center, BTB","CG, M, C, BTB",160,1.27
2172,GEV207_R0400_0605,88,54.11,WMC,MD2,0,LM,R0400,GE1,6.36,25.17,25.08,25.13,159.51,150,150.18,39.73,,TG 1 phase I,I,12/08/2004,13/08/2004,CA,-0.4,27.30,,,27.30,,0.59,,0.59,,,,170.84,,170.84,,,,#WAARDE!,,,100679,3,3,,,,,,,,,,3.10,,,,,,,,,,"100 kN Schenck, WMC",l,h,n,,fan,"d, RT",,,,,,,,,,,,,,,"Clip gauge:      OB standard, Middle, Center, BTB","CG, M, C, BTB",160,9.02
2173,GEV207_R0400_0581,88,54.11,WMC,MD2,0,LM,R0400,GE1,6.37,25.16,25.12,25.14,159.89,150,150.12,39.88,,TG 1 phase I,I,23/08/2004,23/08/2004,CA,-0.4,27.40,,,27.40,,,,,,,,171.23,,171.23,,,,#WAARDE!,,,75607,3,3,,,,,,,,,,3.10,,,,,,,,,,"100 kN Schenck, WMC",l,h,n,,fan,"d, RT",,,,,,,,,,,,,,,"Clip gauge:      OB standard, Middle, Center, BTB","CG, M, C, BTB",160,6.77
