Repository: maanpandya/Fatigue-Life-Analysis-Composites

# Fatigue-Life-Analysis-Composites
Analyzing factors affecting fatigue life in composite laminates for wind energy applications

File: Data processing/optimatforpy.csv (part 17 of 35)
nr,Name,Plate,Fibre Volume Fraction,Lab,Laminate ,Cut angle ,Manufacturer,Geometry,Material,taverage,wmax,wmin,waverage,area,Lnominal,Lmeasured,Lgauge,Radius (waist),TG and phase,Phase,start date,end date,Test type,R-value1,Fmax,Ferror,Fstatic,Ffatigue,"Fmax, 90",epsmax,epsstatic,epsfatigue,eps90,eps45,Nu,smax,"smax,static","smax, fatigue",shear strain,shear strength,shear modulus (near other moduli),Torquemax,Torquefatigue,Torquestatic,Ncycles,level,levelcalc,Nspectrum,failure mode,runout,R-value2,Fmax2,epsmax2,smax2,Ncycles2,ratedisplacement,f,f2,Eit,Eic,Eft,Efc,"Elur,front","Elur, back",eps_max_t,eps_max_c,Machine,control,grip,ABG,Temp.,Temp. control,Environment,Reference document,Remarks,Invalid ,Bending ,Buckling ,Overheating,Tab failure ,Delaminated ,Incomplete measurement data ,Strain from E ,LUR,TEC,data delivered under name,Repair characteristics,Strain measurement equipment (long),Strain measurement equipment (short),Grip pressure,time per test
2174,GEV207_R0400_0271,36,52.42,WMC,MD2,0,LM,R0400,GE1,6.54,25.45,25.37,25.41,165.79,150,150.48,39.99,,TG 1 phase I,I,19/08/2004,19/08/2004,CA,-0.4,50.90,,,50.90,,,,,,,,306.53,,306.53,,,,#WAARDE!,,,2084,1b,1b,,,,,,,,,,0.90,,,25.80,,,,,,,"100 kN Schenck, WMC",l,h,n,,fan,"d, RT",,,,,,,,,,,,,,,"Clip gauge:      OB standard, Middle, Center, BTB","CG, M, C, BTB",160,0.64
2175,GEV207_R0400_0258,36,52.42,WMC,MD2,0,LM,R0400,GE1,6.58,25.21,25.19,25.20,165.75,150,150.95,39.99,,TG 1 phase I,I,19/08/2004,19/08/2004,CA,-0.4,38.80,,,38.80,,0.88,,0.88,,,,233.99,,233.99,,,,#WAARDE!,,,19593,2,2,,,,,,,,,,1.50,,,,,,,,,,"100 kN Schenck, WMC",l,h,n,,fan,"d, RT",,surface flaw on gauge section near tabs,,,,,,,,,,,,,"Clip gauge:      OB standard, Middle, Center, BTB","CG, M, C, BTB",160,3.63
2176,GEV207_R0400_0257,37,51.64,WMC,MD2,0,LM,R0400,GE1,6.61,25.35,25.30,25.33,167.11,150,150.05,39.94,,TG 1 phase I,I,13/08/2004,15/08/2004,CA,-0.4,27.50,,,27.50,,,,,,,,164.40,,164.40,,,,#WAARDE!,,,568162,3,3,,,,,,,,,,3.10,,,,,,,,,,"100 kN Schenck, WMC",l,h,n,,fan,"d, RT",,Test interrupted due to pump shut-off,,,,,,,,,,,,,"Clip gauge:      OB standard, Middle, Center, BTB","CG, M, C, BTB",160,50.91
2177,GEV207_R0400_0263,36,52.42,WMC,MD2,0,LM,R0400,GE1,6.61,25.37,25.33,25.35,167.43,150,151.00,40.01,,TG 1 phase I,I,19/08/2004,20/08/2004,CA,-0.4,39.00,,,39.00,,0.90,,0.90,,,,232.75,,232.75,,,,#WAARDE!,,,23001,2,2,,,,,,,,,,0.80,,,26.65,,,,,,,"100 kN Schenck, WMC",l,h,n,,fan,"d, RT",,,,,,,,,,,,,,,"Clip gauge:      OB standard, Middle, Center, BTB","CG, M, C, BTB",160,7.99
2178,GEV207_R0400_0231,38,52.83,WMC,MD2,0,LM,R0400,GE1,6.67,25.37,25.34,25.36,168.89,150,149.56,39.69,,TG 1 phase I,I,30/08/2004,30/08/2004,CA,-0.4,39.00,,,39.00,,0.90,,0.90,,,,230.78,,230.78,,,,#WAARDE!,,,31877,2,2,,,,,,,,,,1.50,,,25.80,,,,,,,"100 kN Schenck, WMC",l,h,n,,fan,"d, RT",,,,,,,,,,,,,,,"Clip gauge:      OB standard, Middle, Center, BTB","CG, M, C, BTB",160,5.90
2179,GEV207_R0400_0269,36,52.42,WMC,MD2,0,LM,R0400,GE1,6.67,25.27,25.23,25.25,168.28,150,149.40,39.92,,TG 1 phase I,I,20/08/2004,23/08/2004,CA,-0.4,31.50,,,31.50,,0.67,,0.67,,,,187.04,,187.04,,,,#WAARDE!,,,497640,3,3,,,,,,,,,,3.10,,,,,,,,,,"100 kN Schenck, WMC",l,h,n,,fan,"d, RT",,,,,,,,,,,,,,,"Clip gauge:      OB standard, Middle, Center, BTB","CG, M, C, BTB",160,44.59
2180,GEV207_R0400_0233,38,52.83,WMC,MD2,0,LM,R0400,GE1,6.69,25.35,25.29,25.32,169.19,150,149.74,40.18,,TG 1 phase I,I,18/08/2004,18/08/2004,CA,-0.4,38.90,,,38.90,,,,,,,,229.65,,229.65,,,,#WAARDE!,,,26422,2,2,,,,,,,,,,1.50,,,,,,,,,,"100 kN Schenck, WMC",l,h,n,,fan,"d, RT",,,,,,,,,,,,,,,"Clip gauge:      OB standard, Middle, Center, BTB","CG, M, C, BTB",160,4.89
2181,GEV207_R0400_0225,38,52.83,WMC,MD2,0,LM,R0400,GE1,6.73,25.37,25.30,25.34,170.27,150,149.59,39.98,,TG 1 phase I,I,19/08/2004,19/08/2004,CA,-0.4,50.80,,,50.80,,1.21,,1.21,,,,297.94,,297.94,,,,#WAARDE!,,,5253,1b,1b,,,,,,,,,,0.45,,26.70,25.45,,,,,,,"100 kN Schenck, WMC",l,h,n,,fan,"d, RT",,,,,,,,,,,,,,,"Clip gauge:      OB standard, Middle, Center, BTB","CG, M, C, BTB",160,3.24
2182,GEV207_R0400_0505,83,50.61,WMC,MD2,0,LM,R0400,GE1,6.75,25.27,25.18,25.23,169.84,150,150.25,40.08,,TG 1 phase I,I,23/08/2004,30/08/2004,CA,-0.4,27.40,,,27.40,,0.60,,0.60,,,,161.04,,161.04,,,,#WAARDE!,,,1340381,3,3,,,,,,,,,,3.10,,27.55,27.55,,,,,,,"100 kN Schenck, WMC",l,h,n,,fan,"d, RT",,,,,,,,,,,,,,,"Clip gauge:      OB standard, Middle, Center, BTB","CG, M, C, BTB",160,120.11
2183,GEV207_R0400_0496,83,50.61,WMC,MD2,0,LM,R0400,GE1,6.77,25.21,25.16,25.19,170.21,150,150.35,40.09,,TG 1 phase I,I,17/08/2004,18/08/2004,CA,-0.4,38.70,,,38.70,,0.96,,0.96,,,,227.14,,227.14,,,,#WAARDE!,,,61144,2,2,,,,,,,,,,1.50,,,,,,,,,,"100 kN Schenck, WMC",l,h,n,,fan,"d, RT",,Test interrupted due to pump shut-off,,,,,,,,,,,,,"Clip gauge:      OB standard, Middle, Center, BTB","CG, M, C, BTB",160,11.32
2184,GEV207_R0400_0502,83,50.61,WMC,MD2,0,LM,R0400,GE1,6.80,25.30,25.25,25.28,171.57,150,150.34,40.09,,TG 1 phase I,I,18/08/2004,18/08/2004,CA,-0.4,50.70,,,50.70,,,,,,,,295.21,,295.21,,,,#WAARDE!,,,3525,1b,1b,,,,,,,,,,0.90,,,,,,,,,,"100 kN Schenck, WMC",l,h,n,,fan,"d, RT",,,,,,,,,,,,,,,"Clip gauge:      OB standard, Middle, Center, BTB","CG, M, C, BTB",160,1.09
2185,GEV207_R0400_0592,88,54.11,WMC,MD2,0,LM,R0400,GE1,6.43,25.23,25.19,25.21,161.85,150,150.18,39.84,,TG 1 phase I,I,20/07/2004,20/07/2004,CA,0.1,56.10,,,56.10,,1.32,,1.32,,,,346.35,,346.35,,,,#WAARDE!,,,2139,1b,1b,,,,,,,,,,2.10,,29.25,,,,,,,,"100 kN Schenck, WMC",l,h,n,,fan,"d, RT",,,,,,,,,,,,,,,"Clip gauge:      OB standard, Middle, Center, BTB","CG, M, C, BTB",160,0.28
2186,GEV207_R0400_0489,82,51.54,WMC,MD2,0,LM,R0400,GE1,6.71,25.12,25.04,25.08,167.89,150,148.93,39.46,,TG 1 phase I,I,27/07/2004,28/07/2004,CA,0.1,44.30,,,44.30,,1.06,,1.06,,,,263.44,,263.44,,,,#WAARDE!,,,98460,2,2,,,,,,,,,,3.34,,26.65,,,,,,,,"100 kN Schenck, WMC",l,h,n,,fan,"d, RT",,,,,,,,,,,,,,,"Clip gauge:      OB standard, Middle, Center, BTB","CG, M, C, BTB",160,8.19
2187,GEV206_R0300_0857,114,53.15,WMC,UD2,0,LM,R0300,GE1,3.78,25.56,25.48,25.52,96.25,145,144.67,34.64,,TG 5 phase I,I,14/09/2004,16/09/2004,RSTT50,-1,57.28,,57.28,17.05,,,,,,,,594.13,594.13,176.86,,,,#WAARDE!,,,499951,3,3,,,,,,,,,0.25,4.56,,,,,,,,,,"100 kN Schenck, WMC","l, d",h,n,,fan,"d, RT",OB_TG5_R007,test interrupted for datatransfer,,,,,,,,,,,,,"Clip gauge:      OB standard, Middle, Center, BTB","CG, M, C, BTB","160 , 220 ",30.46
2188,GEV206_R0300_0852,114,53.15,WMC,UD2,0,LM,R0300,GE1,3.77,25.56,25.55,25.56,96.39,145,144.73,34.67,,TG 5 phase I,I,27/10/2004,28/10/2004,RSTC50,-1,-56.05,,-56.05,17.09,,0.44,,0.44,,,,-581.44,-581.44,177.27,,,,-6984.21,,,499990,3,3,,,,,,,,,1,4.56,,41.95,41.30,41.55,43.90,,,-0.0139,-0.0141,"100 kN Schenck, WMC","l, d",h,n,,fan,"d, RT",OB_TG5_R007,test interrupted due to testing of hydraulic system,,,x,,,,,,,,,,"Clip gauge:      OB standard, Middle, Center, BTB","CG, M, C, BTB","160 , 220 ",30.46
2189,GEV206_R0300_0848,114,53.15,WMC,UD2,0,LM,R0300,GE1,3.76,25.46,25.43,25.45,95.55,145,144.49,34.54,,TG 5 phase I,I,14/10/2004,14/10/2004,RSTC50,-1,-56.54,,-56.54,24.69,,-0.64,,-0.64,,,,-591.39,-591.39,258.24,,,,-7314.71,,,24998,2,2,,,,,,,,,1,2.17,,40.45,40.40,39.85,40.45,,,-0.0146,-0.0146,"100 kN Schenck, WMC","l, d",h,n,,fan,"d, RT",OB_TG5_R007,,,,x,,,,,,,,,,"Clip gauge:      OB standard, Middle, Center, BTB","CG, M, C, BTB","160 , 220 ",3.20
2190,GEV206_R0300_0845,113,52.38,WMC,UD2,0,LM,R0300,GE1,3.71,25.60,25.58,25.59,94.84,145,145.69,34.76,,TG 5 phase I,I,14/09/2004,14/09/2004,RSTT80,-1,49.00,,49.00,24.84,,-0.60,,-0.60,,,,516.47,516.47,261.82,,,,#WAARDE!,,,39996,2,2,,,,,,,,,0.25,2.17,,,41.85,41.15,,,,,,"100 kN Schenck, WMC","l, d",h,n,,fan,"d, RT",OB_TG5_R007,,,,,,,,,,,,,,"Clip gauge:      OB standard, Middle, Center, BTB","CG, M, C, BTB","160 , 220 ",5.12
2191,GEV206_R0300_0838,113,52.38,WMC,UD2,0,LM,R0300,GE1,3.61,25.65,25.63,25.64,92.40,145,145.03,34.50,,TG 5 phase I,I,22/11/2004,22/11/2004,RSTC80,-1,-55.10,,-55.10,24.89,,,,,,,,-596.11,-596.11,269.28,,,,#WAARDE!,,,40012,2,2,,,,,,,,,1,2.17,,,,,,,,,,"100 kN Schenck, WMC","l, d",h,n,,fan,"d, RT",OB_TG5_R007,,,,,,,,,,,,,,"Clip gauge:      OB standard, Middle, Center, BTB","CG, M, C, BTB","160 , 220 ",5.12
2192,GEV206_R0300_0836,113,52.38,WMC,UD2,0,LM,R0300,GE1,3.68,25.65,25.64,25.65,94.29,145,144.70,34.59,,TG 5 phase I,I,01/11/2004,02/11/2004,RSTC50,-1,-54.50,,-54.50,17.15,,0.43,,0.43,,,,-577.88,-577.88,181.85,,,,-6762.84,,,500008,3,3,,,,,,,,,1,4.56,,42.45,43.00,42.95,43.25,,,-0.0136,-0.0134,"100 kN Schenck, WMC","l, d",h,n,,fan,"d, RT",OB_TG5_R007,,,,x,,,,,,,,,,"Clip gauge:      OB standard, Middle, Center, BTB","CG, M, C, BTB","160 , 220 ",30.46
2193,GEV206_R0300_0826,113,52.38,WMC,UD2,0,LM,R0300,GE1,3.67,25.55,25.52,25.54,93.59,145,144.92,34.61,,TG 5 phase I,I,23/11/2004,23/11/2004,RSTC20,-1,-53.10,,-53.10,24.78,,0.66,,0.66,,,,-567.01,-567.01,264.60,,,,#WAARDE!,,,10006,2,2,,,,,,,,,1,2.17,,,40.25,40.55,40.50,,,,,"100 kN Schenck, WMC","l, d",h,n,,fan,"d, RT",OB_TG5_R007,,,,x,,,,,,,,,,"Clip gauge:      OB standard, Middle, Center, BTB","CG, M, C, BTB","160 , 220 ",1.28
2194,GEV206_R0300_0824,113,52.38,WMC,UD2,0,LM,R0300,GE1,3.70,25.47,25.41,25.44,93.95,145,145.15,34.68,,TG 5 phase I,I,15/11/2004,17/11/2004,RSTC20,-1,-52.60,,-52.60,17.00,,0.43,,0.43,,,,-559.19,-559.19,180.73,,,,#WAARDE!,,,200024,3,3,,,,,,,,,1,4.56,,39.60,,,36.55,,,,,"100 kN Schenck, WMC","l, d",h,n,,fan,"d, RT",OB_TG5_R007,test suspended for 24 hours for pump maintenance,,,x,,,,,,,,,,"Clip gauge:      OB standard, Middle, Center, BTB","CG, M, C, BTB","160 bar, 220 bar",12.18
2195,GEV206_R0300_0817,113,52.38,WMC,UD2,0,LM,R0300,GE1,3.66,25.63,25.60,25.62,93.70,145,145.24,34.89,,TG 5 phase I,I,08/10/2004,08/10/2004,RSTT50,-1,66.70,,66.70,33.10,,1.87,1.87,0.90,,,,711.46,711.46,353.06,,,,#WAARDE!,,,2493,1b,1b,,,,,,,,,0.25,1.23,,39.65,,39.50,,,,,,"100 kN Schenck, WMC","l, d",h,n,,fan,"d, RT",OB_TG5_R007,both the fatigue test and static tests were interrupted once,,,,,,,,,,,,,"Clip gauge:      OB standard, Middle, Center, BTB","CG, M, C, BTB","160 , 220 ",0.56
2196,GEV206_R0300_0813,113,52.38,WMC,UD2,0,LM,R0300,GE1,3.59,25.60,25.59,25.60,91.87,145,144.98,34.66,,TG 5 phase I,I,12/10/2004,12/10/2004,RSTT20,-1,84.57,,84.57,33.10,,2.25,2.25,,,,,920.38,920.38,360.23,,,,#WAARDE!,,,1002,1b,1b,,,,,,,,,0.25,1.23,,,43.25,43.10,,,,,,"100 kN Schenck, WMC","l, d",h,n,,fan,"d, RT",OB_TG5_R007,,,,,,,,,,,,,,"Clip gauge:      OB standard, Middle, Center, BTB","CG, M, C, BTB","160 , 260 ",0.23
2197,GEV206_R0300_0811,113,52.38,WMC,UD2,0,LM,R0300,GE1,3.63,25.63,25.60,25.62,92.93,145,145.47,34.65,,TG 5 phase I,I,28/10/2004,29/10/2004,RSTC20,-1,-54.10,,-54.10,17.13,,,,,,,,-581.83,-581.83,184.23,,,,#WAARDE!,,,199999,3,3,,,,,,,,,1,4.56,,,41.80,,,,,,,"100 kN Schenck, WMC","l, d",h,n,,fan,"d, RT",OB_TG5_R007,,,,,,,,,,,,,,"Clip gauge:      OB standard, Middle, Center, BTB","CG, M, C, BTB","160 , 260 ",12.18
2198,GEV206_R0300_0572,73,53.62,WMC,UD2,0,LM,R0300,GE1,3.64,25.27,25.23,25.25,91.71,145,145.61,34.83,,TG 5 phase I,I,07/09/2004,07/09/2004,RSTT50,-1,56.25,,56.25,24.50,,,,,,,,612.85,612.85,266.93,,,,#WAARDE!,,,25008,2,2,,,,,,,,,0.25,2.17,,,44.15,,,,,,,"100 kN Schenck, WMC","l, d",h,n,,fan,"d, RT",OB_TG5_R007,,,,,,,,,,,,,,"Clip gauge:      OB standard, Middle, Center, BTB","CG, M, C, BTB","160 , 220 ",3.20
2199,GEV206_R0300_0567,73,53.62,WMC,UD2,0,LM,R0300,GE1,3.66,25.27,25.18,25.23,92.16,145,145.39,34.88,,TG 5 phase I,I,31/08/2004,01/09/2004,RSTT50,-1,60.20,,60.20,16.85,,,,,,,,652.06,652.06,182.51,,,,#WAARDE!,,,499939,3,3,,,,,,,,,0.25,4.56,,,,,,,,,,"100 kN Schenck, WMC",l,h,n,,fan,"d, RT",OB_TG5_R007,"During static test grip pressure was raised to 200 bar @ 55 kN (some slip occurred), to 230 at ca. 60 kN",,,,,,,,,,,,,"Clip gauge:      OB standard, Middle, Center, BTB","CG, M, C, BTB","160, 200, 230 ",30.45
2200,GEV206_R0300_0557,73,53.62,WMC,UD2,0,LM,R0300,GE1,3.67,25.24,25.14,25.19,92.14,145,145.56,34.95,,TG 5 phase I,I,02/09/2004,03/09/2004,RSTT20,-1,64.70,,64.70,16.82,,,,,,,,700.78,700.78,182.19,,,,#WAARDE!,,,199981,3,3,,,,,,,,,0.25,4.56,,40.10,,44.45,,,,,,"100 kN Schenck, WMC","l, d",h,n,,fan,"d, RT",OB_TG5_R007,,,,,,,,,,,,,,"Clip gauge:      OB standard, Middle, Center, BTB","CG, M, C, BTB","160 , 220 ",12.18
2201,GEV206_R0300_0356,53,53.40,WMC,UD2,0,LM,R0300,GE1,3.69,25.47,25.45,25.46,93.78,145,145.65,34.66,,TG 5 phase I,I,08/10/2004,08/10/2004,RSTT50,-1,73.54,,73.54,32.91,,2.00,2.00,0.85,,,,783.79,783.79,350.78,,,,9353.07,,,2500,1b,1b,,,,,,,,,,1.23,,42.00,41.80,42.35,41.50,,,0.0187,0.0188,"100 kN Schenck, WMC","l, d",h,n,,fan,"d, RT",OB_TG5_R007,,,,,,,,x,,,,,,"Clip gauge:      OB standard, Middle, Center, BTB","CG, M, C, BTB","160 , 220 ",0.56
2202,GEV206_R0300_0355,53,53.40,WMC,UD2,0,LM,R0300,GE1,3.70,25.46,25.39,25.43,93.82,145,145.79,34.54,,TG 5 phase I,I,07/10/2004,07/10/2004,RSTT20,-1,71.58,,71.58,24.66,,2.04,2.04,0.70,,,,761.95,761.95,262.49,,,,#WAARDE!,,,9999,2,2,,,,,,,,,0.25,2.17,,38.30,,,,,,,,"100 kN Schenck, WMC","l, d",h,n,,fan,"d, RT",OB_TG5_R007,,,,,,,,,,,,,,"Clip gauge:      OB standard, Middle, Center, BTB","CG, M, C, BTB",,1.28
2203,GEV206_R0300_0571,73,53.62,WMC,UD2,0,LM,R0300,GE1,3.72,25.36,25.31,25.34,94.03,145,145.37,34.73,,TG 5 phase I,I,05/10/2004,05/10/2004,RSTT20,-1,70.51,,70.51,24.58,,1.97,,1.97,,,,749.13,749.13,261.16,,,,#WAARDE!,,,9997,2,2,,,,,,,,,0.25,2.17,,,40.15,39.60,39.15,,,,,"100 kN Schenck, WMC","l, d",h,n,,fan,"d, RT",OB_TG5_R007,,,,,,,,,,,,,,"Clip gauge:      OB standard, Middle, Center, BTB","CG, M, C, BTB","160 , 220 ",1.28
2204,GEV206_R0300_0381,54,52.41,WMC,UD2,0,LM,R0300,GE1,3.72,25.42,25.38,25.40,94.41,145,146.00,34.70,,TG 5 phase I,I,16/09/2004,16/09/2004,RSTT80,-1,44.19,,44.19,24.65,,,,,,,,467.68,467.68,260.88,,,,5763.14,,,39984,2,2,,,,,,,,,0.25,2.17,,40.05,41.10,40.25,,,,0.0117,0.0114,"100 kN Schenck, WMC","l, d",h,n,,fan,"d, RT",OB_TG5_R007,,,,,,,,,,,,,,"Clip gauge:      OB standard, Middle, Center, BTB","CG, M, C, BTB","160 , 220 ",5.12
2205,GEV206_R0300_0576,84,52.47,WMC,UD2,0,LM,R0300,GE1,3.72,25.44,25.40,25.42,94.49,145,145.42,34.83,,TG 5 phase I,I,07/10/2004,07/10/2004,RSTT80,-1,63.43,,63.43,32.85,,1.73,1.73,,,,,670.75,670.75,347.39,,,,#WAARDE!,,,4002,1b,1b,,,,,,,,,0.25,1.23,,39.90,,,39.15,,,,,"100 kN Schenck, WMC","l, d",h,n,,fan,"d, RT",OB_TG5_R007,,,,,,,,,,,,,,"Clip gauge:      OB standard, Middle, Center, BTB","CG, M, C, BTB","160 , 220 ",0.90
2206,GEV206_R0300_0535,71,52.28,WMC,UD2,0,LM,R0300,GE1,3.73,25.34,25.29,25.32,94.33,145,145.24,34.82,,TG 5 phase I,I,04/09/2004,06/09/2004,RSTT80,-1,57.10,,57.10,16.92,,1.61,1.61,,,,,604.71,604.71,179.19,,,,#WAARDE!,,,799903,3,3,,,,,,,,,0.25,4.56,,,,38.15,,,,,,"100 kN Schenck, WMC","l, d",h,n,,fan,"d, RT",OB_TG5_R007,,,,,,,,,,,,,,"Clip gauge:      OB standard, Middle, Center, BTB","CG, M, C, BTB","160 , 220 ",48.73
2207,GEV206_R0300_0542,72,52.97,WMC,UD2,0,LM,R0300,GE1,3.77,25.41,25.38,25.40,95.56,145,145.30,34.96,,TG 5 phase I,I,12/10/2004,12/10/2004,RSTT20,-1,83.50,,83.50,32.82,,2.27,2.27,,,,,873.28,873.28,343.26,,,,#WAARDE!,,,1002,1b,1b,,,,,,,,,0.25,1.23,,,,,,,,,,"100 kN Schenck, WMC",l,h,n,,fan,"d, RT",OB_TG5_R007,,,,,,,,,,,,,,"Clip gauge:      OB standard, Middle, Center, BTB","CG, M, C, BTB","160 , 260 ",0.23
2208,GEV206_R0300_0581,84,52.47,WMC,UD2,0,LM,R0300,GE1,3.77,25.37,25.33,25.35,95.37,145,145.47,34.90,,TG 5 phase I,I,02/09/2004,02/09/2004,RSTT50,-1,56.90,,56.90,24.60,,0.66,,0.66,,,,596.17,596.17,257.75,,,,#WAARDE!,,,25008,2,2,,,,,,,,,0.25,2.17,,,39.90,40.60,,,,,,"100 kN Schenck, WMC","l, d",h,n,,fan,"d, RT",OB_TG5_R007,,,,,,,,,,,,,,"Clip gauge:      OB standard, Middle, Center, BTB","CG, M, C, BTB",160,3.20
2209,GEV206_I0300_0004,55,51.94,WMC,UD2,0,LM,I0300,GE1,3.78,10.54,10.51,10.53,39.73,136,136.66,,,TG 4 phase I,I,10/09/2004,10/09/2004,STC,,-27.40,,-27.40,,,,,,,,0.3255,-688.71,-688.71,,,,,#WAARDE!,,,1,,,,,,,,,,,1,,,,,,,,,,,"250 kN homebuilt, WMC",d,m,n,,fan,"d, RT",,Wyoming combined loading fixture,,,,,,,,,,,,,"Strain gauge:   TML FCA-2-11, Middle, Center, BTB","SGC, M, C, BTB",2.8 Nm,0.25
2210,GEV206_I0300_0001,55,51.94,WMC,UD2,0,LM,I0300,GE1,3.82,10.17,10.46,10.32,39.96,136,136.19,,,TG 4 phase I,I,10/09/2004,10/09/2004,STC,,-23.50,,-23.50,,,,,,,,,-596.40,-596.40,,,,,#WAARDE!,,,1,,,,,,,,,,,1,,,,37.20,,,,,,,"250 kN homebuilt, WMC",d,m,n,,fan,"d, RT",,Wyoming combined loading fixture,,,,,,,,,,,,,"Strain gauge:   TML FCA-2-11, Middle, Center, BTB","SGC, M, C, BTB",2.8 Nm,0.25
2211,GEV206_I0300_0006,55,51.94,WMC,UD2,0,LM,I0300,GE1,3.89,,10.02,10.02,38.94,136,,,,TG 4 phase I,I,10/09/2004,10/09/2004,STC,,-20.60,,-20.60,,,,,,,,,-528.96,-528.96,,,,,#WAARDE!,,,1,,,,,,,,,,,1,,,,,,,,,,,"250 kN homebuilt, WMC",d,m,n,,fan,"d, RT",,Wyoming combined loading fixture,,,,,,,,,,,,,"Strain gauge:   TML FCA-2-11, Middle, Center, BTB","SGC, M, C, BTB",2.8 Nm,0.25
2212,GEV206_I0300_0007,55,51.94,WMC,UD2,0,LM,I0300,GE1,3.88,,9.79,9.79,37.95,136,,,,TG 4 phase I,I,10/09/2004,10/09/2004,STC,,-25.50,,-25.50,,,,,,,,0.3105,-671.89,-671.89,,,,,#WAARDE!,,,1,,,,,,,,,,,1,,,,39.95,,,,,,,"250 kN homebuilt, WMC",d,m,n,,fan,"d, RT",,Wyoming combined loading fixture,,,,,,,,,,,,,"Strain gauge:   TML FCA-2-11, Middle, Center, BTB","SGC, M, C, BTB",2.8 Nm,0.25
2213,GEV206_R0300_0367,54,52.41,WMC,UD2,0,LM,R0300,GE1,3.76,25.48,25.46,25.47,95.73,145,145.95,34.75,,TG 1 phase I,I,20/02/2004,20/02/2004,CA,-1,24.70,,,24.70,,0.66,,0.66,,,,257.92,,257.92,,,,#WAARDE!,,4.27,18829,2,2,,,,,,,,,,2.17,,38.85,38.70,,,,,,,"100 kN homebuilt, WMC",l,m,n,,fan,"d, RT",,,,,,,,,,,,,,,"Strain gauge:   TML FLA-10-11, Middle, Center, BTB","SG, M, C, BTB",100 Nm,2.41
2214,GEV206_R0300_0533,71,52.28,WMC,UD2,0,LM,R0300,GE1,3.76,25.25,25.21,25.23,94.79,145,145.14,34.79,,TG 1 phase I,I,08/04/2004,15/04/2004,CA,-1,16.89,,,16.89,,0.45,,0.45,,,,178.04,,178.04,,,,#WAARDE!,,,1382433,3,3,,,,,,,,,,2.28,,39.35,39.45,,,,,,,"100 kN homebuilt, WMC",l,m,n,,fan,"d, RT",,first 300 cycles 0.1 Hz,,,,,,,,,,,,,"Strain gauge:   TML FLA-10-11, Middle, Center, BTB","SG, M, C, BTB",60 Nm,168.43
2215,GEV206_R0300_0382,54,52.41,WMC,UD2,0,LM,R0300,GE1,3.78,25.39,25.33,25.36,95.62,145,146.07,34.78,,TG 1 phase I,I,06/05/2004,06/05/2004,CA,-1,24.58,,,24.58,,0.69,,0.69,,,,256.75,,256.75,,,,#WAARDE!,,4.67,46630,2,2,,,,,,,,,,2.17,,37.65,37.60,,,,,,,"100 kN Schenck, WMC",l,h,n,,fan,"d, RT",,,,,,,,,,,,,,,"Strain gauge:   TML FLA-10-11, Middle, Center, BTB","SG, M, C, BTB",160,5.97
2216,GEV206_R0300_0523,71,52.28,WMC,UD2,0,LM,R0300,GE1,3.79,25.37,25.35,25.36,96.08,145,145.35,34.88,,TG 1 phase I,I,06/05/2004,06/05/2004,CA,-1,40.10,,,40.10,,,,,,,,417.21,,417.21,,,,#WAARDE!,,,453,1,1,,,,,,,,,,0.82,,,,,,,,,,"100 kN Schenck, WMC",l,h,n,,fan,"d, RT",,first 6 cycles at higher frequency; strain measurement unreliable,,,,,,,x,,,,,,"Strain gauge:   TML FLA-10-11, Middle, Center, BTB","SG, M, C, BTB",160,0.15
2217,GEV206_R0300_0531,71,52.28,WMC,UD2,0,LM,R0300,GE1,3.79,25.39,25.28,25.34,95.81,145,145.41,34.91,,TG 1 phase I,I,16/04/2004,19/04/2004,CA,-1,24.51,,,24.51,,0.65,,0.65,,,,255.26,,255.26,,,,#WAARDE!,,4.85,70434,2,2,,,,,,,,,,2.17,,39.70,39.50,,,,,,,"100 kN Schenck, WMC",l,h,n,,fan,"d, RT",,,,,,,,,,,,,,,"Strain gauge:   HBM 10/120LY11, Middle, Center, BTB","SG, M, C, BTB",160,9.02
2218,GEV206_R0300_0369,54,52.41,WMC,UD2,0,LM,R0300,GE1,3.80,25.51,25.25,25.38,95.95,145,146.07,34.73,,TG 1 phase I,I,23/02/2004,23/02/2004,CA,-1,17.00,,,17.00,,,,,,,,176.27,,176.27,,,,#WAARDE!,,,1121521,3,3,,,,,,,,,,4.65,,,,,,,,,,"250 kN homebuilt, WMC",l,m,n,,fan,"d, RT",,tested in 100 kN Schenck frame for first 1012 cycles (gripping pressure 160 bar); faulty calibration factor used for strain gauges,,,,,,,,,,,,,"Strain gauge:   TML FLA-10-11, Middle, Center, BTB","SG, M, C, BTB",90 Nm,67.00
2219,GEV213_R0390_0153,109,54.75,WMC,UD3,90,LM,R0390,GE1,6.32,24.97,24.96,24.97,157.62,145,144.96,34.87,,TG 3 phase I,I,26/07/2004,26/07/2004,STC,,-23.30,,-23.30,,,,,,,,0.1165,-147.80,-147.80,,,,,#WAARDE!,,,1,,,,,,,,,,,1,,,,15.75,,,,,,,"250 kN homebuilt, WMC",d,m,n,,fan,"d, RT",,"loading-unloading-reloading, stepsize 5 kN",,,,,,,,,x,,,,"Strain gauge:   HBM 10/120LY11 (transverse) & OB clip gauge, Middle, Center, BTB","SG&CG, M, C, BTB",70 Nm,0.25
2220,GEV213_R0390_0165,109,54.75,WMC,UD3,90,LM,R0390,GE1,6.42,25.05,25.00,25.03,160.50,145,144.77,34.82,,TG 3 phase I,I,26/07/2004,26/07/2004,STC,,-24.77,,-24.77,,,,,,,,0.11,-154.18,-154.18,,,,,#WAARDE!,,,1,,,,,,,,,,,1,,,,14.75,,,,,,,"250 kN homebuilt, WMC",d,m,n,,fan,"d, RT",,"loading-unloading-reloading, stepsize 5 kN",,,,,,,,,x,,,,"Strain gauge:   HBM 10/120LY11 (transverse) & OB clip gauge, Middle, Center, BTB","SG&CG, M, C, BTB",70 Nm,0.25
2221,GEV213_R0390_0523,111,55.40,WMC,UD3,90,LM,R0390,GE1,5.96,25.29,25.10,25.20,149.47,145,144.32,34.68,,TG 3 phase I,I,23/07/2004,23/07/2004,STC,,-23.00,,-23.00,,,,,,,,0.118,-153.30,-153.30,,,,,#WAARDE!,,,1,,,,,,,,,,,1,,,,16.95,,,,,,,"250 kN homebuilt, WMC",d,m,n,,fan,"d, RT",,"loading-unloading-reloading, stepsize 5 kN",,,,,,,,,x,,,,"Strain gauge:   HBM 10/120LY11 (transverse) & OB clip gauge, Middle, Center, BTB","SG&CG, M, C, BTB",70 Nm,0.25
2222,GEV213_R0390_0527,111,55.40,WMC,UD3,90,LM,R0390,GE1,6.06,25.31,25.20,25.26,152.71,145,143.75,34.61,,TG 3 phase I,I,23/07/2004,23/07/2004,STC,,-22.69,,-22.69,,,,,,,,,-148.27,-148.27,,,,,#WAARDE!,,,1,,,,,,,,,,,1,,,,16.40,,,,,,,"250 kN homebuilt, WMC",d,m,n,,fan,"d, RT",,"loading-unloading-reloading, stepsize 5 kN",,,,,,,,,x,,,,"Strain gauge:   HBM 10/120LY11 (transverse) & OB clip gauge, Middle, Center, BTB","SG&CG, M, C, BTB",70 Nm,0.25
2223,GEV213_R0390_0530,111,55.40,WMC,UD3,90,LM,R0390,GE1,6.16,25.36,25.34,25.35,155.97,145,144.33,34.77,,TG 3 phase I,I,26/07/2004,26/07/2004,STC,,-24.89,,-24.89,,,,,,,,,-159.51,-159.51,,,,,#WAARDE!,,,1,,,,,,,,,,,1,,,,,,,,,,,"250 kN homebuilt, WMC",d,m,n,,fan,"d, RT",,"loading-unloading-reloading, stepsize 5 kN",,,,,,,,,x,,,,"Strain gauge:   HBM 10/120LY11 (transverse) & OB clip gaugeMiddle, Center, BTB","SG&CG, M, C, BTB",70 Nm,0.25
2224,GEV206_R0300_0566,73,53.62,WMC,UD2,0,LM,R0300,GE1,3.57,25.26,25.21,25.24,90.00,145,145.59,34.90,,TG 3 phase I,I,23/07/2004,23/07/2004,STC,,-39.04,,-39.04,,,,,,,,0.3125,-433.35,-433.35,,,,,#WAARDE!,,,1,,,,,,,,,,,1,,,,42.65,,,,,,,"250 kN homebuilt, WMC",d,m,n,,fan,"d, RT",,"loading-unloading-reloading, stepsize 10 kN",,,,,,,,,x,,,,"Strain gauge:   HBM 10/120LY11 (transverse) & OB clip gauge, Middle, Center, BTB","SG&CG, M, C, BTB",100 Nm,0.25
2225,GEV206_R0300_0573,73,53.62,WMC,UD2,0,LM,R0300,GE1,3.62,25.31,25.26,25.29,91.31,145,145.29,34.75,,TG 3 phase I,I,22/07/2004,22/07/2004,STC,,-50.30,,-50.30,,,,,,,,,-550.30,-550.30,,,,,#WAARDE!,,,1,,,,,,,,,,,1,,,,,,,,,,,"250 kN homebuilt, WMC",d,m,n,,fan,"d, RT",,"loading-unloading-reloading, stepsize 10 kN",,,,,,,,,x,,,,"Strain gauge:   HBM 10/120LY11 (transverse) & OB clip gauge, Middle, Center, BTB","SG&CG, M, C, BTB",100 Nm,0.25
2226,GEV206_R0300_0553,72,52.97,WMC,UD2,0,LM,R0300,GE1,3.71,25.22,25.11,25.17,93.03,145,145.13,34.84,,TG 3 phase I,I,23/07/2004,23/07/2004,STC,,-40.87,,-40.87,,,,,,,,,-438.35,-438.35,,,,,#WAARDE!,,,1,,,,,,,,,,,1,,,,42.05,,,,,,,"250 kN homebuilt, WMC",d,m,n,,fan,"d, RT",,"loading-unloading-reloading, stepsize 10 kN",,,,,,,,,x,,,,"Strain gauge:   HBM 10/120LY11 (transverse) & OB clip gauge, Middle, Center, BTB","SG&CG, M, C, BTB",100 Nm,0.25
2227,GEV206_R0300_0577,84,52.47,WMC,UD2,0,LM,R0300,GE1,3.77,25.45,25.41,25.43,95.67,145,145.35,34.87,,TG 3 phase I,I,23/07/2004,23/07/2004,STC,,-35.75,,-35.75,,,,,,,,0.342,-373.39,-373.39,,,,,#WAARDE!,,,1,,,,,,,,,,,1,,,,39.05,,,,,,,"250 kN homebuilt, WMC",d,m,n,,fan,"d, RT",,"loading-unloading-reloading, stepsize 8 kN",,,,,,,,,x,,,,"Strain gauge:   HBM 10/120LY11 (transverse) & OB clip gauge, Middle, Center, BTB","SG&CG, M, C, BTB",100 Nm,0.25
2228,GEV213_R0390_0173,109,54.75,WMC,UD3,90,LM,R0390,GE1,6.24,25.09,25.05,25.07,156.19,145,144.80,34.48,,TG 3 phase I,I,11/08/2004,11/08/2004,STC,,-13.91,,-13.91,,,,,,,,,-88.98,-88.98,,,,,#WAARDE!,,,1,,,,,,,,,,,1,,,,11.50,,,,,,,"250 kN homebuilt, WMC",d,m,n,,hot air,"d, +60°C",,"loading-unloading-reloading, stepsize 5 kN",,,,,,,,,x,,,,"Strain gauge:   HBM 10/120LY11 (transverse) & OB clip gauge, Middle, Center, BTB","SG&CG, M, C, BTB",120 Nm,0.25
2229,GEV213_R0390_0163,109,54.75,WMC,UD3,90,LM,R0390,GE1,6.27,25.01,24.97,24.99,156.44,145,144.88,34.93,,TG 3 phase I,I,10/08/2004,10/08/2004,STC,,-15.13,,-15.13,,,,,,,,,-96.63,-96.63,,,,,#WAARDE!,,,1,,,,,,,,,,,1,,,,10.75,,,,,,,"250 kN homebuilt, WMC",d,m,n,,hot air,"d, +60°C",,"loading-unloading-reloading, stepsize 5 kN",,,,,,,,,x,,,,"Strain gauge:   HBM 10/120LY11 (transverse) & OB clip gauge, Middle, Center, BTB","SG&CG, M, C, BTB",120 Nm,0.25
2230,GEV213_R0390_0154,109,54.75,WMC,UD3,90,LM,R0390,GE1,6.30,25.00,24.96,24.98,157.12,145,144.37,34.68,,TG 3 phase I,I,10/08/2004,10/08/2004,STC,,-14.52,,-14.52,,,,,,,,0.0785,-92.32,-92.32,,,,,#WAARDE!,,,1,,,,,,,,,,,1,,,,11.15,,,,,,,"250 kN homebuilt, WMC",d,m,n,,hot air,"d, +60°C",,"loading-unloading-reloading, stepsize 5 kN",,,,,,,,,x,,,,"Strain gauge:   HBM 10/120LY11 (transverse) & OB clip gauge, Middle, Center, BTB","SG&CG, M, C, BTB",120 Nm,0.25
2231,GEV213_R0390_0162,109,54.75,WMC,UD3,90,LM,R0390,GE1,6.38,25.03,25.01,25.02,159.56,145,144.96,34.82,,TG 3 phase I,I,10/08/2004,10/08/2004,STC,,-15.01,,-15.01,,,,,,,,,-94.01,-94.01,,,,,#WAARDE!,,,1,,,,,,,,,,,1,,,,11.00,,,,,,,"250 kN homebuilt, WMC",d,m,n,,hot air,"d, +60°C",,"loading-unloading-reloading, stepsize 5 kN",,,,,,,,,x,,,,"Strain gauge:   HBM 10/120LY11 (transverse) & OB clip gauge, Middle, Center, BTB","SG&CG, M, C, BTB",120 Nm,0.25
2232,GEV213_R0390_0170,109,54.75,WMC,UD3,90,LM,R0390,GE1,6.11,25.07,25.03,25.05,152.93,145,145.17,34.90,,TG 3 phase I,I,11/08/2004,11/08/2004,STT,,9.39,,9.39,,,,,,,,0.073,61.38,61.38,,,,,#WAARDE!,,,1,,,,,,,,,,,1,,,10.00,,,,,,,,"250 kN homebuilt, WMC",d,m,n,,hot air,"d, +60°C",,"loading-unloading-reloading, stepsize 2 kN",,,,,,,,,x,,,,"Strain gauge:   HBM 10/120LY11 (transverse) & OB clip gauge, Middle, Center, BTB","SG&CG, M, C, BTB",120 Nm,0.25
2233,GEV213_R0390_0172,109,54.75,WMC,UD3,90,LM,R0390,GE1,6.17,25.13,25.09,25.11,154.81,145,144.82,34.72,,TG 3 phase I,I,11/08/2004,11/08/2004,STT,,7.93,,7.93,,,,,,,,,51.18,51.18,,,,,#WAARDE!,,,1,,,,,,,,,,,1,,,10.60,,,,,,,,"250 kN homebuilt, WMC",d,m,n,,hot air,"d, +60°C",,"loading-unloading-reloading, stepsize 2 kN",,,,,,,,,x,,,,"Strain gauge:   HBM 10/120LY11 (transverse) & OB clip gauge, Middle, Center, BTB","SG&CG, M, C, BTB",120 Nm,0.25
2234,GEV213_R0390_0151,109,54.75,WMC,UD3,90,LM,R0390,GE1,6.19,24.96,24.92,24.94,154.13,145,144.71,34.91,,TG 3 phase I,I,11/08/2004,11/08/2004,STT,,8.50,,8.50,,,,,,,,,55.10,55.10,,,,,#WAARDE!,,,1,,,,,,,,,,,1,,,9.30,,,,,,,,"250 kN homebuilt, WMC",d,m,n,,hot air,"d, +60°C",,"loading-unloading-reloading, stepsize 2 kN",,,,,,,,,x,,,,"Strain gauge:   HBM 10/120LY11 (transverse) & OB clip gauge, Middle, Center, BTB","SG&CG, M, C, BTB",120 Nm,0.25
2235,GEV213_R0390_0156,109,54.75,WMC,UD3,90,LM,R0390,GE1,6.24,24.95,24.92,24.94,155.50,145,144.90,34.96,,TG 3 phase I,I,10/08/2004,10/08/2004,,,-7.56,,-7.56,,,,,,,,,-48.61,-48.61,,,,,#WAARDE!,,,1,,,,,,,,,,,1,,,,,,,,,,,"250 kN homebuilt, WMC",d,m,n,,hot air,"d, +60°C",,"loading-unloading-reloading, stepsize 2 kN; strain measurement from CG1 probably unreliable (was mounted badly), apparently some compression prior to tensile loading: invalid test",x,,,,,,,,x,,,,"Strain gauge:   HBM 10/120LY11 (transverse) & OB clip gauge, Middle, Center, BTB","SG&CG, M, C, BTB",120 Nm,
2236,GEV213_R0390_0152,109,54.75,WMC,UD3,90,LM,R0390,GE1,6.26,24.99,24.91,24.95,155.94,145,144.66,34.81,,TG 3 phase I,I,11/08/2004,11/08/2004,STT,,9.15,,9.15,,,,,,,,,58.58,58.58,,,,,#WAARDE!,,,1,,,,,,,,,,,1,,,10.60,,,,,,,,"250 kN homebuilt, WMC",d,m,n,,hot air,"d, +60°C",,"loading-unloading-reloading, stepsize 2 kN",,,,,,,,,x,,,,"Strain gauge:   HBM 10/120LY11 (transverse) & OB clip gauge, Middle, Center, BTB","SG&CG, M, C, BTB",120 Nm,0.25
2237,GEV206_R0330_0009,41,51.61,WMC,UD2,30,LM,R0330,GE1,3.77,25.20,25.12,25.16,94.70,145,145.06,34.87,,TG 3 phase I,I,13/08/2004,13/08/2004,STT,,6.95,,6.95,,,,,,,,,73.31,73.31,,,,,#WAARDE!,,,1,,,,,,,,,,,,,,,,,,,,,,"250 kN homebuilt, WMC",d,m,n,,hot air,"d, +60°C",,"loading-unloading-reloading, stepsize 1.6 kN; 2 attempts, invalid test",x,,,,,,,,x,,,,"Strain gauge:   TML FRA-6-11, Middle, Center, BTB","SGR, M, C, BTB",120 Nm,0.25
2238,GEV206_R0330_0010,41,51.61,WMC,UD2,30,LM,R0330,GE1,3.81,24.80,24.71,24.76,94.15,145,144.98,34.40,,TG 3 phase I,I,13/08/2004,13/08/2004,STT,,6.47,,6.47,,,,,,,,0.6725,68.56,68.56,,,,,#WAARDE!,,,1,,,,,,,,,,,,,,,,,,,,,,"250 kN homebuilt, WMC",d,m,n,,hot air,"d, +60°C",,"loading-unloading-reloading, stepsize 1.6 kN",,,,,,,x,,x,,,,"Strain gauge:   TML FRA-6-11, Middle, Center, BTB","SGR, M, C, BTB",120 Nm,0.25
2239,GEV206_R0330_0001,41,51.61,WMC,UD2,30,LM,R0330,GE1,3.82,24.80,24.76,24.78,94.58,145,145.04,34.97,,TG 3 phase I,I,13/08/2004,13/08/2004,STT,,6.95,,6.95,,,,,,,,,73.46,73.46,,,,,#WAARDE!,,,1,,,,,,,,,,,,,,8.40,,,,,,,,"250 kN homebuilt, WMC",d,m,n,,hot air,"d, +60°C",,"loading-unloading-reloading, stepsize 2.4 kN",,,,,,,x,,x,,,,"Strain gauge:   TML FRA-6-11, Middle, Center, BTB","SGR, M, C, BTB",120 Nm,0.25
2240,GEV206_R0330_0005,41,51.61,WMC,UD2,30,LM,R0330,GE1,3.82,24.90,24.81,24.86,94.77,145,145.09,34.39,,TG 3 phase I,I,13/08/2004,13/08/2004,STT,,6.95,,6.95,,,,,,,,0.58,73.24,73.24,,,,,#WAARDE!,,,1,,,,,,,,,,,,,,9.05,,,,,,,,"250 kN homebuilt, WMC",d,m,n,,hot air,"d, +60°C",,"loading-unloading-reloading, stepsize 1.6 kN",,,,,,,,,x,,,,"Strain gauge:   TML FRA-6-11, Middle, Center, BTB","SGR, M, C, BTB",120 Nm,0.25
2241,GEV206_R0330_0006,41,51.61,WMC,UD2,30,LM,R0330,GE1,3.83,25.03,24.95,24.99,95.56,145,144.97,34.95,,TG 3 phase I,I,13/08/2004,13/08/2004,STT,,6.47,,6.47,,,,,,,,0.6265,67.56,67.56,,,,,#WAARDE!,,,1,,,,,,,,,,,,,,7.90,,,,,,,,"250 kN homebuilt, WMC",d,m,n,,hot air,"d, +60°C",,"loading-unloading-reloading, stepsize 1.6 kN",,,,,,,,,x,,,,"Strain gauge:   TML FRA-6-11, Middle, Center, BTB","SGR, M, C, BTB",120 Nm,0.25
2242,GEV206_R0330_0002,41,51.61,WMC,UD2,30,LM,R0330,GE1,3.85,24.56,24.54,24.55,94.36,145,145.02,34.49,,TG 3 phase I,I,13/08/2004,13/08/2004,STT,,6.83,,6.83,,,,,,,,,72.38,72.38,,,,,#WAARDE!,,,1,,,,,,,,,,,,,,8.50,,,,,,,,"250 kN homebuilt, WMC",d,m,n,,hot air,"d, +60°C",,"loading-unloading-reloading, stepsize 2.4 kN",,,,,,,x,,x,,,,"Strain gauge:   TML FRA-6-11, Middle, Center, BTB","SGR, M, C, BTB",120 Nm,0.25
2243,GEV206_R0300_0551,72,52.97,WMC,UD2,0,LM,R0300,GE1,3.62,25.25,25.21,25.23,91.26,145,145.38,34.90,,TG 1 phase I,I,06/05/2004,06/05/2004,CA,-1,39.83,,,39.83,,,,,,,,436.10,,436.10,,,,#WAARDE!,,,225,1,1,,,,,,,,,,0.82,,,,,,,,,,"100 kN Schenck, WMC",l,h,n,,fan,"d, RT",,no strain measurement,,,,,,,,x,,,,,,,160,0.08
2244,GEV206_R0300_0371,54,52.41,WMC,UD2,0,LM,R0300,GE1,3.64,25.45,25.30,25.38,92.09,145,146.16,34.78,,TG 1 phase I,I,11/03/2004,11/03/2004,CA,-1,17.00,,,17.00,,0.47,,0.47,,,,184.05,,184.05,,,,#WAARDE!,,,983965,3,3,,,,,,,,,,4.56,,39.65,39.50,,,,,,,"100 kN homebuilt, WMC",l,m,n,,fan,"d, RT",,no measurement data between 1000-21000 cycles,,,,,,,x,,,,,,"Strain gauge:   TML FLA-10-11, Middle, Center, BTB","SG, M, C, BTB",60 Nm,59.94
2245,GEV206_R0300_0364,53,53.40,WMC,UD2,0,LM,R0300,GE1,3.65,25.43,25.32,25.38,92.29,145,145.78,34.41,,TG 1 phase I,I,17/02/2004,17/02/2004,CA,-1,24.66,,,24.66,,0.67,,0.67,,,,266.62,,266.62,,,,#WAARDE!,,4.89,77850,2,2,,t,,,,,,,,2.17,,40.25,40.25,,,,,,,"100 kN Schenck, WMC",l,h,n,,fan,"d, RT",,,,,,,,,,,,,,,"Strain gauge:   TML FLA-10-11, Middle, Center, BTB","SG, M, C, BTB",160,9.97
2246,GEV206_R0300_0521,71,52.28,WMC,UD2,0,LM,R0300,GE1,3.66,25.32,25.26,25.29,92.45,145,145.60,35.06,,TG 1 phase I,I,08/04/2004,08/04/2004,CA,-1,39.90,,,39.90,,,,,,,,431.07,,431.07,,,,#WAARDE!,,,300,1,1,,,,,,,,,,0.82,,,,,,,,,,"100 kN homebuilt, WMC",l,m,n,,fan,"d, RT",,surface flaws: exposed fibres in gauge section; exact no. of cycles unknown (=300 +/-20); strain measurement unreliable,,,,,,,x,,,,,,"Strain gauge:   TML FLA-10-11, Middle, Center, BTB","SG, M, C, BTB",100 Nm,0.10
2247,GEV206_R0300_0373,54,52.41,WMC,UD2,0,LM,R0300,GE1,3.68,25.40,25.28,25.34,92.90,145,146.12,34.81,,TG 1 phase I,I,22/03/2004,22/03/2004,CA,-1,40.00,,,40.00,,1.12,,1.12,,,,429.53,,429.53,,,,#WAARDE!,,,32,1,1,,,,,,,,,,0.41,,39.20,39.71,,,,,,,"100 kN homebuilt, WMC",l,m,n,,fan,"d, RT",,,,,x,,,,,,,,,,"Strain gauge:   TML FLA-10-11, Middle, Center, BTB","SG, M, C, BTB",175 Nm,0.02
2248,GEV206_R0300_0368,54,52.41,WMC,UD2,0,LM,R0300,GE1,3.68,25.50,25.47,25.49,93.60,145,145.86,34.78,,TG 1 phase I,I,25/02/2004,25/02/2004,CA,-1,24.70,,,24.70,,0.65,,0.65,,,,263.73,,263.73,,,,#WAARDE!,,4.28,19151,2,2,,,,,,,,,,2.17,,39.70,39.55,,,,,,,"100 kN homebuilt, WMC",l,m,n,,fan,"d, RT",,,,,,,,,,,,,,,"Strain gauge:   TML FLA-10-11, Middle, Center, BTB","SG, M, C, BTB",60 Nm,2.45
2249,GEV206_R0300_0552,72,52.97,WMC,UD2,0,LM,R0300,GE1,3.68,25.24,25.14,25.19,92.52,145,145.20,34.84,,TG 1 phase I,I,06/05/2004,06/05/2004,CA,-1,39.72,,,39.72,,,,,,,,428.48,,428.48,,,,#WAARDE!,,,229,1,1,,,,,,,,,,0.82,,,,,,,,,,"100 kN Schenck, WMC",l,h,n,,fan,"d, RT",,no strain measurement,,,,,,,,x,,,,,,,160,0.08
2250,GEV206_R0300_0375,54,52.41,WMC,UD2,0,LM,R0300,GE1,3.71,25.35,25.25,25.30,93.55,145,145.45,34.58,,TG 1 phase I,I,23/03/2004,23/03/2004,CA,-1,40.00,,,40.00,,1.10,,1.10,,,,426.73,,426.73,,,,#WAARDE!,,,666,1,1,,,,,,,,,,0.41,,39.75,39.90,,,,,,,"100 kN homebuilt, WMC",l,m,n,,fan,"d, RT",,,,,,,,,,,,,,,"Strain gauge:   TML FLA-10-11, Middle, Center, BTB","SG, M, C, BTB",175 Nm,0.45
2251,GEV206_R0300_0532,71,52.28,WMC,UD2,0,LM,R0300,GE1,3.72,25.39,25.34,25.37,94.26,145,145.18,34.79,,TG 1 phase I,I,09/06/2004,10/06/2004,CA,-1,24.58,,,24.58,,0.65,,0.65,,,,260.50,,260.50,,,,#WAARDE!,,4.83,68131,2,2,,,,,,,,,,2.17,,39.00,39.20,,,,,,,"100 kN Schenck, WMC",l,h,n,,fan,"d, RT",,,,,,,,,,,,,,,"Strain gauge&Clip gauge: TML FLA-10-11, OB cg, Middle, Center, BTB","SG&CG, M, C, BTB",160,8.72
2252,GEV206_R0300_0377,54,52.41,WMC,UD2,0,LM,R0300,GE1,3.72,25.34,25.32,25.33,94.19,145,145.84,34.90,,TG 1 phase I,I,23/02/2004,23/02/2004,CA,-1,17.00,,,17.00,,0.46,,0.46,,,,180.41,,180.41,,,,#WAARDE!,,,104565,3,3,,,,,,,,,,2.28,,38.85,38.70,,,,,,,"100 kN homebuilt, WMC",l,m,n,,fan,"d, RT",,premature failure due to computer reset,x,,,,,,,,,,,,"Strain gauge:   TML FLA-10-11, Middle, Center, BTB","SG, M, C, BTB",90 Nm,12.74
2253,GEV206_R0300_0370,54,52.41,WMC,UD2,0,LM,R0300,GE1,3.73,25.49,25.39,25.44,94.70,145,146.06,34.75,,TG 1 phase I,I,26/02/2004,26/02/2004,CA,-1,17.00,,,17.00,,0.47,,0.47,,,,179.15,,179.15,,,,#WAARDE!,,,847417,3,3,,,,,,,,,,4.56,,39.00,39.05,,,,,,,"100 kN homebuilt, WMC",l,m,n,,fan,"d, RT",,test interrupted couple of times; clamping torque raised from 60 to 70 after 174583 cycles,,,,,,,,,,,,,"Strain gauge:   TML FLA-10-11, Middle, Center, BTB","SG, M, C, BTB",70 Nm,51.62
2254,GEV206_R0300_0378,54,52.41,WMC,UD2,0,LM,R0300,GE1,3.75,25.29,25.28,25.29,94.67,145,146.01,34.79,,TG 1 phase I,I,15/03/2004,15/03/2004,CA,-1,16.90,,,16.90,,0.47,,0.47,,,,178.47,,178.47,,,,#WAARDE!,,,999129,3,3,,,,,,,,,,2.28,,38.50,38.35,,,,,,,"100 kN homebuilt, WMC",l,m,n,,fan,"d, RT",,test interrupted couple of times,,,,,,,,,,,,,"Strain gauge:   TML FLA-10-11, Middle, Center, BTB","SG, M, C, BTB",60 Nm,121.73
2255,GEV207_R0400_0940,174,54.96,WMC,MD2,0,LM,R0400,GE1,6.41,24.78,24.76,24.77,158.59,150,150.22,40.12,,TG 5 phase I,I,06/10/2004,07/10/2004,PRSTT80,-1,30.11,,,30.11,,0.72,,0.72,,,,189.79,,189.79,,,,#WAARDE!,,,20338,2,2,,,,,,,,,,1.44,,27.60,26.70,,,,,,,"100 kN Schenck, WMC",l,h,n,28.8,fan,"d, RT",OB_TG5_R007,"outer layer seems to be off-axis, ca. 1 degree",,,,,,,,,,,,,"Clip gauge:      OB standard, Middle, Center, BTB","CG, M, C, BTB",160,3.92
2256,GEV207_R0400_0882,174,54.96,WMC,MD2,0,LM,R0400,GE1,6.48,24.86,24.83,24.85,160.90,150,150.66,39.83,,TG 5 phase I,I,01/12/2004,02/12/2004,PRSTT80,-1,30.14,,,30.14,,0.71,,0.71,,,,187.21,,187.21,,,,#WAARDE!,,,29980,2,2,,,,,,,,,,1.44,,28.00,26.65,,,,,,,"100 kN Schenck, WMC",l,h,n,,fan,"d, RT",OB_TG5_R007,,,,,,,,,,,,,,"Clip gauge:      OB standard, Middle, Center, BTB","CG, M, C, BTB",160,5.78
2257,GEV207_R0400_0874,174,54.96,WMC,MD2,0,LM,R0400,GE1,6.40,25.00,24.96,24.98,159.74,150,150.30,39.77,,TG 5 phase I,I,04/11/2004,08/11/2004,,10,-43.80,,,-43.80,,1.10,,1.10,,,,-273.97,,-273.97,,,,#WAARDE!,,,20049,3,3,,,,,,,,,,3.15,,,28.55,,,,,,,,,,,,fan,"d, RT",,"test failed; outer layer seems to be off-axis, ca. 2 degrees (intended as RSTT20)",x,,,,,,,,,,,,"Clip gauge:      OB standard, Middle, Center, BTB","CG, M, C, BTB","160 bar, 220 bar",1.77
2258,GEV207_R0400_0873,174,54.96,WMC,MD2,0,LM,R0400,GE1,6.51,24.74,24.74,24.74,161.06,150,150.71,39.91,,TG 5 phase I,I,02/12/2004,03/12/2004,PRSTC80,-1,30.03,,,30.03,,0.69,,0.69,,,,186.46,,186.46,,,,#WAARDE!,,,32411,2,2,,,,,,,,,,1.44,,29.10,27.40,,,,,,,"100 kN Schenck, WMC",l ,h,n,,fan,"d, RT",OB_TG5_R007,"outer layer seems to be off-axis, ca. 2 degrees",,,,,,,,,,,,,"Clip gauge:      OB standard, Middle, Center, BTB","CG, M, C, BTB",160,6.25
2259,GEV207_R0400_0865,174,54.96,WMC,MD2,0,LM,R0400,GE1,6.42,25.01,24.98,25.00,160.31,150,150.63,39.86,,TG 5 phase I,I,30/09/2004,04/10/2004,PRSTC80,-1,22.11,,,22.11,,,,,,,,137.84,,137.84,,,,#WAARDE!,,,342551,3,3,,,,,,,,,,2.57,,,,,,,,,,"100 kN Schenck, WMC",l,h,n,,fan,"d, RT",OB_TG5_R007,"outer layer seems to be off-axis, ca. 2 degrees",,,,,,,,,,,,,"Clip gauge:      OB standard, Middle, Center, BTB","CG, M, C, BTB",160,37.02
2260,GEV207_R0400_0862,174,54.96,WMC,MD2,0,LM,R0400,GE1,6.40,25.01,24.94,24.98,159.49,150,151.02,40.10,,TG 5 phase I,I,29/11/2004,29/11/2004,PRSTT80,-1,30.27,,,30.27,,,,,,,,189.52,,189.52,,,,#WAARDE!,,,22868,2,2,,,,,,,,,,1.44,,28.15,,,,,,,,"100 kN Schenck, WMC",l ,h,n,20.5,fan,"d, RT",OB_TG5_R007,"outer layer seems to be off-axis, ca. 2 degrees",,,,,,,,,,,,,"Clip gauge:      OB standard, Middle, Center, BTB","CG, M, C, BTB",160,4.41
2261,GEV207_R0400_0836,175,54.71,WMC,MD2,0,LM,R0400,GE1,6.47,25.31,25.26,25.29,163.50,150,150.90,39.84,,TG 5 phase I,I,25/11/2004,25/11/2004,PRSTC50,-1,39.07,,,39.07,,0.95,,0.95,,,,238.73,,238.73,,,,#WAARDE!,,,1339,1b,1b,,,,,,,,,,0.88,,27.55,25.50,,,,,,,"100 kN Schenck, WMC",l ,h,n,,fan,"d, RT",OB_TG5_R007,"outer layer seems to be off-axis, ca. 1 degree",,,,,,,,,,,,,"Clip gauge:      OB standard, Middle, Center, BTB","CG, M, C, BTB",160,0.42
2262,GEV207_R0400_0834,175,54.71,WMC,MD2,0,LM,R0400,GE1,6.39,24.76,24.74,24.75,157.96,150,151.00,40.10,,TG 5 phase I,I,08/10/2004,12/10/2004,PRSTC80,-1,21.90,,,21.90,,,,,,,,138.58,,138.58,,,,#WAARDE!,,,621338,3,3,,,,,,,,,,2.57,,27.85,,,,,,,,"100 kN Schenck, WMC",l,h,n,,fan,"d, RT",OB_TG5_R007,"outer layer seems to be off-axis, ca. 1 degree",x,,,,,,,,,,,,"Clip gauge:      OB standard, Middle, Center, BTB","CG, M, C, BTB",160,67.16
2263,GEV207_R0400_0823,175,54.71,WMC,MD2,0,LM,R0400,GE1,6.34,25.05,25.03,25.04,158.57,150,150.64,39.86,,TG 5 phase I,I,06/10/2004,06/10/2004,PRSTT80,-1,38.72,,,38.72,,,,,,,,244.09,,244.09,,,,#WAARDE!,,,2988,1b,1b,,,,,,,,,,0.88,,28.60,27.20,,,,,,,"100 kN Schenck, WMC",l,h,n,14.7,fan,"d, RT",OB_TG5_R007,"outer layer seems to be off-axis, ca. 1 degree",,,,,,,,,,,,,"Clip gauge:      OB standard, Middle, Center, BTB","CG, M, C, BTB","160 , 280 ",0.94
2264,GEV207_R0400_0821,175,54.71,WMC,MD2,0,LM,R0400,GE1,6.32,25.13,25.07,25.10,158.44,150,150.77,39.96,,TG 5 phase I,I,29/10/2004,31/10/2004,PRSTT80,-1,22.19,,,22.19,,,,,,,,139.88,,139.88,,,,#WAARDE!,,,567377,3,3,,,,,,,,,,2.57,,,27.40,,,,,,,"100 kN Schenck, WMC",l,h,n,14.2,fan,"d, RT",OB_TG5_R007,"outer layer seems to be off-axis, ca. 1 degree",,,,,,,,,,,,,"Clip gauge:      OB standard, Middle, Center, BTB","CG, M, C, BTB",160,61.32
2265,GEV207_R0400_0819,175,54.71,WMC,MD2,0,LM,R0400,GE1,6.38,24.70,24.66,24.68,157.27,150,150.80,40.08,,TG 5 phase I,I,25/11/2004,26/11/2004,PRSTT80,-1,29.93,,,29.93,,0.70,,0.70,,,,190.16,,190.16,,,,#WAARDE!,,,22866,2,2,,,,,,,,,,1.44,,29.15,27.85,,,,,,,"100 kN Schenck, WMC",l ,h,n,15.2,fan,"d, RT",OB_TG5_R007,"outer layer seems to be off-axis, ca. 1 degree",,,,,,,,,,,,,"Clip gauge:      OB standard, Middle, Center, BTB","CG, M, C, BTB",160,4.41
2266,GEV207_R0400_0805,175,54.71,WMC,MD2,0,LM,R0400,GE1,6.37,24.98,24.96,24.97,159.00,150,150.70,40.04,,TG 5 phase I,I,30/11/2004,01/12/2004,PRSTT80,-1,30.29,,,30.29,,0.70,,0.70,,,,190.43,,190.43,,,,#WAARDE!,,,20872,2,2,,,,,,,,,,1.44,,27.65,27.00,,,,,,,"100 kN Schenck, WMC",l ,h,n,,fan,"d, RT",OB_TG5_R007,,,,,,,,,,,,,,"Clip gauge:      OB standard, Middle, Center, BTB","CG, M, C, BTB",160,4.03
2267,GEV207_R0400_0775,119,54.42,WMC,MD2,0,LM,R0400,GE1,6.43,25.11,25.05,25.08,160.95,150,150.83,39.87,,TG 5 phase I,I,17/09/2004,18/09/2004,PRSTT80,-1,22.18,,,22.18,,,,,,,,137.65,,137.65,,,,#WAARDE!,,,384721,3,3,,,,,,,,,,2.57,,29.30,28.90,,,,,,,"100 kN Schenck, WMC",l ,h,n,21.0,fan,"d, RT",OB_TG5_R007,,,,,,,,,,,,,,"Clip gauge:      OB standard, Middle, Center, BTB","CG, M, C, BTB",160,41.58
