Repository: maanpandya/Fatigue-Life-Analysis-Composites

# Fatigue-Life-Analysis-Composites
Analyzing factors affecting fatigue life in composite laminates for wind energy applications

File: Data processing/optimatforpy.csv (part 18 of 35)
nr,Name,Plate,Fibre Volume Fraction,Lab,Laminate ,Cut angle ,Manufacturer,Geometry,Material,taverage,wmax,wmin,waverage,area,Lnominal,Lmeasured,Lgauge,Radius (waist),TG and phase,Phase,start date,end date,Test type,R-value1,Fmax,Ferror,Fstatic,Ffatigue,"Fmax, 90",epsmax,epsstatic,epsfatigue,eps90,eps45,Nu,smax,"smax,static","smax, fatigue",shear strain,shear strength,shear modulus (near other moduli),Torquemax,Torquefatigue,Torquestatic,Ncycles,level,levelcalc,Nspectrum,failure mode,runout,R-value2,Fmax2,epsmax2,smax2,Ncycles2,ratedisplacement,f,f2,Eit,Eic,Eft,Efc,"Elur,front","Elur, back",eps_max_t,eps_max_c,Machine,control,grip,ABG,Temp.,Temp. control,Environment,Reference document,Remarks,Invalid ,Bending ,Buckling ,Overheating,Tab failure ,Delaminated ,Incomplete measurement data ,Strain from E ,LUR,TEC,data delivered under name,Repair characteristics,Strain measurement equipment (long),Strain measurement equipment (short),Grip pressure,time per test
2268,GEV207_R0400_0771,120,54.59,WMC,MD2,0,LM,R0400,GE1,6.37,25.51,25.50,25.51,162.37,150,150.67,39.78,,TG 5 phase I,I,05/10/2004,06/10/2004,PRSTT80,-1,30.95,,,30.95,,0.72,,0.72,,,,190.58,,190.58,,,,#WAARDE!,,,19164,2,2,,,,,,,,,,1.44,,27.90,,,,,,,,"100 kN Schenck, WMC",l ,h,n,13.2,fan,"d, RT",OB_TG5_R007,,,,,,,,,,,,,,"Clip gauge:      OB standard, Middle, Center, BTB","CG, M, C, BTB",160,3.70
2269,GEV207_R0400_0770,120,54.59,WMC,MD2,0,LM,R0400,GE1,6.37,25.53,25.52,25.53,162.56,150,149.91,39.77,,TG 5 phase I,I,05/10/2004,05/10/2004,PRSTT80,-1,39.48,,,39.48,,-0.83,,-0.83,,,,242.81,,242.81,,,,#WAARDE!,,,3065,1,1b,,,,,,,,,,0.88,,29.05,27.40,,,,,,,"100 kN Schenck, WMC",l ,h,n,16.1,fan,"d, RT",OB_TG5_R007,,,,,,,,,,,,,,"Clip gauge:      OB standard, Middle, Center, BTB","CG, M, C, BTB",160,0.97
2270,GEV207_R0400_0765,120,54.59,WMC,MD2,0,LM,R0400,GE1,6.35,25.45,25.43,25.44,161.48,150,150.26,39.72,,TG 5 phase I,I,10/09/2004,13/09/2004,PRSTT80,-1,22.51,,,22.51,,,,,,,,139.34,,139.34,,,,#WAARDE!,,,662742,3,3,,,,,,,,,,2.57,,,,,,,,,,"100 kN Schenck, WMC",l ,h,n,22.0,fan,"d, RT",OB_TG5_R007,,,,,,,,,,,,,,"Clip gauge:      OB standard, Middle, Center, BTB","CG, M, C, BTB","160 , 280 ",71.63
2271,GEV207_R0400_0618,88,54.11,WMC,MD2,0,LM,R0400,GE1,6.47,25.13,25.09,25.11,162.21,150,150.21,40.04,,TG 5 phase I,I,08/12/2004,08/12/2004,PRSTT80,-1,38.81,,,38.81,,,,,,,,239.07,,239.07,,,,#WAARDE!,,,2905,1b,1b,,,,,,,,,,0.88,,28.50,26.50,,,,,,,"100 kN Schenck, WMC",l ,h,n,,fan,"d, RT",OB_TG5_R007,,,,,,,,,,,,,,"Clip gauge:      OB standard, Middle, Center, BTB","CG, M, C, BTB",160,0.92
2272,GEV207_S3400_0002,130,53.50,CRES,MD2,0,LM,S3400,GE1,7.43,25.97,25.94,25.96,192.88,610,,500.00,,TG 4 phase I,I,13/01/2005,13/01/2005,STT,,86.42,,86.42,,,1.63,1.63,,,,,448.04,448.04,,,,,14527.08,,,1,,,,t,,,,,,,4,,,30.84,,,,,,0.0145,#DELING.DOOR.0!,"250 kN MTS, CRES",l,h,,,,"d, RT",,"Repaired specimen, serious bending (E-modulus average over 35.0 & 27.6 Gpa)",,x,,,,x,,,,,GEV207_S0400_002 1:75 2/3H,"1:75, 2/3","Strain gauge:   HBM 6/350 LY41, Middle, Center, BTB","SG, M, C, BTB",120,0.25
2273,GEV207_S3400_0001,130,53.50,CRES,MD2,0,LM,S3400,GE1,7.34,25.98,25.96,25.97,190.52,610,,500.00,,TG 4 phase I,I,13/01/2005,13/01/2005,STT,,80.67,,80.67,,,1.47,1.47,,,,,423.43,423.43,,,,,13261.17,,,1,,,,t,,,,,,,4,,,31.93,,,,,,0.0133,#DELING.DOOR.0!,"250 kN MTS, CRES",l,h,,,,"d, RT",,"Repaired specimen, serious bending (E-modulus average over 28.7 & 36.0 Gpa)",,x,,,,x,,,,,GEV207_S0400_001 1:75 2/3H,"1:75, 2/3","Strain gauge:   HBM 6/350 LY41, Middle, Center, BTB","SG, M, C, BTB",120,0.25
2274,GEV207_S3200_0005,131,51.77,CRES,MD2,0,LM,S3200,GE1,7.49,25.91,25.90,25.91,193.93,610,,500.00,,TG 4 phase I,I,13/01/2005,13/01/2005,STT,,87.58,,87.58,,,1.66,1.66,,,,,451.53,451.53,,,,,14621.65,,,1,,,,t,,,,,,,4,,,30.88,,,,,,0.0146,#DELING.DOOR.0!,"250 kN MTS, CRES",l,h,,,,"d, RT",,"Repaired specimen, serious bending (E-modulus average over 35.9 & 27.2 Gpa)",,x,,,,x,,,,,GEV207_S0400_005 1:50 2/3H,"1:50, 2/3","Strain gauge:   HBM 6/350 LY41, Middle, Center, BTB","SG, M, C, BTB",120,0.25
2275,GEV207_S3200_0004,131,51.77,CRES,MD2,0,LM,S3200,GE1,7.54,25.94,25.90,25.92,195.51,610,,500.00,,TG 4 phase I,I,13/01/2005,13/01/2005,STT,,77.10,,77.10,,,1.41,1.41,,,,,394.29,394.29,,,,,12606.44,,,1,,,,t,,,,,,,4,,,31.28,,,,,,0.0126,#DELING.DOOR.0!,"250 kN MTS, CRES",l,h,,,,"d, RT",,"Repaired specimen, serious bending (E-modulus average over 27.7 & 35.9 Gpa)",,x,,,,x,,,,,GEV207_S0400_004 1:50 2/3H,"1:50, 2/3","Strain gauge:   HBM 6/350 LY41, Middle, Center, BTB","SG, M, C, BTB",120,0.25
2276,GEV207_S3200_0003,131,51.77,CRES,MD2,0,LM,S3200,GE1,7.47,25.88,25.85,25.86,193.15,610,,500.00,,TG 4 phase I,I,13/01/2005,13/01/2005,STT,,87.81,,87.81,,,1.70,1.70,,,,,454.69,454.69,,,,,14878.94,,,1,,,,t,,,,,,,4,,,30.56,,,,,,0.0149,#DELING.DOOR.0!,"250 kN MTS, CRES",l,h,,,,"d, RT",,"Repaired specimen, serious bending (E-modulus average over 34.5 & 27.4 Gpa)",,x,,,,x,,,,,GEV207_S0400_003 1:50 2/3H,"1:50, 2/3","Strain gauge:   HBM 6/350 LY41, Middle, Center, BTB","SG, M, C, BTB",120,0.25
2277,GEV207_S3200_0002,131,51.77,CRES,MD2,0,LM,S3200,GE1,7.54,25.91,25.89,25.90,195.27,610,,500.00,,TG 4 phase I,I,12/01/2005,12/01/2005,STT,,94.82,,94.82,,,1.63,1.63,,,,,485.54,485.54,,,,,15516.07,,,1,,,,t,,,,,,,4,,,31.29,,,,,,0.0155,#DELING.DOOR.0!,"250 kN MTS, CRES",l,h,,,,"d, RT",,"Repaired specimen, serious bending (E-modulus average over 28.3 & 34.9 Gpa), maximum strain only from one s.g.",,x,,,,x,,,,,GEV207_S0400_002 1:50 2/3H,"1:50, 2/3","Strain gauge:   HBM 6/350 LY41, Middle, Center, BTB","SG, M, C, BTB",120,0.25
2278,GEV207_S3200_0001,131,51.77,CRES,MD2,0,LM,S3200,GE1,7.48,25.90,25.86,25.89,193.52,610,,500.00,,TG 4 phase I,I,12/01/2005,12/01/2005,STT,,87.87,,87.87,,,1.64,1.64,,,,,453.98,453.98,,,,,14603.62,,,1,,,,t,,,,,,,4,,,31.09,,,,,,0.0146,#DELING.DOOR.0!,"250 kN MTS, CRES",l,h,,,,"d, RT",,"Repaired specimen, watch out renamed specimen (original name in column K), serious bending (E-modulus average over 27.4 &35.9 Gpa)",,x,,,,x,,,,,GEV207_S0400_001 1:50 2/3H,"1:50, 2/3","Strain gauge:   HBM 6/350 LY41, Middle, Center, BTB","SG, M, C, BTB",120,0.25
2279,GEV206_R0300_0259,44,50.82,CRES,UD2,0,LM,R0300,GE1,3.63,24.78,24.75,24.77,89.80,145,,35.00,,TG 1 phase I,I,02/08/2004,31/08/2004,CA,-1,12.38,,,12.38,,0.34,,0.34,,,,137.84,,137.84,,,,#WAARDE!,,,19854604,4,4,,c,,,,,,,  ,8.09,,40.02,39.89,,,,,,,"250 kN MTS, CRES",l,h,,43.0,fan,"d, RT",OB_TG1_R0011,"Specimen was first loaded to -12kN very fast, temperature is indicative only of the maximum temperature on the surface, because after the first cycles the PT100 stopped reading ",,,,x,x,,,,,,GEV206_R0300_0259,,"Strain gauge:   HBM 6/350 LY41, Middle, Center, BTB","SG, M, C, BTB",120,681.73
2280,GEV207_R0400_0376,61,51.88,CRES,MD2,0,LM,R0400,GE1,6.79,25.42,25.41,25.42,172.63,150,,40.00,,TG 1 phase I,I,20/07/2004,20/07/2004,STT,,88.49,,88.49,,,,,,,,,512.53,512.53,,,,,#DELING.DOOR.0!,,,1,,,,t,,,,,,,0.5,,,,,,,,,,,"250 kN MTS, CRES",d,h,,,,"d, RT",,Specimen was used to check data from TG4 results,,,,,,,,,,,GEV207_R0400_0376,,,,120,0.25
2281,GEV207_S0300_0024,126,52.83,CRES,MD2,0,LM,S0300,GE1,6.35,25.32,25.28,25.30,160.76,610,,500.00,,TG 4 phase I,I,21/07/2004,21/07/2004,STT,,100.71,,100.71,,,,,,,,,626.48,626.48,,,,,20755.94,,,1,,,,t,,,,,,,4,,,30.18,,,,,,0.0208,#DELING.DOOR.0!,"250 kN MTS, CRES",d,h,,,,"d, RT",,,,,,,,,,,,,GEV207_S0300_0024,,"Strain gauge:   HBM 6/350 LY41, Middle, Center, BTB","SG, M, C, BTB",120,0.25
2282,GEV207_S0300_0022,126,52.83,CRES,MD2,0,LM,S0300,GE1,6.29,25.20,25.17,25.19,158.52,610,,500.00,,TG 4 phase I,I,21/07/2004,21/07/2004,STT,,101.79,,101.79,,,,,,,,,642.02,642.02,,,,,21244.95,,,1,,,,t,,,,,,,4,,,30.22,,,,,,0.0212,#DELING.DOOR.0!,"250 kN MTS, CRES",d,h,,,,"d, RT",,,,,,,,,,,,,GEV207_S0300_0022,,"Strain gauge:   HBM 6/350 LY41, Middle, Center, BTB","SG, M, C, BTB",120,0.25
2283,GEV207_S0300_0021,126,52.83,CRES,MD2,0,LM,S0300,GE1,6.31,25.33,25.31,25.32,159.88,610,,500.00,,TG 4 phase I,I,20/07/2004,20/07/2004,STT,,100.38,,100.38,,,,,,,,,627.88,627.88,,,,,20904.36,,,1,,,,t,,,,,,,4,,,30.04,,,,,,0.0209,#DELING.DOOR.0!,"250 kN MTS, CRES",d,h,,,,"d, RT",,,,,,,,,,,,,GEV207_S0300_0021,,"Strain gauge:   HBM 6/350 LY41, Middle, Center, BTB","SG, M, C, BTB",120,0.25
2284,GEV207_S0300_0023,126,52.83,CRES,MD2,0,LM,S0300,GE1,6.38,25.27,25.25,25.26,161.22,610,,500.00,,TG 4 phase I,I,16/07/2004,16/07/2004,STT,,104.01,,104.01,,,,,,,,,645.19,645.19,,,,,21542.10,,,1,,,,t,,,,,,,4,,,29.95,,,,,,0.0215,#DELING.DOOR.0!,"250 kN MTS, CRES",d,h,,,,"d, RT",,,,,,,,,,,,,GEV207_S0300_0023,,"Strain gauge:   HBM 6/350 LY41, Middle, Center, BTB","SG, M, C, BTB",120,0.25
2285,GEV207_S0300_0054,127,55.84,CRES,MD2,0,LM,S0300,GE1,6.33,25.46,25.39,25.41,160.87,610,,500.00,,TG 4 phase I,I,16/07/2004,16/07/2004,STT,,99.24,,99.24,,,,,,,,,616.80,616.80,,,,,20645.87,,,1,,,,t,,,,,,,4,,,29.88,,,,,,0.0206,#DELING.DOOR.0!,"250 kN MTS, CRES",d,h,,,,"d, RT",,Specimen was first loaded to 95kN then unloaded and reloaded to failure,,,,,,,,,,,GEV207_S0300_0054,,"Strain gauge:   HBM 6/350 LY41, Middle, Center, BTB","SG, M, C, BTB",120,0.25
2286,GEV207_R0400_0566,88,54.11,DLR,MD2,0,LM,R0400,GE1,6.37,,,25.12,160.01,150,,40.00,,TG 1 phase I,I,22/03/2004,22/03/2004,CA,-0.4,40.00,,,40.00,,0.88,,0.88,,,,249.98,,249.98,,,,#WAARDE!,,,7567,,2,,t,,,,,,,,1.45,,28.33,28.23,,,,,,,"200 kN HUN, DLR",l,m,n,,fan,"d, RT",OB_TG1_R022,,,,,,,,,,,,,,"Strain gauge:   TML FLA-6-11-1L, Middle, Center, BTB","SG, M, C, BTB",,1.45
2287,GEV207_R0400_0562,88,54.11,DLR,MD2,0,LM,R0400,GE1,6.30,,,25.10,158.13,150,,40.00,,TG 1 phase I,I,24/03/2004,24/03/2004,CA,-0.4,35.58,,,35.58,,0.78,,0.78,,,,225.00,,225.00,,,,#WAARDE!,,,13070,,2,,t,,,,,,,,1.80,,28.82,28.83,,,,,,,"200 kN HUN, DLR",l,m,n,,fan,"d, RT",OB_TG1_R022,,,,,,,,,,,,,,"Strain gauge:   TML FLA-6-11-1L, Middle, Center, BTB","SG, M, C, BTB",,2.02
2288,GEV207_R0400_0561,88,54.11,DLR,MD2,0,LM,R0400,GE1,6.41,,,25.22,161.66,150,,40.00,,TG 1 phase I,I,15/06/2004,15/06/2004,CA,-0.4,25.81,,,25.81,,0.75,,0.75,,,,159.66,,159.66,,,,#WAARDE!,,,10863,,3,,t,,,,,,,,1.80,,29.51,,,,,,,,"200 kN HUN, DLR",l,m,n,,fan,"d, RT",OB_TG1_R022,,,,,,,,,,,,,,"Strain gauge:   TML FLA-6-11-1L, Middle, Center, BTB","SG, M, C, BTB",,1.68
2289,GEV207_R0400_0548,87,53.26,DLR,MD2,0,LM,R0400,GE1,6.43,,,25.23,162.23,150,,40.00,,TG 1 phase I,I,28/06/2004,29/06/2004,CA,-0.4,29.77,,,29.77,,0.64,,0.64,,,,183.51,,183.51,,,,#WAARDE!,,,69767,,3,,t,,,,,,,,2.61,,28.76,28.78,,,,,,,"200 kN HUN, DLR",l,m,n,,fan,"d, RT",OB_TG1_R022,,,,,,,,,,,,,,"Strain gauge:   TML FLA-6-11-1L, Middle, Center, BTB","SG, M, C, BTB",,7.43
2290,GEV207_R0400_0547,87,53.26,DLR,MD2,0,LM,R0400,GE1,6.42,,,25.28,162.30,150,,40.00,,TG 1 phase I,I,29/06/2004,30/06/2004,CA,-0.4,27.30,,,27.30,,0.58,,0.58,,,,168.21,,168.21,,,,#WAARDE!,,,116481,,3,,t,,,,,,,,3.11,,29.03,29.23,,,,,,,"200 kN HUN, DLR",l,m,n,,fan,"d, RT",OB_TG1_R022,,,,,,,,,,,,,,"Strain gauge:   TML FLA-6-11-1L, Middle, Center, BTB","SG, M, C, BTB",,10.40
2291,GEV207_R0400_0461,81,52.89,DLR,MD2,0,LM,R0400,GE1,6.65,,,25.22,167.71,150,,40.00,,TG 1 phase I,I,17/06/2004,24/06/2004,CA,-0.4,25.22,,,25.22,,0.56,,0.56,,,,150.38,,150.38,,,,#WAARDE!,,,2308278,,3,,t,,,,,,,,3.63,,26.83,26.98,,,,,,,"200 kN HUN, DLR",l,m,n,,fan,"d, RT",OB_TG1_R022,,,x,,,,,,,,,,,"Strain gauge:   TML FLA-6-11-1L, Middle, Center, BTB","SG, M, C, BTB",,176.64
2292,GEV207_R0400_0460,81,52.89,DLR,MD2,0,LM,R0400,GE1,6.60,,,25.20,166.32,150,,40.00,,TG 1 phase I,I,17/06/2004,17/06/2004,CA,-0.4,54.93,,,54.93,,1.26,,1.26,,,,330.27,,330.27,,,,#WAARDE!,,,2265,,1b,,t,,,,,,,,0.76,,26.20,25.75,,,,,,,"200 kN HUN, DLR",l,m,n,,fan,"d, RT",OB_TG1_R022,,,,,,,,,,,,,,"Strain gauge:   TML FLA-6-11-1L, Middle, Center, BTB","SG, M, C, BTB",,0.83
2293,GEV207_R0400_0459,81,52.89,DLR,MD2,0,LM,R0400,GE1,6.68,,,25.27,168.80,150,,40.00,,TG 1 phase I,I,17/06/2004,17/06/2004,CA,-0.4,47.25,,,47.25,,1.05,,1.05,,,,279.91,,279.91,,,,#WAARDE!,,,14519,,1b,,t,,,,,,,,1.03,,26.68,26.42,,,,,,,"200 kN HUN, DLR",l,m,n,,fan,"d, RT",OB_TG1_R022,,,,,,,,,,,,,,"Strain gauge:   TML FLA-6-11-1L, Middle, Center, BTB","SG, M, C, BTB",,3.92
2294,GEV207_R0400_0458,80,51.76,DLR,MD2,0,LM,R0400,GE1,6.63,,,25.22,167.21,150,,40.00,,TG 1 phase I,I,16/06/2004,17/06/2004,CA,-0.4,40.10,,,40.10,,0.90,,0.90,,,,239.82,,239.82,,,,#WAARDE!,,,36849,,2,,t,,,,,,,,1.45,,26.75,26.46,,,,,,,"200 kN HUN, DLR",l,m,n,,fan,"d, RT",OB_TG1_R022,,,,,,,,,,,,,,"Strain gauge:   TML FLA-6-11-1L, Middle, Center, BTB","SG, M, C, BTB",,7.06
2295,GEV207_R0400_0457,80,51.76,DLR,MD2,0,LM,R0400,GE1,6.64,,,25.33,168.19,150,,40.00,,TG 1 phase I,I,15/06/2004,16/06/2004,CA,-0.4,35.97,,,35.97,,0.79,,0.79,,,,213.86,,213.86,,,,#WAARDE!,,,103657,,2,,t,,,,,,,,1.80,,27.07,27.97,,,,,,,"200 kN HUN, DLR",l,m,n,,fan,"d, RT",OB_TG1_R022,,,,,,,,,,,,,,"Strain gauge:   TML FLA-6-11-1L, Middle, Center, BTB","SG, M, C, BTB",,16.00
2296,GEV207_R0400_0305,57,52.98,DLR,MD2,0,LM,R0400,GE1,6.57,,,25.19,165.50,150,,40.00,,TG 1 phase I,I,26/11/2003,26/11/2003,CA,0.1,25.65,,,25.65,,0.57,,0.57,,,,154.99,,154.99,,,,#WAARDE!,,,,,4,,,,,,,,,,11.00,,27.38,,,,,,,,"200 kN HUN, DLR",l,m,n,,fan,"d, RT",OB_TG1_R022,Error of control unit due to power cut,x,x,,,,,,,,,,,"Strain gauge:   TML FLA-6-11-1L, Middle, Center, BTB","SG, M, C, BTB",,
2297,GEV207_R0400_0281,56,52.16,DLR,MD2,0,LM,R0400,GE1,6.75,,,25.27,170.57,150,,40.00,,TG 1 phase I,I,06/04/2004,07/04/2004,CA,-0.4,35.82,,,35.82,,0.79,,0.79,,,,210.00,,210.00,,,,#WAARDE!,,,62379,,2,,t,,,,,,,,1.80,,27.60,,,,,,,,"200 kN HUN, DLR",l,m,n,,fan,"d, RT",OB_TG1_R022,,,,,,,,,,,,,,"Strain gauge:   TML FLA-6-11-1L, Middle, Center, BTB","SG, M, C, BTB",,9.63
2298,GEV207_R0400_0660,74,52.38,VUB,MD2,0,LM,R0400,GE1,6.68,25.29,25.28,25.28,168.85,150,,,,TG 3 phase I,I,15/10/2004,17/10/2004,CA,-1,22.50,,,22.50,,0.47,,0.47,,,,133.20,,133.20,,,,#WAARDE!,,,193726,,3,,c,,,,,,,,2.57,,28.97,27.93,,,,,,,"100 kN MTS, VUB","l, d, s",h,n,,,"RH 100%, RT",OB_TG2_O004,,,,,,,,,,,,,,"Front: Extensometer: Instron, 12.5 mm gauge length, 2.5 mm range, Middle, Center","F: EXT, M, C",60,20.94
2299,GEV207_R0400_0659,74,52.38,VUB,MD2,0,LM,R0400,GE1,6.73,25.27,25.25,25.26,169.99,150,,,,TG 3 phase I,I,17/10/2004,19/10/2004,CA,-1,22.47,,,22.47,,0.48,,0.48,,,,132.13,,132.13,,,,#WAARDE!,,,231984,,3,,c,,,,,,,,2.57,,27.96,27.19,,,,,,,"100 kN MTS, VUB","l, d, s",h,n,,,"RH 100%, RT",OB_TG2_O004,,,,,,,,,,,,,,"Front: Extensometer: Instron, 12.5 mm gauge length, 2.5 mm range, Middle, Center","F: EXT, M, C",60,25.07
2300,GEV207_R0400_0658,74,52.38,VUB,MD2,0,LM,R0400,GE1,6.74,25.19,25.19,25.19,169.78,150,,,,TG 3 phase I,I,22/10/2004,22/10/2004,CA,-1,30.48,,,30.48,,0.81,,0.81,,,,179.53,,179.53,,,,#WAARDE!,,,17926,,2,,c,,,,,,,,1.44,,25.36,25.11,,,,,,,"100 kN MTS, VUB","l, d, s",h,n,,,"RH 100%, RT",OB_TG2_O004,,,,,,,,,,,,,,"Front: Extensometer: Instron, 12.5 mm gauge length, 2.5 mm range, Middle, Center","F: EXT, M, C",60,3.46
2301,GEV207_R0400_0657,74,52.38,VUB,MD2,0,LM,R0400,GE1,6.72,25.21,25.20,25.21,169.27,150,,,,TG 3 phase I,I,22/10/2004,22/10/2004,CA,-1,30.49,,,30.49,,0.74,,0.74,,,,180.09,,180.09,,,,#WAARDE!,,,31694,,2,,c,,,,,,,,1.44,,25.92,25.51,,,,,,,"100 kN MTS, VUB","l, d, s",h,n,,,"RH 100%, RT",OB_TG2_O004,,,,,,,,,,,,,,"Front: Extensometer: Instron, 12.5 mm gauge length, 2.5 mm range, Middle, Center","F: EXT, M, C",60,6.11
2302,GEV207_R0400_0656,74,52.38,VUB,MD2,0,LM,R0400,GE1,6.72,25.17,25.16,25.17,169.02,150,,,,TG 3 phase I,I,22/10/2004,23/10/2004,CA,10,-44.29,,,-44.29,,-1.08,,-1.08,,,,-261.99,,-261.99,,,,#WAARDE!,,,99563,,3,,c,,,,,,,,3.15,,26.14,26.74,,,,,,,"100 kN MTS, VUB","l, d, s",h,n,,,"RH 100%, RT",OB_TG2_O004,,,,,,,,,,,,,,"Front: Extensometer: Instron, 12.5 mm gauge length, 2.5 mm range, Middle, Center","F: EXT, M, C",60,8.78
2303,GEV207_R0400_0651,74,52.38,VUB,MD2,0,LM,R0400,GE1,6.66,25.27,25.26,25.26,168.29,150,,,,TG 3 phase I,I,13/10/2004,15/10/2004,CA,0.1,33.09,,,33.09,,0.77,,0.77,,,,196.56,,196.56,,,,#WAARDE!,,,533920,,3,,t,,,,,,,,6.10,,28.46,28.77,,,,,,,"100 kN MTS, VUB","l, d, s",h,n,,,"RH 100%, RT",OB_TG2_O004,,,,,,,,,,,,,,"Front: Extensometer: Instron, 12.5 mm gauge length, 2.5 mm range, Middle, Center","F: EXT, M, C",60,24.31
2304,GEV207_R0400_0648,74,52.38,VUB,MD2,0,LM,R0400,GE1,6.67,25.24,25.23,25.23,168.18,150,,,,TG 3 phase I,I,25/05/2004,25/05/2004,CA,0.1,44.65,,,44.65,,1.10791,,1.10791,,,,265.42,,265.42,,,,#WAARDE!,,,6372,,2,,c,,,,,,,,3.34,,25.89,26.01,,,,,,,"100 kN MTS, VUB","l, d, s",h,n,,,"RH 100%, RT",OB_TG2_O004,,,,,,,,,,,,,,"Front: Extensometer: Instron, 12.5 mm gauge length, 2.5 mm range, Middle, Center","F: EXT, M, C",60,0.53
2305,GEV207_R0400_0647,74,52.38,VUB,MD2,0,LM,R0400,GE1,6.70,25.20,25.18,25.19,168.64,150,,,,TG 3 phase I,I,24/05/2004,24/05/2004,CA,0.1,44.57,,,44.57,,0.86853,,0.86853,,,,264.20,,264.20,,,,#WAARDE!,,,36837,,2,,t,,,,,,,,3.34,,30.59,28.62,,,,,,,"100 kN MTS, VUB","l, d, s",h,n,,,"RH 100%, RT",OB_TG2_O004,,,,,,,,,,,,,,"Front: Extensometer: Instron, 12.5 mm gauge length, 2.5 mm range, Middle, Center","F: EXT, M, C",60,3.06
2306,GEV207_R0400_0646,74,52.38,VUB,MD2,0,LM,R0400,GE1,6.66,25.25,25.24,25.25,168.04,150,,,,TG 3 phase I,I,19/05/2004,22/05/2004,CA,0.1,26.25,,,26.25,,0.54,,0.54,,0.54,,156.20,,156.20,,,,#WAARDE!,,,1524977,,4,,,y,,,,,,,6.68,,28.52,26.73,,,,,,,"100 kN MTS, VUB","l, d, s",h,n,,,"RH 100%, RT",OB_TG2_O004,,,,,,,,,,,,,,"Front: Extensometer: Instron, 12.5 mm gauge length, 2.5 mm range, Middle, Center","F: EXT, M, C",60,63.41
2307,GEV207_R0400_0645,74,52.38,VUB,MD2,0,LM,R0400,GE1,6.71,25.00,24.98,24.99,167.64,150,,,,TG 3 phase I,I,17/05/2004,19/05/2004,CA,0.1,32.73,,,32.73,,0.76,,0.76,,0.76,,195.18,,195.18,,,,#WAARDE!,,,472004,,3,,t,,,,,,,,6.10,,27.62,27.31,,,,,,,"100 kN MTS, VUB","l, d, s",h,n,,,"RH 100%, RT",OB_TG2_O004,,,,,,,,,,,,,,"Front: Extensometer: Instron, 12.5 mm gauge length, 2.5 mm range, Middle, Center","F: EXT, M, C",60,21.49
2308,GEV207_R0400_0644,74,52.38,VUB,MD2,0,LM,R0400,GE1,6.63,25.18,25.15,25.17,166.66,150,,,,TG 3 phase I,I,14/05/2004,15/05/2004,CA,0.1,32.95,,,32.95,,0.81,,0.81,,0.81,,197.59,,197.59,,,,#WAARDE!,,,361994,,3,,t,,,,,,,,6.10,,27.13,,,,,,,,"100 kN MTS, VUB","l, d, s",h,n,,,"RH 100%, RT",OB_TG2_O004,,,,,,,,,,,,,,"Front: Extensometer: Instron, 12.5 mm gauge length, 2.5 mm range, Middle, Center","F: EXT, M, C",60,16.48
2309,GEV207_R0400_0643,74,52.38,VUB,MD2,0,LM,R0400,GE1,6.73,25.25,25.24,25.25,169.95,150,,,,TG 3 phase I,I,12/05/2004,14/05/2004,CA,0.1,33.06,,,33.06,,0.73,,0.73,,0.73,,194.49,,194.49,,,,#WAARDE!,,,536659,,3,,t,,,,,,,,6.10,,28.19,28.40,,,,,,,"100 kN MTS, VUB","l, d, s",h,n,,,"RH 100%, RT",OB_TG2_O004,,,,,,,,,,,,,,"Front: Extensometer: Instron, 12.5 mm gauge length, 2.5 mm range, Middle, Center","F: EXT, M, C",60,24.44
2310,GEV207_R0400_0642,74,52.38,VUB,MD2,0,LM,R0400,GE1,6.68,25.23,25.22,25.23,168.58,150,,,,TG 3 phase I,I,15/05/2004,17/05/2004,CA,0.1,33.04,,,33.04,,0.74,,0.74,,0.74,,195.97,,195.97,,,,#WAARDE!,,,569820,,3,,t,,,,,,,,6.10,,28.15,27.95,,,,,,,"100 kN MTS, VUB","l, d, s",h,n,,,"RH 100%, RT",OB_TG2_O004,,,,,,,,,,,,,,"Front: Extensometer: Instron, 12.5 mm gauge length, 2.5 mm range, Middle, Center","F: EXT, M, C",60,25.95
2311,GEV207_R0400_0641,74,52.38,VUB,MD2,0,LM,R0400,GE1,6.67,25.32,25.31,25.31,168.71,150,,,,TG 3 phase I,I,07/05/2004,08/05/2004,CA,0.1,33.15,,,33.15,,0.67,,0.67,,0.67,,196.44,,196.44,,,,#WAARDE!,,,389441,,3,,,y,,,,,,,6.10,,29.69,30.16,,,,,,,"100 kN MTS, VUB","l, d, s",h,n,,,"RH 100%, RT",OB_TG2_O004,,,,,,,,,,,,,,"Front: Extensometer: Instron, 12.5 mm gauge length, 2.5 mm range, Middle, Center","F: EXT, M, C",60,17.73
2312,GEV213_I0790_0025,160,0.00,UP,UD3,90,LM,I0790,GE1,15.01,,,,,15,,,,TG 2 phase I,I,07/10/2004,07/10/2004,TEC,,,,,,,,,,,,,,,,,,,#WAARDE!,,,,,,,,,,,,,,,,,,,,,,,,,"TMA 943 DuPont, UP",,,,,,"d, RT",,,,,,,,,,,,22.95546582,,,,,,
2313,GEV213_I0790_0024,160,0.00,UP,UD3,90,LM,I0790,GE1,15.13,,,,,15,,,,TG 2 phase I,I,07/10/2004,07/10/2004,TEC,,,,,,,,,,,,,,,,,,,#WAARDE!,,,,,,,,,,,,,,,,,,,,,,,,,"TMA 943 DuPont, UP",,,,,,"d, RT",,,,,,,,,,,,22.50130283,,,,,,
2314,GEV213_I0790_0023,160,0.00,UP,UD3,90,LM,I0790,GE1,15.03,,,,,15,,,,TG 2 phase I,I,07/10/2004,07/10/2004,TEC,,,,,,,,,,,,,,,,,,,#WAARDE!,,,,,,,,,,,,,,,,,,,,,,,,,"TMA 943 DuPont, UP",,,,,,"d, RT",,,,,,,,,,,,25.54779217,,,,,,
2315,GEV213_I0790_0022,160,0.00,UP,UD3,90,LM,I0790,GE1,14.98,,,,,15,,,,TG 2 phase I,I,07/10/2004,07/10/2004,TEC,,,,,,,,,,,,,,,,,,,#WAARDE!,,,,,,,,,,,,,,,,,,,,,,,,,"TMA 943 DuPont, UP",,,,,,"d, RT",,,,,,,,,,,,22.01266543,,,,,,
2316,GEV213_I0790_0021,160,0.00,UP,UD3,90,LM,I0790,GE1,14.96,,,,,15,,,,TG 2 phase I,I,07/10/2004,07/10/2004,TEC,,,,,,,,,,,,,,,,,,,#WAARDE!,,,,,,,,,,,,,,,,,,,,,,,,,"TMA 943 DuPont, UP",,,,,,"d, RT",,,,,,,,,,,,23.23650727,,,,,,
2317,GEV213_I0790_0020,160,0.00,UP,UD3,90,LM,I0790,GE1,14.97,,,,,15,,,,TG 2 phase I,I,07/10/2004,07/10/2004,TEC,,,,,,,,,,,,,,,,,,,#WAARDE!,,,,,,,,,,,,,,,,,,,,,,,,,"TMA 943 DuPont, UP",,,,,,"d, RT",,,,,,,,,,,,24.28348036,,,,,,
2318,GEV213_I0790_0019,160,0.00,UP,UD3,90,LM,I0790,GE1,15.00,,,,,15,,,,TG 2 phase I,I,07/10/2004,07/10/2004,TEC,,,,,,,,,,,,,,,,,,,#WAARDE!,,,,,,,,,,,,,,,,,,,,,,,,,"TMA 943 DuPont, UP",,,,,,"d, RT",,,,,,,,,,,,24.55477904,,,,,,
2319,GEV213_I0790_0018,160,0.00,UP,UD3,90,LM,I0790,GE1,15.04,,,,,15,,,,TG 2 phase I,I,07/10/2004,07/10/2004,TEC,,,,,,,,,,,,,,,,,,,#WAARDE!,,,,,,,,,,,,,,,,,,,,,,,,,"TMA 943 DuPont, UP",,,,,,"d, RT",,,,,,,,,,,,27.61775615,,,,,,
2320,GEV213_I0790_0017,160,0.00,UP,UD3,90,LM,I0790,GE1,15.25,,,,,15,,,,TG 2 phase I,I,07/10/2004,07/10/2004,TEC,,,,,,,,,,,,,,,,,,,#WAARDE!,,,,,,,,,,,,,,,,,,,,,,,,,"TMA 943 DuPont, UP",,,,,,"d, RT",,,,,,,,,,,,25.24052019,,,,,,
2321,GEV213_I0790_0016,160,0.00,UP,UD3,90,LM,I0790,GE1,15.00,,,,,15,,,,TG 2 phase I,I,07/10/2004,07/10/2004,TEC,,,,,,,,,,,,,,,,,,,#WAARDE!,,,,,,,,,,,,,,,,,,,,,,,,,"TMA 943 DuPont, UP",,,,,,"d, RT",,,,,,,,,,,,18.84251785,,,,,,
2322,GEV213_I0790_0015,160,0.00,UP,UD3,90,LM,I0790,GE1,15.00,,,,,15,,,,TG 2 phase I,I,04/10/2004,04/10/2004,TEC,,,,,,,,,,,,,,,,,,,#WAARDE!,,,,,,,,,,,,,,,,,,,,,,,,,"TMA 943 DuPont, UP",,,,,,"d, RT",,,,,,,,,,,,24.45510301,,,,,,
2323,GEV213_I0790_0014,160,0.00,UP,UD3,90,LM,I0790,GE1,15.17,,,,,15,,,,TG 2 phase I,I,04/10/2004,04/10/2004,TEC,,,,,,,,,,,,,,,,,,,#WAARDE!,,,,,,,,,,,,,,,,,,,,,,,,,"TMA 943 DuPont, UP",,,,,,"d, RT",,,,,,,,,,,,21.89500274,,,,,,
2324,GEV213_I0790_0013,160,0.00,UP,UD3,90,LM,I0790,GE1,15.01,,,,,15,,,,TG 2 phase I,I,04/10/2004,04/10/2004,TEC,,,,,,,,,,,,,,,,,,,#WAARDE!,,,,,,,,,,,,,,,,,,,,,,,,,"TMA 943 DuPont, UP",,,,,,"d, RT",,,,,,,,,,,,25.25026296,,,,,,
2325,GEV213_I0790_0012,160,0.00,UP,UD3,90,LM,I0790,GE1,14.96,,,,,15,,,,TG 2 phase I,I,04/10/2004,04/10/2004,TEC,,,,,,,,,,,,,,,,,,,#WAARDE!,,,,,,,,,,,,,,,,,,,,,,,,,"TMA 943 DuPont, UP",,,,,,"d, RT",,,,,,,,,,,,21.59972185,,,,,,
2326,GEV213_I0790_0011,160,0.00,UP,UD3,90,LM,I0790,GE1,15.04,,,,,15,,,,TG 2 phase I,I,04/10/2004,04/10/2004,TEC,,,,,,,,,,,,,,,,,,,#WAARDE!,,,,,,,,,,,,,,,,,,,,,,,,,"TMA 943 DuPont, UP",,,,,,"d, RT",,,,,,,,,,,,23.26723447,,,,,,
2327,GEV213_I0790_0010,160,0.00,UP,UD3,90,LM,I0790,GE1,15.01,,,,,15,,,,TG 2 phase I,I,04/10/2004,04/10/2004,TEC,,,,,,,,,,,,,,,,,,,#WAARDE!,,,,,,,,,,,,,,,,,,,,,,,,,"TMA 943 DuPont, UP",,,,,,"d, RT",,,,,,,,,,,,21.27221488,,,,,,
2328,GEV213_I0790_0009,160,0.00,UP,UD3,90,LM,I0790,GE1,15.12,,,,,15,,,,TG 2 phase I,I,04/10/2004,04/10/2004,TEC,,,,,,,,,,,,,,,,,,,#WAARDE!,,,,,,,,,,,,,,,,,,,,,,,,,"TMA 943 DuPont, UP",,,,,,"d, RT",,,,,,,,,,,,24.63272121,,,,,,
2329,GEV213_I0790_0008,160,0.00,UP,UD3,90,LM,I0790,GE1,14.98,,,,,15,,,,TG 2 phase I,I,01/10/2004,01/10/2004,TEC,,,,,,,,,,,,,,,,,,,#WAARDE!,,,,,,,,,,,,,,,,,,,,,,,,,"TMA 943 DuPont, UP",,,,,,"d, RT",,,,,,,,,,,,27.11787709,,,,,,
2330,GEV213_I0790_0007,160,0.00,UP,UD3,90,LM,I0790,GE1,14.94,,,,,15,,,,TG 2 phase I,I,01/10/2004,01/10/2004,TEC,,,,,,,,,,,,,,,,,,,#WAARDE!,,,,,,,,,,,,,,,,,,,,,,,,,"TMA 943 DuPont, UP",,,,,,"d, RT",,,,,,,,,,,,23.56926035,,,,,,
2331,GEV213_I0790_0006,160,0.00,UP,UD3,90,LM,I0790,GE1,15.00,,,,,15,,,,TG 2 phase I,I,01/10/2004,01/10/2004,TEC,,,,,,,,,,,,,,,,,,,#WAARDE!,,,,,,,,,,,,,,,,,,,,,,,,,"TMA 943 DuPont, UP",,,,,,"d, RT",,,,,,,,,,,,22.21351639,,,,,,
2332,GEV213_I0790_0005,160,0.00,UP,UD3,90,LM,I0790,GE1,15.19,,,,,15,,,,TG 2 phase I,I,01/10/2004,01/10/2004,TEC,,,,,,,,,,,,,,,,,,,#WAARDE!,,,,,,,,,,,,,,,,,,,,,,,,,"TMA 943 DuPont, UP",,,,,,"d, RT",,,,,,,,,,,,23.07088018,,,,,,
2333,GEV213_I0790_0004,160,0.00,UP,UD3,90,LM,I0790,GE1,14.97,,,,,15,,,,TG 2 phase I,I,01/10/2004,01/10/2004,TEC,,,,,,,,,,,,,,,,,,,#WAARDE!,,,,,,,,,,,,,,,,,,,,,,,,,"TMA 943 DuPont, UP",,,,,,"d, RT",,,,,,,,,,,,18.99465495,,,,,,
2334,GEV213_I0790_0003,160,0.00,UP,UD3,90,LM,I0790,GE1,14.96,,,,,15,,,,TG 2 phase I,I,30/09/2004,30/09/2004,TEC,,,,,,,,,,,,,,,,,,,#WAARDE!,,,,,,,,,,,,,,,,,,,,,,,,,"TMA 943 DuPont, UP",,,,,,"d, RT",,,,,,,,,,,,24.21153375,,,,,,
2335,GEV213_I0790_0002,160,0.00,UP,UD3,90,LM,I0790,GE1,15.10,,,,,15,,,,TG 2 phase I,I,30/09/2004,30/09/2004,TEC,,,,,,,,,,,,,,,,,,,#WAARDE!,,,,,,,,,,,,,,,,,,,,,,,,,"TMA 943 DuPont, UP",,,,,,"d, RT",,,,,,,,,,,,23.92974285,,,,,,
2336,GEV213_I0790_0001,160,0.00,UP,UD3,90,LM,I0790,GE1,15.07,,,,,15,,,,TG 2 phase I,I,30/09/2004,30/09/2004,TEC,,,,,,,,,,,,,,,,,,,#WAARDE!,,,,,,,,,,,,,,,,,,,,,,,,,"TMA 943 DuPont, UP",,,,,,"d, RT",,,,,,,,,,,,24.22652263,,,,,,
2337,GEV213_I0700_0025,160,0.00,UP,UD3,0,LM,I0700,GE1,15.15,,,,,15,,,,TG 2 phase I,I,06/10/2004,06/10/2004,TEC,,,,,,,,,,,,,,,,,,,#WAARDE!,,,,,,,,,,,,,,,,,,,,,,,,,"TMA 943 DuPont, UP",,,,,,"d, RT",,,,,,,,,,,,10.2868666,,,,,,
2338,GEV213_I0700_0024,160,0.00,UP,UD3,0,LM,I0700,GE1,14.95,,,,,15,,,,TG 2 phase I,I,06/10/2004,06/10/2004,TEC,,,,,,,,,,,,,,,,,,,#WAARDE!,,,,,,,,,,,,,,,,,,,,,,,,,"TMA 943 DuPont, UP",,,,,,"d, RT",,,,,,,,,,,,10.23890219,,,,,,
2339,GEV213_I0700_0023,160,0.00,UP,UD3,0,LM,I0700,GE1,15.07,,,,,15,,,,TG 2 phase I,I,06/10/2004,06/10/2004,TEC,,,,,,,,,,,,,,,,,,,#WAARDE!,,,,,,,,,,,,,,,,,,,,,,,,,"TMA 943 DuPont, UP",,,,,,"d, RT",,,,,,,,,,,,9.398026163,,,,,,
2340,GEV213_I0700_0022,160,0.00,UP,UD3,0,LM,I0700,GE1,15.06,,,,,15,,,,TG 2 phase I,I,06/10/2004,06/10/2004,TEC,,,,,,,,,,,,,,,,,,,#WAARDE!,,,,,,,,,,,,,,,,,,,,,,,,,"TMA 943 DuPont, UP",,,,,,"d, RT",,,,,,,,,,,,9.135720807,,,,,,
2341,GEV213_I0700_0021,160,0.00,UP,UD3,0,LM,I0700,GE1,15.37,,,,,15,,,,TG 2 phase I,I,06/10/2004,06/10/2004,TEC,,,,,,,,,,,,,,,,,,,#WAARDE!,,,,,,,,,,,,,,,,,,,,,,,,,"TMA 943 DuPont, UP",,,,,,"d, RT",,,,,,,,,,,,11.6808322,,,,,,
2342,GEV213_I0700_0020,160,0.00,UP,UD3,0,LM,I0700,GE1,15.00,,,,,15,,,,TG 2 phase I,I,06/10/2004,06/10/2004,TEC,,,,,,,,,,,,,,,,,,,#WAARDE!,,,,,,,,,,,,,,,,,,,,,,,,,"TMA 943 DuPont, UP",,,,,,"d, RT",,,,,,,,,,,,9.149210797,,,,,,
2343,GEV213_I0700_0019,160,0.00,UP,UD3,0,LM,I0700,GE1,15.40,,,,,15,,,,TG 2 phase I,I,06/10/2004,06/10/2004,TEC,,,,,,,,,,,,,,,,,,,#WAARDE!,,,,,,,,,,,,,,,,,,,,,,,,,"TMA 943 DuPont, UP",,,,,,"d, RT",,,,,,,,,,,,9.452735566,,,,,,
2344,GEV213_I0700_0018,160,0.00,UP,UD3,0,LM,I0700,GE1,15.27,,,,,15,,,,TG 2 phase I,I,06/10/2004,06/10/2004,TEC,,,,,,,,,,,,,,,,,,,#WAARDE!,,,,,,,,,,,,,,,,,,,,,,,,,"TMA 943 DuPont, UP",,,,,,"d, RT",,,,,,,,,,,,9.728530911,,,,,,
2345,GEV213_I0700_0017,160,0.00,UP,UD3,0,LM,I0700,GE1,15.23,,,,,15,,,,TG 2 phase I,I,06/10/2004,06/10/2004,TEC,,,,,,,,,,,,,,,,,,,#WAARDE!,,,,,,,,,,,,,,,,,,,,,,,,,"TMA 943 DuPont, UP",,,,,,"d, RT",,,,,,,,,,,,9.783240313,,,,,,
2346,GEV213_I0700_0016,160,0.00,UP,UD3,0,LM,I0700,GE1,15.25,,,,,15,,,,TG 2 phase I,I,05/10/2004,05/10/2004,TEC,,,,,,,,,,,,,,,,,,,#WAARDE!,,,,,,,,,,,,,,,,,,,,,,,,,"TMA 943 DuPont, UP",,,,,,"d, RT",,,,,,,,,,,,10.29735881,,,,,,
2347,GEV213_I0700_0015,160,0.00,UP,UD3,0,LM,I0700,GE1,15.01,,,,,15,,,,TG 2 phase I,I,24/09/2004,24/09/2004,TEC,,,,,,,,,,,,,,,,,,,#WAARDE!,,,,,,,,,,,,,,,,,,,,,,,,,"TMA 943 DuPont, UP",,,,,,"d, RT",,,,,,,,,,,,9.296101796,,,,,,
2348,GEV213_I0700_0014,160,0.00,UP,UD3,0,LM,I0700,GE1,15.10,,,,,15,,,,TG 2 phase I,I,24/09/2004,24/09/2004,TEC,,,,,,,,,,,,,,,,,,,#WAARDE!,,,,,,,,,,,,,,,,,,,,,,,,,"TMA 943 DuPont, UP",,,,,,"d, RT",,,,,,,,,,,,7.969586142,,,,,,
2349,GEV213_I0700_0013,160,0.00,UP,UD3,0,LM,I0700,GE1,15.07,,,,,15,,,,TG 2 phase I,I,24/09/2004,24/09/2004,TEC,,,,,,,,,,,,,,,,,,,#WAARDE!,,,,,,,,,,,,,,,,,,,,,,,,,"TMA 943 DuPont, UP",,,,,,"d, RT",,,,,,,,,,,,7.73501021,,,,,,
2350,GEV213_I0700_0012,160,0.00,UP,UD3,0,LM,I0700,GE1,15.25,,,,,15,,,,TG 2 phase I,I,23/09/2004,23/09/2004,TEC,,,,,,,,,,,,,,,,,,,#WAARDE!,,,,,,,,,,,,,,,,,,,,,,,,,"TMA 943 DuPont, UP",,,,,,"d, RT",,,,,,,,,,,,9.541919386,,,,,,
2351,GEV213_I0700_0011,160,0.00,UP,UD3,0,LM,I0700,GE1,15.05,,,,,15,,,,TG 2 phase I,I,24/09/2004,24/09/2004,TEC,,,,,,,,,,,,,,,,,,,#WAARDE!,,,,,,,,,,,,,,,,,,,,,,,,,"TMA 943 DuPont, UP",,,,,,"d, RT",,,,,,,,,,,,9.706797038,,,,,,
2352,GEV213_I0700_0010,160,0.00,UP,UD3,0,LM,I0700,GE1,15.02,,,,,15,,,,TG 2 phase I,I,24/09/2004,24/09/2004,TEC,,,,,,,,,,,,,,,,,,,#WAARDE!,,,,,,,,,,,,,,,,,,,,,,,,,"TMA 943 DuPont, UP",,,,,,"d, RT",,,,,,,,,,,,10.2134211,,,,,,
2353,GEV213_I0700_0009,160,0.00,UP,UD3,0,LM,I0700,GE1,15.11,,,,,15,,,,TG 2 phase I,I,29/09/2004,29/09/2004,TEC,,,,,,,,,,,,,,,,,,,#WAARDE!,,,,,,,,,,,,,,,,,,,,,,,,,"TMA 943 DuPont, UP",,,,,,"d, RT",,,,,,,,,,,,5.73571879,,,,,,
2354,GEV213_I0700_0008,160,0.00,UP,UD3,0,LM,I0700,GE1,15.04,,,,,15,,,,TG 2 phase I,I,29/09/2004,29/09/2004,TEC,,,,,,,,,,,,,,,,,,,#WAARDE!,,,,,,,,,,,,,,,,,,,,,,,,,"TMA 943 DuPont, UP",,,,,,"d, RT",,,,,,,,,,,,5.419153699,,,,,,
2355,GEV213_I0700_0007,160,0.00,UP,UD3,0,LM,I0700,GE1,15.04,,,,,15,,,,TG 2 phase I,I,29/09/2004,29/09/2004,TEC,,,,,,,,,,,,,,,,,,,#WAARDE!,,,,,,,,,,,,,,,,,,,,,,,,,"TMA 943 DuPont, UP",,,,,,"d, RT",,,,,,,,,,,,6.891511131,,,,,,
2356,GEV213_I0700_0006,160,0.00,UP,UD3,0,LM,I0700,GE1,15.14,,,,,15,,,,TG 2 phase I,I,29/09/2004,29/09/2004,TEC,,,,,,,,,,,,,,,,,,,#WAARDE!,,,,,,,,,,,,,,,,,,,,,,,,,"TMA 943 DuPont, UP",,,,,,"d, RT",,,,,,,,,,,,11.36531633,,,,,,
2357,GEV213_I0700_0005,160,0.00,UP,UD3,0,LM,I0700,GE1,14.93,,,,,15,,,,TG 2 phase I,I,30/09/2004,30/09/2004,TEC,,,,,,,,,,,,,,,,,,,#WAARDE!,,,,,,,,,,,,,,,,,,,,,,,,,"TMA 943 DuPont, UP",,,,,,"d, RT",,,,,,,,,,,,7.6750547,,,,,,
2358,GEV213_I0700_0004,160,0.00,UP,UD3,0,LM,I0700,GE1,15.06,,,,,15,,,,TG 2 phase I,I,30/09/2004,30/09/2004,TEC,,,,,,,,,,,,,,,,,,,#WAARDE!,,,,,,,,,,,,,,,,,,,,,,,,,"TMA 943 DuPont, UP",,,,,,"d, RT",,,,,,,,,,,,10.13772727,,,,,,
2359,GEV213_I0700_0003,160,0.00,UP,UD3,0,LM,I0700,GE1,15.18,,,,,15,,,,TG 2 phase I,I,30/09/2004,30/09/2004,TEC,,,,,,,,,,,,,,,,,,,#WAARDE!,,,,,,,,,,,,,,,,,,,,,,,,,"TMA 943 DuPont, UP",,,,,,"d, RT",,,,,,,,,,,,8.581132342,,,,,,
2360,GEV213_I0700_0002,160,0.00,UP,UD3,0,LM,I0700,GE1,15.12,,,,,15,,,,TG 2 phase I,I,30/09/2004,30/09/2004,TEC,,,,,,,,,,,,,,,,,,,#WAARDE!,,,,,,,,,,,,,,,,,,,,,,,,,"TMA 943 DuPont, UP",,,,,,"d, RT",,,,,,,,,,,,9.545666606,,,,,,
2361,GEV213_I0700_0001,160,0.00,UP,UD3,0,LM,I0700,GE1,15.05,,,,,15,,,,TG 2 phase I,I,30/09/2004,30/09/2004,TEC,,,,,,,,,,,,,,,,,,,#WAARDE!,,,,,,,,,,,,,,,,,,,,,,,,,"TMA 943 DuPont, UP",,,,,,"d, RT",,,,,,,,,,,,10.20292888,,,,,,
2362,GEV207_R0410_0020,99,54.62,UP,MD2,10,LM,R0410,GE1,6.58,25.24,25.23,25.24,166.14,150,,,,TG 2 phase I,I,30/12/2004,30/12/2004,CA,-1,41.54,,,41.54,,0.98,,0.98,,,,250.00,,250.00,,,,#WAARDE!,,,559,1,1b,,c,,,,,,,,0.50,,27.93,26.87,,,,,,,"250 kN MTS, UP",l,h,n,,fan with cooling,"d, RT",OB_TG2_R030,,,,,,,,,,,,,,"Strain gauge:   HBM 6/350 LY11, Middle, Center, BTB","SG, M, C, BTB",120,0.31
2363,GEV207_R0410_0019,99,54.62,UP,MD2,10,LM,R0410,GE1,6.46,25.13,25.12,25.12,162.38,150,,,,TG 2 phase I,I,30/12/2004,30/12/2004,CA,-1,40.60,,,40.60,,1.00,,1.00,,,,250.00,,250.00,,,,#WAARDE!,,,570,1,1b,,c,,,,,,,,0.50,,27.45,25.23,,,,,,,"250 kN MTS, UP",l,h,n,,fan with cooling,"d, RT",OB_TG2_R030,,,,,,,,,,,,,,"Strain gauge:   HBM 6/350 LY11, Middle, Center, BTB","SG, M, C, BTB",120,0.32
2364,GEV207_R0410_0013,99,54.62,UP,MD2,10,LM,R0410,GE1,6.44,25.19,25.18,25.19,162.12,150,,,,TG 2 phase I,I,30/12/2004,30/12/2004,CA,-1,40.53,,,40.53,,0.93,,0.93,,,,250.00,,250.00,,,,#WAARDE!,,,1131,1,1b,,c,,,,,,,,0.50,,29.36,26.79,,,,,,,"250 kN MTS, UP",l,h,n,,fan with cooling,"d, RT",OB_TG2_R030,,,,,,,,,,,,,,"Strain gauge:   HBM 6/350 LY11, Middle, Center, BTB","SG, M, C, BTB",120,0.63
2365,GEV207_R0410_0012,99,54.62,UP,MD2,10,LM,R0410,GE1,6.40,25.23,25.21,25.22,161.35,150,,,,TG 2 phase I,I,30/12/2004,30/12/2004,CA,-1,40.34,,,40.34,,0.93,,0.93,,,,250.00,,250.00,,,,#WAARDE!,,,854,1,1b,,c,,,,,,,,0.60,,29.16,26.92,,,,,,,"250 kN MTS, UP",l,h,n,,fan with cooling,"d, RT",OB_TG2_R030,,,,,,,,,,,,,,"Strain gauge:   HBM 6/350 LY11, Middle, Center, BTB","SG, M, C, BTB",120,0.40
2366,GEV207_R0410_0011,99,54.62,UP,MD2,10,LM,R0410,GE1,6.43,25.22,25.21,25.21,162.12,150,,,,TG 2 phase I,I,30/12/2004,30/12/2004,CA,-1,40.53,,,40.53,,0.95,,0.95,,,,250.00,,250.00,,,,#WAARDE!,,,481,1,1b,,c,,,,,,,,0.60,,28.92,26.31,,,,,,,"250 kN MTS, UP",l,h,n,,fan with cooling,"d, RT",OB_TG2_R030,,,,,,,,,,,,,,"Strain gauge:   HBM 6/350 LY11, Middle, Center, BTB","SG, M, C, BTB",120,0.22
2367,GEV213_R0360_0023,122,56.59,UP,UD3,60,LM,R0360,GE1,6.14,25.22,25.21,25.22,154.83,145,,,,TG 2 phase I,I,02/12/2004,03/12/2004,CA,0.1,5.22,,,5.22,,0.23,,0.23,,,,33.71,,33.71,,,,#WAARDE!,,,425346,3,2,,t,,,,,,,,5.20,,13.23,,,,,,,,"250 kN MTS, UP",l,h,n,,fan with cooling,"d, RT",OB_TG2_R030,Strain was below 2500 με,,,,,,,,,,,,,"Strain gauge:   HBM 6/350 LY11, Middle, Center, BTB","SG, M, C, BTB",,22.72
2368,GEV213_R0360_0022,122,56.59,UP,UD3,60,LM,R0360,GE1,6.09,25.23,25.19,25.22,153.49,145,,,,TG 2 phase I,I,23/11/2004,25/11/2004,CA,0.1,5.17,,,5.17,,0.23,,0.23,,,,33.68,,33.68,,,,#WAARDE!,,,1028482,3,2,,t,,,,,,,,5.20,,14.09,,,,,,,,"250 kN MTS, UP",l,h,n,,fan with cooling,"d, RT",OB_TG2_R030,Strain was below 2500 με,,,,,,,,,,,,,"Strain gauge:   HBM 6/350 LY11, Middle, Center, BTB","SG, M, C, BTB",,54.94
2369,GEV207_R0400_0197,174,54.96,VTT,MD2,0,LM,R0400,GE1,6.67,,25.29,25.29,168.68,150,,40.00,,TG 3 phase I,I,11/06/2004,11/06/2004,STT,,90.31,,90.31,,,,,,,,,535.40,535.40,,,,,18541.50,,,1,,,,,,,,,,,2,,,28.88,,,,,,0.0185,#DELING.DOOR.0!,"250 kN MTS, VTT",d,h,n,,,"d, RT",OB_TG3_R018,,,,,,,,,,,,,,Extensometer MTS 25 mm,EXT,,0.25
2370,GEV207_R0400_0196,174,54.96,VTT,MD2,0,LM,R0400,GE1,6.74,,25.23,25.23,170.05,150,,40.00,,TG 3 phase I,I,11/06/2004,11/06/2004,STT,,92.25,,92.25,,,,,,,,,542.46,542.46,,,,,19516.44,,,1,,,,,,,,,,,2,,,27.80,,,,,,0.0195,#DELING.DOOR.0!,"250 kN MTS, VTT",d,h,n,,,"d, RT",OB_TG3_R018,,,,,,,,,,,,,,Extensometer MTS 25 mm,EXT,,0.25
2371,GEV207_R0400_0195,174,54.96,VTT,MD2,0,LM,R0400,GE1,6.65,,25.29,25.29,168.18,150,,40.00,,TG 3 phase I,I,11/06/2004,11/06/2004,STT,,90.55,,90.55,,,,,,,,,538.42,538.42,,,,,22145.31,,,1,,,,,,,,,,,2,,,24.31,,,,,,0.0221,#DELING.DOOR.0!,"250 kN MTS, VTT",d,h,n,,,"d, RT",OB_TG3_R018,,,,,,,,,,,,,,Extensometer MTS 25 mm,EXT,,0.25
2372,GEV207_R0400_0194,174,54.96,VTT,MD2,0,LM,R0400,GE1,6.70,,25.30,25.30,169.51,150,,40.00,,TG 3 phase I,I,10/06/2004,10/06/2004,STT,,90.58,,90.58,,,,,,,,,534.34,534.34,,,,,18101.51,,,1,,,,,,,,,,,2,,,29.52,,,,,,0.0181,#DELING.DOOR.0!,"250 kN MTS, VTT",d,h,n,,,"d, RT",OB_TG3_R018,,,,,,,,,,,,,,Extensometer MTS 25 mm,EXT,,0.25
2373,GEV207_R0400_0193,174,54.96,VTT,MD2,0,LM,R0400,GE1,6.77,,25.20,25.20,170.60,150,,40.00,,TG 3 phase I,I,10/06/2004,10/06/2004,STT,,91.83,,91.83,,,,,,,,,538.28,538.28,,,,,18629.44,,,1,,,,,,,,,,,2,,,28.89,,,,,,0.0186,#DELING.DOOR.0!,"250 kN MTS, VTT",d,h,n,,,"d, RT",OB_TG3_R018,,,,,,,,,,,,,,Extensometer MTS 25 mm,EXT,,0.25
2374,GEV207_R0400_0843,175,54.71,WMC,MD2,0,LM,R0400,GE1,6.51,24.94,24.90,24.92,162.16,150,150.94,39.86,,TG 5 phase I,I,14/01/2005,17/01/2005,RSTT50,10,84.00,,84.00,-43.70,,2.82,2.82,,,,,517.59,517.59,-269.27,,,,#WAARDE!,,,499921,3,3,,,,,,,,,1,3.15,,,30.00,,,,,,,"100 kN Schenck, WMC","l, d",h,n,21.5,fan,"d, RT",OB_TG5_R007,"outer layer seems to be off-axis, ca. 1 degree",,,,,,,,,,,,,"Clip gauge:      OB standard, Middle, Center, BTB","CG, M, C, BTB","160 , 280 ",44.08
2375,GEV207_R0400_0610,88,54.11,WMC,MD2,0,LM,R0400,GE1,6.45,25.07,25.03,25.05,161.32,150,150.14,40.03,,TG 5 phase I,I,03/12/2004,03/12/2004,RSTT50,10,92.70,,92.70,-52.80,,,,,,,,574.18,574.18,-327.04,,,,#WAARDE!,,,2508,1b,1b,,,,,,,,,1,2.18,,,,,,,,,,"100 kN Schenck, WMC","l, d",h,n,29.8,fan,"d, RT",OB_TG5_R007,some slip between grips,,,,,,,,,,,,,"Clip gauge:      OB standard, Middle, Center, BTB","CG, M, C, BTB","160 , 280 ",0.32
2376,GEV207_R0400_0879,174,54.96,WMC,MD2,0,LM,R0400,GE1,6.51,24.74,24.71,24.73,160.92,150,150.71,39.88,,TG 5 phase I,I,08/01/2005,12/01/2005,RSTC50,10,63.40,,-63.40,-43.40,,0.93,,0.93,,,,393.74,-393.74,-269.53,,,,#WAARDE!,,,499927,3,3,,,,,,,,,1,3.15,,,30.90,,27.00,,,,,"100 kN Schenck, WMC","l, d",h,n,21.5,fan,"d, RT",OB_TG5_R007,"outer layer seems to be off-axis, ca. 2 degrees",,,,,,,,,,,,,"Clip gauge:      OB standard, Middle, Center, BTB","CG, M, C, BTB","160 , 280 ",44.09
2377,GEV207_R0400_0784,175,54.71,WMC,MD2,0,LM,R0400,GE1,6.44,24.91,24.87,24.89,160.22,150,150.23,40.02,,TG 5 phase I,I,18/11/2004,19/11/2004,RSTC20,10,80.20,,-80.20,-43.70,,2.02,2.02,,,,,500.14,-500.14,-272.52,,,,#WAARDE!,,,200013,3,3,,,,,,,,,1,3.15,,,29.40,,29.40,,,,,"100 kN Schenck, WMC","l, d",h,n,26.4,fan,"d, RT",OB_TG5_R007,"no measurement data recorded in the first 499 cycles;outer layer seems to be off-axis, ca. 1 degree",,,,,,,x,,,,,,"Clip gauge:      OB standard, Middle, Center, BTB","CG, M, C, BTB","160 , 220 ",17.64
2378,GEV207_R0400_0857,174,54.96,WMC,MD2,0,LM,R0400,GE1,6.42,24.84,24.81,24.83,159.16,150,150.63,40.06,,TG 5 phase I,I,09/12/2004,09/12/2004,RSTC15,10,64.50,,-64.5,-43.60,,,,,,,,405.02,-405.02,-273.78,,,,#WAARDE!,,,100138,3,3,,,,,,,,,1,3.15,,,31.20,,,,,,,"100 kN Schenck, WMC","l, d",h,n,24.9,fan,"d, RT",OB_TG5_R007,"originally listed as RSTC10, but changed to 15 for processing",,,,,,,,,,,,,"Clip gauge:      OB standard, Middle, Center, BTB","CG, M, C, BTB","160 , 220 ",8.83
2379,GEV207_R0400_0848,175,54.71,WMC,MD2,0,LM,R0400,GE1,6.45,25.01,25.00,25.01,161.25,150,150.50,39.33,,TG 5 phase I,I,03/11/2004,04/11/2004,PRSTT50,10,-43.90,,,-43.90,,,,,,,,-272.19,,-272.19,,,,#WAARDE!,,,209875,3,3,,,,,,,,,,3.15,,,,,,,,,,"100 kN Schenck, WMC",l,h,n,31.8,fan,"d, RT",OB_TG5_R007,,,,,,,,,,,,,,"Clip gauge:      OB standard, Middle, Center, BTB","CG, M, C, BTB",160,18.51
2380,GEV207_R0400_0803,175,54.71,WMC,MD2,0,LM,R0400,GE1,6.28,25.06,25.01,25.04,157.13,150,150.83,40.07,,TG 5 phase I,I,12/01/2005,14/01/2005,PRSTC50,10,-43.90,,,-43.90,,0.95,,0.95,,,,-279.12,,-279.12,,,,#WAARDE!,,,486612,3,3,,,,,,,,,,3.15,,,32.70,,,,,,,"100 kN Schenck, WMC",l,h,n,21.5,fan,"d, RT",OB_TG5_R007,"outer layer seemed to be off-axis, ca. 2 degrees",,,,,,,,,,,,,"Clip gauge:      OB standard, Middle, Center, BTB","CG, M, C, BTB",160,42.91
2381,GEV207_R0400_0931,174,54.96,WMC,MD2,0,LM,R0400,GE1,6.38,24.58,24.56,24.57,156.63,150,151.11,39.84,,TG 5 phase I,I,11/01/2005,14/01/2005,RSTT50,-1,55.40,,55.40,21.74,,,,,,,,353.55,353.55,138.74,,,,#WAARDE!,,,500000,3,3,,,,,,,,,0.25,2.57,,,,24.90,27.60,,,,,"100 kN Instron, WMC","l, d",h,n,,fan,"d, RT",OB_TG5_R007,"test interrupted once; outer layer seems to be off-axis, ca. 1 degree",,,,,,,x,,,,,,"Clip gauge:      OB standard, Middle, Center, BTB","CG, M, C, BTB","100 , 200 ",54.04
2382,GEV206_R0300_0357,53,53.40,WMC,UD2,0,LM,R0300,GE1,3.66,25.41,25.35,25.38,92.65,145,145.78,34.65,,TG 5 phase I,I,03/09/2004,03/09/2004,RSTT50,-1,54.00,,54.00,16.96,,,,,,,,582.12,582.12,182.83,,,,#WAARDE!,,,500003,3,3,,,,,,,,,0.25,4.56,,,,,,,,,,"100 kN Schenck, WMC","l, d",h,n,,fan,"d, RT",OB_TG5_R007,,,,,,,,,,,,,,"Clip gauge:      OB standard, Middle, Center, BTB","CG, M, C, BTB","160 , 220 ",30.46
2383,GEV207_R0400_0827,175,54.71,WMC,MD2,0,LM,R0400,GE1,6.36,24.90,24.86,24.88,158.17,150,150.53,39.80,,TG 5 phase I,I,19/01/2005,19/01/2005,RSTT35,-1,64.20,,64.20,30.17,,1.52,1.52,0.64,,,,405.56,405.56,190.59,,,,6659.47,,,17501,2,2,,,,,,,,,0.25,1.44,,31.05,29.85,26.10,,,,0.0131,0.0136,"100 kN Instron, WMC","l, d",h,n,,fan,"d, RT",OB_TG5_R007,"outer layer seems to be off-axis, ca. 1 degree",,,,,,,,,,,,,"Clip gauge:      OB standard, Middle, Center, BTB","CG, M, C, BTB","140 , 200 ",3.38
2384,GEV206_R0300_0858,114,53.15,WMC,UD2,0,LM,R0300,GE1,3.80,25.48,25.46,25.47,96.62,145,144.52,34.63,,TG 5 phase I,I,08/12/2004,08/12/2004,RSTC80,-1,57.60,,-57.60,24.72,,,,,,,,595.91,-595.91,255.75,,,,#WAARDE!,,,39968,2,2,,,,,,,,,1,2.17,,,,39.60,,,,,,"100 kN Schenck, WMC","l, d",h,n,23.5,fan,"d, RT",OB_TG5_R007,test interrupted once,,,,,,,,,,,,,"Clip gauge:      OB standard, Middle, Center, BTB","CG, M, C, BTB","160 , 220 ",5.12
2385,GEV206_R0300_0855,114,53.15,WMC,UD2,0,LM,R0300,GE1,3.75,25.49,25.47,25.48,95.51,145,145.80,34.65,,TG 5 phase I,I,07/12/2004,07/12/2004,RSTC80,-1,56.40,,-56.40,24.73,,,,,,,,590.27,-590.27,258.82,,,,#WAARDE!,,,40000,2,2,,,,,,,,,1,2.17,,,40.50,,,,,,,"100 kN Schenck, WMC","l, d",h,n,,fan,"d, RT",OB_TG5_R007,,,,,,,,,,,,,,"Clip gauge:      OB standard, Middle, Center, BTB","CG, M, C, BTB","160 , 220 ",5.12
2386,GEV206_R0300_0835,113,52.38,WMC,UD2,0,LM,R0300,GE1,3.69,25.62,25.58,25.60,94.39,145,145.11,34.56,,TG 5 phase I,I,14/01/2005,17/01/2005,RSTC80,-1,45.00,,-45.00,17.11,,,,,,,,476.37,-476.37,181.13,,,,#WAARDE!,,,800001,3,3,,,,,,,,,1,4.56,,43.20,,44.40,,,,,,"100 kN Instron, WMC","l, d",h,n,,fan,"d, RT",OB_TG5_R007,,,,,,,,,,,,,,"Clip gauge:      OB standard, Middle, Center, BTB","CG, M, C, BTB","100 , 200 ",48.73
