Repository: maanpandya/Fatigue-Life-Analysis-Composites

# Fatigue-Life-Analysis-Composites
Analyzing factors affecting fatigue life in composite laminates for wind energy applications

File: Data processing/optimatforpy.csv (part 19 of 35)
nr,Name,Plate,Fibre Volume Fraction,Lab,Laminate ,Cut angle ,Manufacturer,Geometry,Material,taverage,wmax,wmin,waverage,area,Lnominal,Lmeasured,Lgauge,Radius (waist),TG and phase,Phase,start date,end date,Test type,R-value1,Fmax,Ferror,Fstatic,Ffatigue,"Fmax, 90",epsmax,epsstatic,epsfatigue,eps90,eps45,Nu,smax,"smax,static","smax, fatigue",shear strain,shear strength,shear modulus (near other moduli),Torquemax,Torquefatigue,Torquestatic,Ncycles,level,levelcalc,Nspectrum,failure mode,runout,R-value2,Fmax2,epsmax2,smax2,Ncycles2,ratedisplacement,f,f2,Eit,Eic,Eft,Efc,"Elur,front","Elur, back",eps_max_t,eps_max_c,Machine,control,grip,ABG,Temp.,Temp. control,Environment,Reference document,Remarks,Invalid ,Bending ,Buckling ,Overheating,Tab failure ,Delaminated ,Incomplete measurement data ,Strain from E ,LUR,TEC,data delivered under name,Repair characteristics,Strain measurement equipment (long),Strain measurement equipment (short),Grip pressure,time per test
2387,GEV206_R0300_0827,113,52.38,WMC,UD2,0,LM,R0300,GE1,3.85,25.53,25.51,25.52,98.21,145,145.74,34.69,,TG 5 phase I,I,29/11/2004,29/11/2004,RSTC80,-1,54.50,,-54.50,24.77,,,,,,,,554.70,-554.70,252.11,,,,#WAARDE!,,,40006,2,2,,,,,,,,,1,2.17,,,,,39.00,,,,,"100 kN Schenck, WMC","l, d",h,n,17.1,fan,"d, RT",OB_TG5_R007,,,,,,,,x,,,,,,"Clip gauge:      OB standard, Middle, Center, BTB","CG, M, C, BTB","160 , 220 ",5.12
2388,GEV206_R0300_0822,113,52.38,WMC,UD2,0,LM,R0300,GE1,3.72,25.58,25.57,25.58,95.12,145,144.89,26.92,,TG 5 phase I,I,17/01/2005,19/01/2005,RSTC80,-1,45.80,,-45.80,17.20,,,,,,,,481.40,-481.40,180.79,,,,-5511.17,,,800000,3,3,,,,,,,,,1,4.56,,42.70,44.65,43.85,44.45,,,0.0113,0.0108,"100 kN Instron, WMC","l, d",h,n,,fan,"d, RT",OB_TG5_R007,,,,,,,,x,,,,,,"Clip gauge:      OB standard, Middle, Center, BTB","CG, M, C, BTB","140 , 140 ",48.73
2389,GEV207_R0400_0840,175,54.71,WMC,MD2,0,LM,R0400,GE1,6.51,25.26,25.23,25.25,164.12,150,151.26,39.90,,TG 5 phase I,I,05/01/2005,08/01/2005,RSTC50,-1,75.30,,-75.30,22.33,,2.32,2.32,-0.45,,,,458.53,-458.53,135.98,,,,-7313.15,,,499775,3,3,,,,,,,,,1,2.57,,33.30,29.40,28.80,,,,0.0138,0.0156,"100 kN Schenck, WMC","l, d",h,n,21.5,fan,"d, RT",OB_TG5_R007,"test interrupted several times; outer layer seems to be off-axis, ca. 1 degree",,,,,,,,,,,,,"Clip gauge:      OB standard, Middle, Center, BTB","CG, M, C, BTB","200 , 280 ",54.02
2390,GEV206_R0300_0856,114,53.15,WMC,UD2,0,LM,R0300,GE1,3.73,25.53,25.49,25.51,95.14,145,145.63,34.64,,TG 5 phase I,I,20/10/2004,21/10/2004,RSTC50,-1,56.90,,-56.90,24.75,,,,,,,,597.59,-597.59,259.94,,,,#WAARDE!,,,24990,2,2,,,,,,,,,1,2.17,,39.30,,,,,,,,"100 kN Schenck, WMC","l, d",h,n,21.0,fan,"d, RT",OB_TG5_R007,,,,,,,,,,,,,,"Clip gauge:      OB standard, Middle, Center, BTB","CG, M, C, BTB","160 , 220 ",3.20
2391,GEV206_R0300_0812,113,52.38,WMC,UD2,0,LM,R0300,GE1,3.57,25.61,25.59,25.60,91.29,145,144.97,34.56,,TG 5 phase I,I,19/01/2005,19/01/2005,RSTC50,-1,55.70,,-55.70,33.09,,,,,,,,609.89,-609.89,362.32,,,,#WAARDE!,,,2505,1b,1b,,,,,,,,,1,1.23,,,,,43.30,,,,,"100 kN Schenck, WMC","l, d",h,n,21.5,fan,"d, RT",OB_TG5_R007,,,,,,,,,,,,,,"Clip gauge:      OB standard, Middle, Center, BTB","CG, M, C, BTB","200 , 280 ",0.57
2392,GEV206_R0300_0834,113,52.38,WMC,UD2,0,LM,R0300,GE1,3.68,25.62,25.61,25.62,94.31,145,144.73,34.59,,TG 5 phase I,I,02/12/2004,02/12/2004,RSTC20,-1,57.00,,-57.00,24.87,,-0.60,,-0.60,,,,604.28,-604.28,263.66,,,,#WAARDE!,,,10002,2,2,,,,,,,,,1,2.17,,,39.60,,,,,,,"100 kN Schenck, WMC","l, d",h,n,21-30.8,fan,"d, RT",OB_TG5_R007,,,,,,,,,,,,,,"Clip gauge:      OB standard, Middle, Center, BTB","CG, M, C, BTB","160 , 220 ",1.28
2393,GEV206_R0300_0818,113,52.38,WMC,UD2,0,LM,R0300,GE1,3.69,25.60,25.57,25.59,94.42,145,145.01,34.77,,TG 5 phase I,I,18/01/2005,18/01/2005,RSTC20,-1,52.50,,-52.50,33.07,,0.85,,0.85,,,,555.72,-555.72,350.05,,,,#WAARDE!,,,999,1b,1b,,,,,,,,,1,1.23,,41.80,,41.85,41.95,,,,,"100 kN Schenck, WMC","l, d",h,n,21.5,fan,"d, RT",OB_TG5_R007,,,,,,,,,,,,,,"Clip gauge:      OB standard, Middle, Center, BTB","CG, M, C, BTB","200 , 280 ",0.23
2394,GEV207_R0400_0945,120,54.59,WMC,MD2,0,LM,R0400,GE1,6.40,25.00,24.99,25.00,159.94,150,149.97,39.92,,TG 5 phase I,I,06/10/2004,06/10/2004,PRSTT80,-1,30.33,,,30.33,,0.72,,0.72,,,,189.60,,189.60,,,,#WAARDE!,,,19603,2,2,,,,,,,,,,1.44,,27.85,26.85,,,,,,,"100 kN Schenck, WMC",l,h,n,12.7,fan,"d, RT",OB_TG5_R007,"outer layer seemed to be off-axis, ca. 1 degree",,,,,,,,,,,,,"Clip gauge:      OB standard, Middle, Center, BTB","CG, M, C, BTB",160,3.78
2395,GEV206_R0300_0846,113,52.38,WMC,UD2,0,LM,R0300,GE1,3.70,25.65,25.62,25.64,94.73,145,144.99,34.69,,TG 5 phase I,I,12/10/2004,12/10/2004,PRSTT80,-1,33.13,,,33.13,,,,,,,,349.53,,349.53,,,,#WAARDE!,,,3658,1b,1b,,,,,,,,,,1.23,,,,,,,,,,"100 kN Schenck, WMC",l ,h,n,,fan,"d, RT",OB_TG5_R007,,,,,,,,,,,,,,,,160,0.83
2396,GEV207_R0400_0773,119,54.42,WMC,MD2,0,LM,R0400,GE1,6.33,25.56,25.50,25.53,161.48,150,150.66,39.73,,TG 5 phase I,I,20/09/2004,21/09/2004,PRSTT50,-1,22.57,,,22.57,,,,,,,,139.61,,139.61,,,,#WAARDE!,,,245226,3,3,,,,,,,,,,2.57,,,30.45,,,,,,,"100 kN Schenck, WMC",l ,h,n,18.6,fan,"d, RT",OB_TG5_R007,test interrupted once,,,,,,,,,,,,,"Clip gauge:      OB standard, Middle, Center, BTB","CG, M, C, BTB",160,26.51
2397,GEV207_R0400_0764,120,54.59,WMC,MD2,0,LM,R0400,GE1,6.32,25.56,25.51,25.54,161.16,150,150.64,39.80,,TG 5 phase I,I,04/10/2004,04/10/2004,PRSTT50,-1,30.96,,,30.96,,,,,,,,191.92,,191.92,,,,#WAARDE!,,,17041,2,2,,,,,,,,,,1.44,,,,,,,,,,"100 kN Schenck, WMC",l ,h,n,16.1,fan,"d, RT",OB_TG5_R007,,,,,,,,x,,,,,,"Clip gauge:      OB standard, Middle, Center, BTB","CG, M, C, BTB",160,3.29
2398,GEV206_R0300_0837,113,52.38,WMC,UD2,0,LM,R0300,GE1,3.66,25.59,25.57,25.58,93.52,145,144.98,34.66,,TG 5 phase I,I,19/01/2005,19/01/2005,PRSTC80,-1,33.07,,,33.07,,0.84,,0.84,,,,353.47,,353.47,,,,#WAARDE!,,,3047,1b,1b,,,,,,,,,,1.23,,,43.70,,,,,,,"100 kN Schenck, WMC",l ,h,n,21.5,fan,"d, RT",OB_TG5_R007,,,,,,,,,,,,,,"Clip gauge:      OB standard, Middle, Center, BTB","CG, M, C, BTB","200 , 280 ",0.69
2399,GEV206_R0300_0814,113,52.38,WMC,UD2,0,LM,R0300,GE1,3.70,25.57,25.55,25.56,94.41,145,145.04,34.64,,TG 5 phase I,I,20/01/2005,20/01/2005,PRSTC80,-1,33.04,,,33.04,,0.85,,0.85,,,,349.84,,349.84,,,,#WAARDE!,,,3514,1b,1b,,,,,,,,,,1.23,,41.85,,,,,,,,"100 kN Schenck, WMC",l ,h,n,21.5,fan,"d, RT",OB_TG5_R007,,,,,,,,,,,,,,"Clip gauge:      OB standard, Middle, Center, BTB","CG, M, C, BTB",200,0.79
2400,GEV206_R0300_0580,84,52.47,WMC,UD2,0,LM,R0300,GE1,3.78,25.28,25.23,25.26,95.24,145,145.50,34.89,,TG 5 phase I,I,14/01/2005,14/01/2005,PRSTC80,-1,32.63,,,32.63,,0.88,,0.88,,,,342.26,,342.26,,,,#WAARDE!,,,2399,1b,1b,,,,,,,,,,1.23,,,,,,,,,,"100 kN Schenck, WMC",l,h,n,22.7,fan,"d, RT",OB_TG5_R007,,,,,,,,,,,,,,"Clip gauge:      OB standard, Middle, Center, BTB","CG, M, C, BTB",160,0.54
2401,GEV206_I0300_0009,55,51.94,WMC,UD2,0,LM,I0300,GE1,3.92,,10.01,10.01,39.24,136,,,,TG 4 phase I,I,10/09/2004,10/09/2004,STC,,-24.40,,-24.40,,,,,,,,,-621.83,-621.83,,,,,#WAARDE!,,,1,,,,,,,,,,,1,,,,36.10,,,,,,,"250 kN homebuilt, WMC",d,m,n,,fan,"d, RT",,Wyoming combined loading fixture,,,,,,,,,,,,,"Strain gauge:   TML FCA-2-11, Middle, Center, BTB","SGC, M, C, BTB",2.8 Nm,0.25
2402,GEV206_I0500_0001,23,0.00,WMC,UD2,0,LM,I0500,GE1,3.78,,15.29,15.29,57.80,105,,,,TG 4 phase I,I,12/07/2004,12/07/2004,4 point bending,,-2.34,,-2.34,,,,,,,,,-40.49,-40.49,,,,,#WAARDE!,,,1,,,,,,,,,,,5,,,,,,,,,,,"250 kN homebuilt, WMC",d,m,n,,fan,"d, RT",OB_TG4_R008,no strain measurement,,,,,,,x,,,,,,,,n/a,
2403,GEV206_I0500_0004,23,0.00,WMC,UD2,0,LM,I0500,GE1,3.76,,15.32,15.32,57.55,105,,,,TG 4 phase I,I,14/07/2004,14/07/2004,4 point bending,,-2.24,,-2.24,,,-2.80,-2.80,,,,,-38.92,-38.92,,,,,#WAARDE!,,,1,,,,,,,,,,,5,,,40.66,,,,,,,,"250 kN homebuilt, WMC",d,m,n,,fan,"d, RT",OB_TG4_R008,"Et is flexural modulus; calculated strain and measured strain differed 10%, see report",,,,,,,,,,,,,"Strain gauge:   HBM 10/120LY11 & LVDTMiddle, Center, BTB","SG&LVDTM, C, BTB",n/a,
2404,GEV206_I0500_0005,23,0.00,WMC,UD2,0,LM,I0500,GE1,3.73,,15.31,15.31,57.11,105,,,,TG 4 phase I,I,14/07/2004,14/07/2004,4 point bending,,-2.27,,-2.27,,,-2.70,-2.70,,,,,-39.75,-39.75,,,,,#WAARDE!,,,1,,,,,,,,,,,5,,,30.65,,,,,,,,"250 kN homebuilt, WMC",d,m,n,,fan,"d, RT",OB_TG4_R008,"Et is flexural modulus; calculated strain and measured strain differed 10%, see report",,,,,,,,,,,,,"Strain gauge:   HBM 10/120LY11 & LVDTMiddle, Center, BTB","SG&LVDTM, C, BTB",n/a,
2405,GEV206_I0500_0006,23,0.00,WMC,UD2,0,LM,I0500,GE1,3.75,,15.27,15.27,57.31,105,,,,TG 4 phase I,I,14/07/2004,14/07/2004,4 point bending,,-2.27,,-2.27,,,-2.60,-2.60,,,,,-39.61,-39.61,,,,,#WAARDE!,,,1,,,,,,,,,,,5,,,31.08,,,,,,,,"250 kN homebuilt, WMC",d,m,n,,fan,"d, RT",OB_TG4_R008,"Et is flexural modulus; calculated strain and measured strain differed 10%, see report",,,,,,,,,,,,,"Strain gauge:   HBM 10/120LY11 & LVDTMiddle, Center, BTB","SG&LVDTM, C, BTB",n/a,
2406,GEV206_I0500_0007,23,0.00,WMC,UD2,0,LM,I0500,GE1,3.78,,15.36,15.36,58.06,105,,,,TG 4 phase I,I,14/07/2004,14/07/2004,4 point bending,,-2.28,,-2.28,,,-2.70,-2.70,,,,,-39.27,-39.27,,,,,#WAARDE!,,,1,,,,,,,,,,,5,,,29.50,,,,,,,,"250 kN homebuilt, WMC",d,m,n,,fan,"d, RT",OB_TG4_R008,"Et is flexural modulus; calculated strain and measured strain differed 10%, see report",,,,,,,,,,,,,"Strain gauge:   HBM 10/120LY11 & LVDTMiddle, Center, BTB","SG&LVDTM, C, BTB",n/a,
2407,GEV206_I0500_0008,23,0.00,WMC,UD2,0,LM,I0500,GE1,3.80,,15.30,15.30,58.19,105,,,,TG 4 phase I,I,12/07/2004,12/07/2004,4 point bending,,-2.29,,-2.29,,,,,,,,,-39.35,-39.35,,,,,#WAARDE!,,,1,,,,,,,,,,,5,,,,,,,,,,,"250 kN homebuilt, WMC",d,m,n,,fan,"d, RT",OB_TG4_R008,no strain measurement,,,,,,,x,,,,,,,,n/a,
2408,GEV206_I0500_0010,23,0.00,WMC,UD2,0,LM,I0500,GE1,3.75,,15.33,15.33,57.44,105,,,,TG 4 phase I,I,14/07/2004,14/07/2004,4 point bending,,-2.25,,-2.25,,,-2.60,-2.60,,,,,-39.17,-39.17,,,,,#WAARDE!,,,1,,,,,,,,,,,5,,,30.52,,,,,,,,"250 kN homebuilt, WMC",d,m,n,,fan,"d, RT",OB_TG4_R008,"Et is flexural modulus; calculated strain and measured strain differed 10%, see report",,,,,,,,,,,,,"Strain gauge:   HBM 10/120LY11 & LVDTMiddle, Center, BTB","SG&LVDTM, C, BTB",n/a,
2409,GEV206_R0300_0850,114,53.15,WMC,UD2,0,LM,R0300,GE1,3.77,25.24,25.24,25.24,95.09,145,144.71,34.61,,TG 3 phase I,I,12/11/2004,12/11/2004,STT,,62.83,,62.83,,,,,,,,0.3015,660.73,660.73,,,,,#WAARDE!,,,1,,,,,,,,,,,1,,,,,,,"47,42,39.9,39,0,0,0,0,0,0","31.8,31.7,32.8,32.9,0,0,0,0,0,0",,,"250 kN homebuilt, WMC",d,m,n,60.5,hot air,"d, +60°C",,"loading-unloading-reloading, wire cloth",,,,,,,,,x,,,,"Strain gauge:   HBM 10/120LY11 (transverse) & OB clip gauge, Middle, Center, BTB","SG&CG, M, C, BTB",200 Nm,0.25
2410,GEV206_R0300_0842,113,52.38,WMC,UD2,0,LM,R0300,GE1,3.64,25.50,25.50,25.50,92.82,145,144.83,34.52,,TG 3 phase I,I,08/11/2004,08/11/2004,STT,,74.40,,74.40,,,,,,,,0.3045,801.55,801.55,,,,,#WAARDE!,,,1,,,,,,,,,,,1,,,,,,,"46.5,44.9,44,43,42.1,0,0,0,0,0","34.1,35.3,35.1,35.5,35.2,0,0,0,0,0",,,"250 kN homebuilt, WMC",d,m,n,63.2,hot air,"d, +60°C",,"loading-unloading-reloading, stepsize 14 kN",,,,,,,,,x,,,,"Strain gauge:   HBM 10/120LY11 (transverse) & OB clip gauge, Middle, Center, BTB","SG&CG, M, C, BTB",200 Nm,0.25
2411,GEV206_R0300_0829,113,52.38,WMC,UD2,0,LM,R0300,GE1,3.78,25.57,25.53,25.55,96.50,145,144.86,34.73,,TG 3 phase I,I,17/11/2004,17/11/2004,STT,,75.40,,75.40,,,,,,,,0.2785,780.71,780.71,,,,,#WAARDE!,,,1,,,,,,,,,,,1,,,,,,,"45.7,44.4,43.3,42.4,41.4,0,0,0,0,0","36.4,36.2,36.2,36.2,36.5,0,0,0,0,0",,,"250 kN homebuilt, WMC",d,m,n,61.5,hot air,"d, +60°C",,"loading-unloading-reloading, stepsize 14 kN, T01 defect",,,,,,,x,,x,,,,"Strain gauge:   HBM 10/120LY11 (transverse) & OB clip gauge, Middle, Center, BTB","SG&CG, M, C, BTB",200 Nm,0.25
2412,GEV206_R0300_0823,113,52.38,WMC,UD2,0,LM,R0300,GE1,3.79,25.58,25.54,25.56,96.73,145,145.47,34.70,,TG 3 phase I,I,05/11/2004,05/11/2004,STT,,70.30,,70.30,,,1.93,1.93,,,,0.311,726.18,726.18,,,,,#WAARDE!,,,1,,,,,,,,,,,1,,,,,,,"42,42.3,41.6,41,0,0,0,0,0,0","39.5,37.8,37.3,37.2,0,0,0,0,0,0",,,"250 kN homebuilt, WMC",d,m,n,60.8,hot air,"d, +60°C",,"loading-unloading-reloading, stepsize 14 kN",,,,,,,,,x,,,,"Strain gauge:   HBM 10/120LY11 (transverse) & OB clip gauge, Middle, Center, BTB","SG&CG, M, C, BTB",200 Nm,0.25
2413,GEV206_R0300_0554,72,52.97,WMC,UD2,0,LM,R0300,GE1,3.58,25.25,25.21,25.23,90.25,145,145.55,34.96,,TG 3 phase I,I,04/11/2004,04/11/2004,STT,,75.40,,75.40,,,2.28,2.28,,,,0.3195,834.78,834.78,,,,,#WAARDE!,,,1,,,,,,,,,,,1,,,,,,,"38.9,39.8,39.1,39.5,38.7,0,0,0,0,0","48.4,43.4,40.8,40,39.3,0,0,0,0,0",,,"250 kN homebuilt, WMC",d,m,n,57.3,hot air,"d, +60°C",,"loading-unloading-reloading, stepsize 14 kN; Small peak in data caused by electrical disturbance",,,,,,,,,x,,,,"Strain gauge:   HBM 10/120LY11 (transverse) & OB clip gauge, Middle, Center, BTB","SG&CG, M, C, BTB",200 Nm,0.25
2414,GEV206_R0300_0854,114,53.15,WMC,UD2,0,LM,R0300,GE1,3.74,25.58,25.56,25.57,95.59,145,144.93,34.71,,TG 3 phase I,I,21/10/2004,21/10/2004,STC,,-35.80,,-35.80,,,,,,,,0.288,-374.35,-374.35,,,,,#WAARDE!,,,1,,,,,,,,,,,1,,,,,,,"38.3,36.6,34.8,36,36.9,0,0,0,0,0","34.3,32.6,31.7,30.9,29,0,0,0,0,0",,,"250 kN homebuilt, WMC",d,m,n,57.6,hot air,"d, +60°C",,"clip gauge fell off during mounting; loading-unloading-reloading, stepsize 6 kN",,,,,,,x,,x,,,,"Strain gauge:   HBM 10/120LY11 (transverse) & OB clip gauge, Middle, Center, BTB","SG&CG, M, C, BTB",120 Nm,0.25
2415,GEV206_R0300_0830,113,52.38,WMC,UD2,0,LM,R0300,GE1,3.69,25.62,25.59,25.61,94.30,145,145.82,34.48,,TG 3 phase I,I,08/11/2004,08/11/2004,STC,,-30.74,,-30.74,,,,,,,,0.2145,-325.84,-325.84,,,,,#WAARDE!,,,1,,,,,,,,,,,1,,,,,,,"41.3,50.9,49.3,50.3,50.9,55.8,0,0,0,0","54.3,32.7,33.5,38,33.3,31.8,0,0,0,0",,,"250 kN homebuilt, WMC",d,m,n,60.7,hot air,"d, +60°C",,"loading-unloading-reloading, stepsize 6 kN",,,,,,,,,x,,,,"Strain gauge:   HBM 10/120LY11 (transverse) & OB clip gauge, Middle, Center, BTB","SG&CG, M, C, BTB",120 Nm,0.25
2416,GEV206_R0300_0556,72,52.97,WMC,UD2,0,LM,R0300,GE1,3.60,25.23,25.19,25.21,90.56,145,145.33,34.98,,TG 3 phase I,I,10/11/2004,10/11/2004,STC,,-38.31,,-38.31,,,,,,,,0.1805,-422.69,-422.69,,,,,#WAARDE!,,,1,,,,,,,,,,,1,,,,44.25,,,"44.6,54,53.1,53.4,54.5,56.9,67.8,0,0,0","45.9,37.3,34.8,33.3,31.7,29.9,27.3,0,0,0",,,"250 kN homebuilt, WMC",d,m,n,61.3,hot air,"d, +60°C",,"loading-unloading-reloading, stepsize 6 kN",,,,,,,,,x,,,,"Strain gauge:   HBM 10/120LY11 (transverse) & OB clip gauge, Middle, Center, BTB","SG&CG, M, C, BTB",120 Nm,0.25
2417,GEV206_R0300_0562,73,53.62,WMC,UD2,0,LM,R0300,GE1,3.62,25.30,25.25,25.28,91.41,145,145.33,34.89,,TG 3 phase I,I,11/11/2004,11/11/2004,STC,,-41.36,,-41.36,,,,,,,,0.289,-452.02,-452.02,,,,,#WAARDE!,,,1,,,,,,,,,,,1,,,,,,,"45,42.8,43.3,44.1,44.9,47,0,0,0,0","44.3,41.2,37.9,36.4,35.4,33.3,0,0,0,0",,,"250 kN homebuilt, WMC",d,m,n,58.3,hot air,"d, +60°C",,"loading-unloading-reloading, stepsize 6 kN",,,,,,,,,x,,,,"Strain gauge:   HBM 10/120LY11 (transverse) & OB clip gauge, Middle, Center, BTB","SG&CG, M, C, BTB",120 Nm,0.25
2418,GEV206_R0300_0358,53,53.40,WMC,UD2,0,LM,R0300,GE1,3.68,25.31,25.26,25.29,92.83,145,145.81,34.66,,TG 3 phase I,I,11/11/2004,11/11/2004,STC,,-36.60,,-36.60,,,,,,,,,-393.88,-393.88,,,,,#WAARDE!,,,1,,,,,,,,,,,1,,,,,,,,,,,"250 kN homebuilt, WMC",d,m,n,59.6,hot air,"d, +60°C",,,,,,,,,,,,,,,"Strain gauge:   HBM 10/120LY11 (transverse), Middle, Center, BTB","SGT, M, C, BTB",120 Nm,0.25
2419,GEV206_I0400_0005,105-106,#N/B,WMC,UD2,0,LM,I0400,GE1,3.58,,12.19,12.19,43.64,76,,,,TG 3 phase I,I,09/07/2004,09/07/2004,Shear,,3.45,,3.45,,,,,,,,,,,,,78.20,4.76,#WAARDE!,,,1,,,,,,,,,,,1,,,,,,,,,,,"250 kN homebuilt, WMC",d,m,n,,fan,"d, RT",-,,,,,,,,,,,,,,"Strain gauge:   TML FCA-2-11, Middle, Center","SG, M, C",,
2420,GEV206_I0400_0001,105-106,#N/B,WMC,UD2,0,LM,I0400,GE1,3.64,,12.10,12.10,44.04,76,,,,TG 3 phase I,I,07/07/2004,07/07/2004,Shear,,3.29,,3.29,,,,,,,,,,,,,74.80,4.35,#WAARDE!,,,1,,,,,,,,,,,1,,,,,,,,,,,"250 kN homebuilt, WMC",d,m,n,,fan,"d, RT",-,,,,,,,,,,,,,,"Strain gauge:   TML FCA-2-11, Middle, Center","SG, M, C",,
2421,GEV206_I0400_0002,105-106,#N/B,WMC,UD2,0,LM,I0400,GE1,3.60,,12.12,12.12,43.67,76,,,,TG 3 phase I,I,07/07/2004,07/07/2004,Shear,,3.17,,3.17,,,,,,,,,,,,,72.60,4.87,#WAARDE!,,,1,,,,,,,,,,,1,,,,,,,,,,,"250 kN homebuilt, WMC",d,m,n,,fan,"d, RT",-,,,,,,,,,,,,,,"Strain gauge:   TML FCA-2-11, Middle, Center","SG, M, C",,
2422,GEV206_I0400_0003,105-106,#N/B,WMC,UD2,0,LM,I0400,GE1,3.59,,12.12,12.12,43.51,76,,,,TG 3 phase I,I,09/07/2004,09/07/2004,Shear,,3.42,,3.42,,,,,,,,,,,,,78.50,4.94,#WAARDE!,,,1,,,,,,,,,,,1,,,,,,,,,,,"250 kN homebuilt, WMC",d,m,n,,fan,"d, RT",-,,,,,,,,,,,,,,"Strain gauge:   TML FCA-2-11, Middle, Center","SG, M, C",,
2423,GEV206_I0400_0008,105-106,#N/B,WMC,UD2,0,LM,I0400,GE1,3.56,,12.16,12.16,43.33,76,,,,TG 3 phase I,I,09/07/2004,09/07/2004,Shear,,3.25,,3.25,,,,,,,,,,,,,74.40,4.79,#WAARDE!,,,1,,,,,,,,,,,1,,,,,,,,,,,"250 kN homebuilt, WMC",d,m,n,,fan,"d, RT",-,,,,,,,,,,,,,,"Strain gauge:   TML FCA-2-11, Middle, Center","SG, M, C",,
2424,GEV206_I0400_0009,105-106,#N/B,WMC,UD2,0,LM,I0400,GE1,3.56,,12.19,12.19,43.44,76,,,,TG 4 phase I,I,09/07/2004,09/07/2004,Shear,,3.45,,3.45,,,,,,,,,,,,,78.60,4.82,#WAARDE!,,,1,,,,,,,,,,,1,,,,,,,,,,,"250 kN homebuilt, WMC",d,m,n,,fan,"d, RT",-,,,,,,,,,,,,,,"Strain gauge:   TML FCA-2-11, Middle, Center","SG, M, C",,
2425,GEV206_I0400_0010,105-106,#N/B,WMC,UD2,0,LM,I0400,GE1,3.57,,12.16,12.16,43.45,76,,,,TG 4 phase I,I,09/07/2004,09/07/2004,Shear,,3.26,,3.26,,,,,,,,,,,,,74.40,3.82,#WAARDE!,,,1,,,,,,,,,,,1,,,,,,,,,,,"250 kN homebuilt, WMC",d,m,n,,fan,"d, RT",-,,,,,,,,,,,,,,"Strain gauge:   TML FCA-2-11, Middle, Center","SG, M, C",,
2426,GEV206_I0400_0011,105-106,#N/B,WMC,UD2,0,LM,I0400,GE1,3.58,,12.13,12.13,43.47,76,,,,TG 4 phase I,I,09/07/2004,09/07/2004,Shear,,3.31,,3.31,,,,,,,,,,,,,75.50,4.23,#WAARDE!,,,1,,,,,,,,,,,1,,,,,,,,,,,"250 kN homebuilt, WMC",d,m,n,,fan,"d, RT",-,,,,,,,,,,,,,,"Strain gauge:   TML FCA-2-11, Middle, Center","SG, M, C",,
2427,GEV206_I0400_0016,105-106,#N/B,WMC,UD2,0,LM,I0400,GE1,3.60,,12.17,12.17,43.81,76,,,,TG 3 phase I,I,02/09/2004,02/09/2004,Shear,,1.90,,1.90,,,,,,,,,,,,,,,#WAARDE!,,,1,,,,,,,,,,,1,,,,,,,,,,,"250 kN homebuilt, WMC",d,m,n,,hot air,"d, +60°C",-,"Iosupescu fixture. First specimen in this test series. Due to the large deformation in the 60C tests, the specimen edge and fixture would make contact, thus obscuring the determination of Fmax. In later tests, the corners next to the v-notches of the iosupescu specimens were partly machined to avoid this.",x,,,,,,,,,,,,"Strain gauge:   TML FCA-2-11, Middle, Center","SG, M, C",,
2428,GEV206_I0400_0017,105-106,#N/B,WMC,UD2,0,LM,I0400,GE1,3.65,,12.19,12.19,44.45,76,,,,TG 3 phase I,I,03/09/2004,03/09/2004,Shear,,2.07,,2.07,,,,,,,,,,,,,46.10,2.18,#WAARDE!,,,1,,,,,,,,,,,1,,,,,,,,,,,"250 kN homebuilt, WMC",d,m,n,62-64.4,hot air,"d, +60°C",-,V-notch corners machined,,,,,,,,,,,,,"Strain gauge:   TML FCA-2-11, Middle, Center","SG, M, C",,
2429,GEV206_I0400_0018,105-106,#N/B,WMC,UD2,0,LM,I0400,GE1,3.60,,12.20,12.20,43.88,76,,,,TG 3 phase I,I,06/09/2004,06/09/2004,Shear,,2.06,,2.06,,,,,,,,,,,,,46.40,1.90,#WAARDE!,,,1,,,,,,,,,,,1,,,,,,,,,,,"250 kN homebuilt, WMC",d,m,n,62-64.9,hot air,"d, +60°C",-,V-notch corners machined,,,,,,,,,,,,,"Strain gauge:   TML FCA-2-11, Middle, Center","SG, M, C",,
2430,GEV206_I0400_0019,105-106,#N/B,WMC,UD2,0,LM,I0400,GE1,3.67,,12.18,12.18,44.74,76,,,,TG 3 phase I,I,03/09/2004,03/09/2004,Shear,,2.37,,2.37,,,,,,,,,,,,,52.20,1.76,#WAARDE!,,,1,,,,,,,,,,,1,,,,,,,,,,,"250 kN homebuilt, WMC",d,m,n,62.0,hot air,"d, +60°C",-,V-notch corners machined,,,,,,,,,,,,,"Strain gauge:   TML FCA-2-11, Middle, Center","SG, M, C",,
2431,GEV206_I0400_0020,105-106,#N/B,WMC,UD2,0,LM,I0400,GE1,3.63,,12.55,12.55,45.56,76,,,,TG 3 phase I,I,03/09/2004,03/09/2004,Shear,,1.90,,1.90,,,,,,,,,,,,,,,#WAARDE!,,,1,,,,,,,,,,,1,,,,,,,,,,,"250 kN homebuilt, WMC",d,m,n,,hot air,"d, +60°C",-,corners next to v-notches not machined,x,,,,,,,,,,,,"Strain gauge:   TML FCA-2-11, Middle, Center","SG, M, C",,
2432,GEV206_I0400_0021,105-106,#N/B,WMC,UD2,0,LM,I0400,GE1,3.63,,12.19,12.19,44.29,76,,,,TG 3 phase I,I,06/09/2004,06/09/2004,Shear,,2.23,,2.23,,,,,,,,,,,,,50.00,2.75,#WAARDE!,,,1,,,,,,,,,,,1,,,,,,,,,,,"250 kN homebuilt, WMC",d,m,n,58.5-61,hot air,"d, +60°C",-,V-notch corners machined,,,,,,,,,,,,,"Strain gauge:   TML FCA-2-11, Middle, Center","SG, M, C",,
2433,GEV206_I0400_0022,105-106,#N/B,WMC,UD2,0,LM,I0400,GE1,3.66,,12.19,12.19,44.66,76,,,,TG 3 phase I,I,06/09/2004,06/09/2004,Shear,,2.35,,2.35,,,,,,,,,,,,,52.20,2.53,#WAARDE!,,,1,,,,,,,,,,,1,,,,,,,,,,,"250 kN homebuilt, WMC",d,m,n,59-60,hot air,"d, +60°C",-,V-notch corners machined.,,,,,,,x,,,,,,"Strain gauge:   TML FCA-2-11, Middle, Center","SG, M, C",,
2434,GEV207_R0400_0812,175,54.71,WMC,MD2,0,LM,R0400,GE1,6.41,24.91,24.84,24.88,159.16,150,150.69,40.00,,High strain rate ST,High strain rate ST,28/09/2004,28/09/2004,STT,,102.84,,102.84,,,2.95,2.95,,,,,645.22,645.22,,,,,#WAARDE!,,,1,,,,,,,,,,,0.25,,,26.95,,,,,,,,"250 kN homebuilt, WMC",d,m,n,,fan,"d, RT",OB_TG1_R014,"High strain rate': comparison test at low strain rate; wire cloth; outer layer seems to be off-axis, ca. 1 degree",,,,,,,,,,,,,"Clip gauge:      OB standard, Middle, Center, BTB","CG, M, C, BTB",250 Nm,0.25
2435,GEV207_R0400_0772,120,54.59,WMC,MD2,0,LM,R0400,GE1,6.47,25.45,25.41,25.43,164.47,150,150.12,39.71,,High strain rate ST,High strain rate ST,22/09/2004,22/09/2004,STT,,119.20,,119.20,,,3.16,3.16,,,,,724.17,724.17,,,,,#WAARDE!,,,1,,,,,,,,,,,156,,,,,,,,,,,"250 kN homebuilt, WMC",d,m,n,,fan,"d, RT",OB_TG1_R014,High strain rate test'; wire cloth,,,,,,,,,,,,,"Clip gauge:      OB standard, Middle, Center, BTB","CG, M, C, BTB",250 Nm,0.25
2436,GEV207_R0400_0766,120,54.59,WMC,MD2,0,LM,R0400,GE1,6.33,25.52,25.48,25.50,161.22,150,150.49,39.69,,High strain rate ST,High strain rate ST,22/09/2004,22/09/2004,STT,,118.10,,118.10,,,3.01,3.01,,,,,731.92,731.92,,,,,#WAARDE!,,,1,,,,,,,,,,,156,,,29.45,,,,,,,,"250 kN homebuilt, WMC",d,m,n,,fan,"d, RT",OB_TG1_R014,High strain rate test'; wire cloth,,,,,,,,,,,,,"Clip gauge:      OB standard, Middle, Center, BTB","CG, M, C, BTB",250 Nm,0.25
2437,GEV207_R0400_0762,120,54.59,WMC,MD2,0,LM,R0400,GE1,6.38,25.42,25.41,25.42,161.99,150,150.34,39.85,,High strain rate ST,High strain rate ST,22/09/2004,22/09/2004,STT,,115.66,,115.66,,,,,,,,,713.84,713.84,,,,,#WAARDE!,,,1,,,,,,,,,,,156,,,,,,,,,,,"250 kN homebuilt, WMC",d,m,n,,fan,"d, RT",OB_TG1_R014,High strain rate test'; wire cloth;  no strain measurement,,,,,,,x,,,,,,"Clip gauge:      OB standard, Middle, Center, BTB","CG, M, C, BTB",250 Nm,0.25
2438,GEV207_R0400_0761,120,54.59,WMC,MD2,0,LM,R0400,GE1,6.40,25.48,25.48,25.48,162.94,150,150.66,39.85,,High strain rate ST,High strain rate ST,22/09/2004,22/09/2004,STT,,117.85,,117.85,,,3.07,3.07,,,,,723.27,723.27,,,,,#WAARDE!,,,1,,,,,,,,,,,156,,,,,,,,,,,"250 kN homebuilt, WMC",d,m,n,,fan,"d, RT",OB_TG1_R014,High strain rate test'; wire cloth,,,,,,,x,,,,,,"Clip gauge:      OB standard, Middle, Center, BTB","CG, M, C, BTB",250 Nm,0.25
2439,GEV207_R0400_0759,120,54.59,WMC,MD2,0,LM,R0400,GE1,6.64,25.08,25.08,25.08,166.53,150,151.12,39.97,,High strain rate ST,High strain rate ST,23/09/2004,23/09/2004,STT,,87.72,,87.72,,,,,,,,,526.74,526.74,,,,,#WAARDE!,,,1,,,,,,,,,,,0.25,,,,,,,,,,,"250 kN homebuilt, WMC",d,m,n,,fan,"d, RT",OB_TG1_R014,High strain rate': comparison test at low strain rate; wire cloth; no measurement data available,,,,,,,x,,,,,,"Clip gauge:      OB standard, Middle, Center, BTB","CG, M, C, BTB",250 Nm,0.25
2440,GEV206_R0300_0847,114,53.15,WMC,UD2,0,LM,R0300,GE1,3.82,24.75,24.73,24.74,94.34,145,145.20,34.58,,High strain rate ST,High strain rate ST,10/09/2004,10/09/2004,STT,,91.16,,91.16,,,,,,,,,965.85,965.85,,,,,#WAARDE!,,,1,,,,,,,,,,,204,,,,,,,,,,,"100 kN Schenck, WMC",d,h,n,,fan,"d, RT",OB_TG1_R014,"High-speed tensile test, at displacement rate comparable to fatigue test at 50.000 cycles. First of series of 4 UD and 4 MD. The other tests were done on 250 kN frame to avoid overloading of the 100 kN frame.",,,,,,,,,,,,,"Clip gauge:      OB standard, Middle, Center, BTB","CG, M, C, BTB",220,0.25
2441,GEV206_R0300_0844,113,52.38,WMC,UD2,0,LM,R0300,GE1,3.69,25.62,25.58,25.60,94.26,145,145.21,34.61,,High strain rate ST,High strain rate ST,21/09/2004,21/09/2004,STT,,109.10,,109.10,,,2.90,2.90,,,,,1156.50,1156.50,,,,,#WAARDE!,,,1,,,,,,,,,,,204,,,49.30,,,,,,,,"250 kN homebuilt, WMC",d,m,n,,fan,"d, RT",OB_TG1_R014,High strain rate test'; wire cloth,,,,,,,,,,,,,"Clip gauge:      OB standard, Middle, Center, BTB","CG, M, C, BTB",200 Nm,0.25
2442,GEV206_R0300_0843,113,52.38,WMC,UD2,0,LM,R0300,GE1,3.68,25.58,25.57,25.58,94.10,145,145.40,34.47,,High strain rate ST,High strain rate ST,20/09/2004,20/09/2004,STT,,104.80,,104.80,,,2.88,2.88,,,,,1113.51,1113.51,,,,,#WAARDE!,,,1,,,,,,,,,,,204,,,,,,,,,,,"250 kN homebuilt, WMC",d,m,n,,fan,"d, RT",OB_TG1_R014,High strain rate test'; wire cloth,,,,,,,,,,,,,"Clip gauge:      OB standard, Middle, Center, BTB","CG, M, C, BTB",200 Nm,0.25
2443,GEV207_R0400_0266,36,52.42,WMC,MD2,0,LM,R0400,GE1,6.54,25.31,25.27,25.29,165.27,150,149.53,39.83,,High strain rate ST,High strain rate ST,21/09/2004,21/09/2004,STT,,109.92,,109.92,,,2.90,2.90,,,,,664.60,664.60,,,,,#WAARDE!,,,1,,,,,,,,,,,156,,,28.25,,,,,,,,"250 kN homebuilt, WMC",d,m,n,,fan,"d, RT",OB_TG1_R014,"High strain rate test'; wire cloth. Slipped at 109.923 kN, second try fmax=97.7. ",,,,,,,,,,,,,"Clip gauge:      OB standard, Middle, Center, BTB","CG, M, C, BTB",200 Nm,0.25
2444,GEV207_R0400_0878,174,54.96,WMC,MD2,0,LM,R0400,GE1,6.40,25.02,25.00,25.01,160.00,150,150.79,39.77,,TG 1 phase I,I,21/01/2005,21/01/2005,CA,0.5,55.72,,,55.72,,,,,,,,348.11,,348.11,,,,#WAARDE!,,,15318,1b,1b,,,,,,,,,,2.10,,,,,,,,,,"100 kN Schenck, WMC",l,h,n,,,"d, RT",,no strain measurement,,,,,,,x,,,,,,"Clip gauge:      OB standard, Middle, Center, BTB","CG, M, C, BTB",200,2.03
2445,GEV207_R0400_0844,175,54.71,WMC,MD2,0,LM,R0400,GE1,6.49,25.08,24.97,25.03,161.99,150,151.08,39.76,,TG 1 phase I,I,21/01/2005,21/01/2005,CA,0.5,55.65,,,55.65,,,,,,,,342.78,,342.78,,,,#WAARDE!,,,19411,1b,1b,,,,,,,,,,2.10,,,,,,,,,,"100 kN Schenck, WMC",l,h,n,,,"d, RT",,no strain measurement,,,,,,,x,,,,,,"Clip gauge:      OB standard, Middle, Center, BTB","CG, M, C, BTB",200,2.57
2446,GEV207_R0400_0791,175,54.71,WMC,MD2,0,LM,R0400,GE1,6.44,24.80,24.80,24.80,159.59,150,150.13,40.00,,TG 1 phase I,I,20/01/2005,21/01/2005,CA,0.5,43.86,,,43.86,,,,,,,,274.83,,274.83,,,,#WAARDE!,,,153995,2,2,,,,,,,,,,5.00,,,,,,,,,,"100 kN Schenck, WMC",l,h,n,,,"d, RT",,,,,,,,,,,,,,,"Clip gauge:      OB standard, Middle, Center, BTB","CG, M, C, BTB",200,8.56
2447,GEV207_R0400_0612,88,54.11,WMC,MD2,0,LM,R0400,GE1,6.38,24.99,24.95,24.97,159.18,150,150.65,39.90,,TG 1 phase I,I,24/01/2005,25/01/2005,CA,0.5,44.34,,,44.34,,,,,,,,278.33,,278.33,,,,#WAARDE!,,,75550,2,2,,,,,,,,,,3.35,,,,,,,,,,"100 kN Instron, WMC",l,h,n,,,"d, RT",,,,,,,,,,,,,,,"Clip gauge:      OB standard, Middle, Center, BTB","CG, M, C, BTB",100,6.26
2448,GEV207_R0400_0861,174,54.96,WMC,MD2,0,LM,R0400,GE1,6.45,25.05,25.03,25.04,161.38,150,150.66,40.05,,TG 1 phase I,I,25/01/2005,25/01/2005,CA,0.1,44.27,,,44.27,,0.97,,0.97,,0.97,,274.21,,274.21,,,,#WAARDE!,,,14445,2,2,,,,,,,,,,3.34,,30.50,,,,,,,,"100 kN Instron, WMC",l,h,n,,,"d, RT",,,,,,,,,,,,,,,"Clip gauge:      OB standard, Middle, Center, BTB","CG, M, C, BTB",100,1.20
2449,GEV207_R0400_0597,88,54.11,WMC,MD2,0,LM,R0400,GE1,6.44,25.10,25.04,25.07,161.13,150,150.51,39.25,,TG 1 phase I,I,26/07/2004,26/07/2004,CA,0.1,44.30,,,44.30,,1.03,,1.03,,1.03,,274.60,,274.60,,,,#WAARDE!,,,10911,2,2,,,,,,,,,,3.34,,28.85,,,,,,,,"100 kN Schenck, WMC",l,h,n,,,"d, RT",,,,,,,,,,,,,,,"Clip gauge:      OB standard, Middle, Center, BTB","CG, M, C, BTB",160,0.91
2450,GEV207_R0400_0583,88,54.11,WMC,MD2,0,LM,R0400,GE1,6.45,24.76,24.73,24.75,159.51,150,150.07,40.15,,TG 1 phase I,I,26/07/2004,26/07/2004,CA,0.1,43.70,,,43.70,,1.02,,1.02,,1.02,,273.80,,273.80,,,,#WAARDE!,,,10661,2,2,,,,,,,,,,3.34,,28.75,,,,,,,,"100 kN Schenck, WMC",l,h,n,,,"d, RT",,,,,,,,,x,,,,,,"Clip gauge:      OB standard, Middle, Center, BTB","CG, M, C, BTB",160,0.89
2451,GEV207_R0400_0273,36,52.42,WMC,MD2,0,LM,R0400,GE1,6.56,25.34,25.28,25.31,165.84,150,150.88,39.94,,TG 1 phase I,I,20/07/2004,20/07/2004,CA,0.1,33.10,,,33.10,,0.77,,0.77,,0.77,,199.36,,199.36,,,,#WAARDE!,,,346505,3,3,,,,,,,,,,6.10,,,,,,,,,,"100 kN Schenck, WMC",l,h,n,,,"d, RT",,,,,,,,,,,,,,,"Clip gauge:      OB standard, Middle, Center, BTB","CG, M, C, BTB",160,15.78
2452,GEV207_R0400_0487,82,51.54,WMC,MD2,0,LM,R0400,GE1,6.75,25.35,25.29,25.32,170.58,150,148.62,39.75,,TG 1 phase I,I,21/07/2004,26/07/2004,CA,0.1,33.11,,,33.11,,0.83,,0.83,,0.83,,193.87,,193.87,,,,#WAARDE!,,,1495214,3,3,,,,,,,,,,6.10,,,,,,,,,,"100 kN Schenck, WMC",l,h,n,,,"d, RT",,,,,,,,,,,,,,,"Clip gauge:      OB standard, Middle, Center, BTB","CG, M, C, BTB",160,68.09
2453,GEV207_R0400_0512,83,50.61,WMC,MD2,0,LM,R0400,GE1,6.76,25.20,25.13,25.17,169.88,150,149.90,40.10,,TG 1 phase I,I,26/07/2004,27/07/2004,CA,0.1,44.42,,,44.42,,1.05,,1.05,,1.05,,261.12,,261.12,,,,#WAARDE!,,,73313,2,2,,,,,,,,,,3.34,,27.00,,,,,,,,"100 kN Schenck, WMC",l,h,n,,,"d, RT",,,,,,,,,,,,,,,"Clip gauge:      OB standard, Middle, Center, BTB","CG, M, C, BTB",160,6.10
2454,GEV207_R0400_0222,38,52.83,WMC,MD2,0,LM,R0400,GE1,6.82,25.36,25.31,25.34,172.49,150,150.58,40.20,,TG 1 phase I,I,20/07/2004,20/07/2004,CA,0.1,56.40,,,56.40,,1.37,,1.37,,1.37,,326.66,,326.66,,,,#WAARDE!,,,2514,1b,1b,,,,,,,,,,2.10,,26.10,,,,,,,,"100 kN Schenck, WMC",l,h,n,,,"d, RT",,,,,,,,,,,,,,,"Clip gauge:      OB standard, Middle, Center, BTB","CG, M, C, BTB",160,0.33
2455,GEV207_R0400_0877,174,54.96,WMC,MD2,0,LM,R0400,GE1,6.47,24.98,24.95,24.97,161.43,150,150.14,39.64,,TG 1 phase I,I,17/12/2004,29/12/2004,CA,-2.5,27.15,,,27.15,,,,,,,,67.23,,67.23,,,,#WAARDE!,,,3095164,3,3,,,y,,,,,,,3.07,,,,,,,,,,"100 kN Schenck, WMC",l,h,n,,,"d, RT",,test interrupted couple of times; no strain measurement,,,,,,,x,,,,,,"Clip gauge:      OB standard, Middle, Center, BTB","CG, M, C, BTB",160,280.05
2456,GEV207_R0400_0846,175,54.71,WMC,MD2,0,LM,R0400,GE1,6.49,25.14,25.10,25.12,162.96,150,150.84,39.47,,TG 1 phase I,I,29/12/2004,29/12/2004,CA,-2.5,60.00,,,60.00,,,,,,,,147.16,,147.16,,,,#WAARDE!,,,105,1,1,,,,,,,,,,0.90,,,,,,,,,,"100 kN Instron, WMC",l,h,n,,,"d, RT",,no strain measurement; visible S-bending,,x,,,,,x,,,,,,"Clip gauge:      OB standard, Middle, Center, BTB","CG, M, C, BTB",100,0.03
2457,GEV207_R0400_0845,175,54.71,WMC,MD2,0,LM,R0400,GE1,6.47,25.18,25.06,25.12,162.14,150,150.80,39.54,,TG 1 phase I,I,27/12/2004,29/12/2004,CA,-2.5,38.55,,,38.55,,,,,,,,94.88,,94.88,,,,#WAARDE!,,,193151,2,2,,,,,,,,,,1.53,,,,,,,,,,"100 kN Instron, WMC",l,h,n,,,"d, RT",,no strain measurement; visible S-bending,,x,,,,,x,,,,,,"Clip gauge:      OB standard, Middle, Center, BTB","CG, M, C, BTB",100,35.07
2458,GEV207_R0400_0824,175,54.71,WMC,MD2,0,LM,R0400,GE1,6.36,25.00,24.99,25.00,158.87,150,150.60,39.94,,TG 1 phase I,I,29/12/2004,29/12/2004,CA,-2.5,50.18,,,50.18,,,,,,,,126.30,,126.30,,,,#WAARDE!,,,1041,1,1b,,,,,,,,,,0.90,,,,,,,,,,"100 kN Instron, WMC",l ,h,n,,,"d, RT",,visible S-bending,,x,,,,,x,,,,,,"Clip gauge:      OB standard, Middle, Center, BTB","CG, M, C, BTB",100,0.32
2459,GEV207_R0400_0787,175,54.71,WMC,MD2,0,LM,R0400,GE1,6.36,24.76,24.74,24.75,157.28,150,150.40,40.09,,TG 1 phase I,I,29/12/2004,05/12/2005,CA,-2.5,31.78,,,31.78,,,,,,,,80.78,,80.78,,,,#WAARDE!,,,1778794,3,3,,,y,,,,,,0.25,3.07,,,,,,,,,,"100 kN Schenck, WMC","l, d",h,n,,,"d, RT",,wire cloth; tensile strength after run-out ca. 60 kN,,,,,,,x,,,,,,"Clip gauge:      OB standard, Middle, Center, BTB","CG, M, C, BTB","210 , 280 ",160.95
2460,GEV207_R0400_0589,88,54.11,WMC,MD2,0,LM,R0400,GE1,6.36,25.21,25.19,25.20,160.08,150,150.30,39.96,,TG 1 phase I,I,29/12/2004,04/01/2005,CA,-2.5,32.50,,,32.50,,,,,,,,81.18,,81.18,,,,#WAARDE!,,,1460292,3,3,,,,,,,,,,3.07,,,,,,,,,,"100 kN Instron, WMC",l,h,n,,,"d, RT",,,,,,,,,x,,,,,,"Clip gauge:      OB standard, Middle, Center, BTB","CG, M, C, BTB",100,132.13
2461,GEV208_I1000_0087,155,52.48,UP,MD3,0,LM,I1000,GE1,3.80,25.24,25.12,25.18,95.59,250,,,,TG 5 phase I,I,14/12/2004,18/01/2005,RSTT80,0.1,8.33,,8.33,4.64,,,,,,,,87.09,87.09,48.50,,,,,,,800002,3,3,,t,,,,,,,,3.42,,12.96,,12.37,,,,0.0067,#DELING.DOOR.0!,"ST on 100 kN MAYES and CA on 250 kN MTS, UP","l, d",h,n,,fan in CA,"d, RT",OB_TG5_R008/OB_TG5_R007,,,,,,,,,,,,,,"Clip gauge:       HBM, Middle, Center, BTB","CG, M, C, BTB",50,64.98
2462,GEV208_I1000_0086,155,52.48,UP,MD3,0,LM,I1000,GE1,3.75,25.31,25.21,25.25,94.60,250,,,,TG 5 phase I,I,14/12/2004,18/01/2005,RSTT50,0.1,8.84,,8.84,4.59,,,,,,,,93.42,93.42,48.50,,,,,,,525330,3,3,,t,,,,,,,,3.42,,14.25,,11.71,,,,0.0066,#DELING.DOOR.0!,"ST on 100 kN MAYES and CA on 250 kN MTS, UP","l, d",h,n,,fan in CA,"d, RT",OB_TG5_R008/OB_TG5_R007,originally submitted as RSTT52,,,,,,,,,,,,,"Clip gauge:       HBM, Middle, Center, BTB","CG, M, C, BTB",50,42.67
2463,GEV208_I1000_0085,155,52.48,UP,MD3,0,LM,I1000,GE1,3.81,25.28,25.14,25.21,95.95,250,,,,TG 5 phase I,I,14/12/2004,18/01/2005,RSTT80,0.1,7.99,,7.99,4.65,,,,,,,,83.24,83.24,48.50,,,,,,,800002,3,3,,t,,,,,,,,3.42,,13.51,,11.51,,,,0.0062,#DELING.DOOR.0!,"ST on 100 kN MAYES and CA on 250 kN MTS, UP","l, d",h,n,,fan in CA,"d, RT",OB_TG5_R008/OB_TG5_R007,,,,,,,,,,,,,,"Clip gauge:       HBM, Middle, Center, BTB","CG, M, C, BTB",50,64.98
2464,GEV208_I1000_0084,151,52.97,UP,MD3,0,LM,I1000,GE1,3.74,25.28,25.12,25.20,94.32,250,,,,TG 5 phase I,I,14/12/2004,18/01/2005,RSTT80,0.1,8.90,,8.90,6.00,,,,,,,,94.36,94.36,63.59,,,,,,,40002,2,2,,t,,,,,,,,1.99,,13.45,,11.73,,,,0.0070,#DELING.DOOR.0!,"ST on 100 kN MAYES and CA on 250 kN MTS, UP","l, d",h,n,,fan in CA,"d, RT",OB_TG5_R008/OB_TG5_R007,,,,,,,,,,,,,,"Clip gauge:       HBM, Middle, Center, BTB","CG, M, C, BTB",50,5.58
2465,GEV208_I1000_0083,151,52.97,UP,MD3,0,LM,I1000,GE1,3.72,25.30,25.24,25.26,93.97,250,,,,TG 5 phase I,I,14/12/2004,18/01/2005,RSTT80,0.1,8.85,,8.85,5.98,,,,,,,,94.18,94.18,63.59,,,,,,,40002,2,2,,t,,,,,,,,1.99,,13.20,,11.92,,,,0.0071,#DELING.DOOR.0!,"ST on 100 kN MAYES and CA on 250 kN MTS, UP","l, d",h,n,,fan in CA,"d, RT",OB_TG5_R008/OB_TG5_R007,,,,,,,,,,,,,,"Clip gauge:       HBM, Middle, Center, BTB","CG, M, C, BTB",50,5.58
2466,GEV208_I1000_0082,151,52.97,UP,MD3,0,LM,I1000,GE1,3.75,25.30,25.25,25.27,94.83,250,,,,TG 5 phase I,I,14/12/2004,18/01/2005,RSTT80,0.1,8.96,,8.96,6.03,,,,,,,,94.51,94.51,63.58,,,,,,,40002,2,2,,t,,,,,,,,1.99,,13.18,,12.48,,,,0.0072,#DELING.DOOR.0!,"ST on 100 kN MAYES and CA on 250 kN MTS, UP","l, d",h,n,,fan in CA,"d, RT",OB_TG5_R008/OB_TG5_R007,,,,,,,,,,,,,,"Clip gauge:       HBM, Middle, Center, BTB","CG, M, C, BTB",50,5.58
2467,GEV207_S3400_0005,130,53.50,CRES,MD2,0,LM,S3400,GE1,7.40,26.08,25.85,25.97,192.06,610,,500.00,,TG 4 phase I,I,14/01/2005,14/01/2005,STT,,87.15,,87.15,,,1.57,1.57,,,,,453.73,453.73,,,,,13964.82,,,1,,,,t,,,,,,,4,,,32.49,,,,,,0.0140,#DELING.DOOR.0!,"250 kN MTS, CRES",d,h,n,,,"d, RT",,"Repaired specimen, E-modulus averaged over 29.27 & 36.50 Gpa",,x,,,,x,,,,,GEV207_S0400_05 1:75 2/3H,"1:75, 2/3","Strain gauge:   HBM 6/350 LY41, Middle, Center, BTB","SG, M, C, BTB",120,0.25
2468,GEV207_S3400_0004,130,53.50,CRES,MD2,0,LM,S3400,GE1,7.37,25.91,25.88,25.90,190.92,610,,500.00,,TG 4 phase I,I,14/01/2005,14/01/2005,STT,,79.41,,79.41,,,1.49,1.49,,,,,415.90,415.90,,,,,13299.05,,,1,,,,t,,,,,,,4,,,31.27,,,,,,0.0133,#DELING.DOOR.0!,"250 kN MTS, CRES",d,h,n,,,"d, RT",,"Repaired specimen, E-modulus averaged over 35.43 & 27.98 Gpa",,x,,,,x,,,,,GEV207_S0400_04 1:75 2/3,"1:75, 2/3","Strain gauge:   HBM 6/350 LY41, Middle, Center, BTB","SG, M, C, BTB",120,0.25
2469,GEV207_S3400_0003,130,53.50,CRES,MD2,0,LM,S3400,GE1,7.22,26.04,25.89,25.97,187.64,610,,500.00,,TG 4 phase I,I,14/01/2005,14/01/2005,STT,,83.71,,83.71,,,1.56,1.56,,,,,446.20,446.20,,,,,13551.13,,,1,,,,t,,,,,,,4,,,32.93,,,,,,0.0136,#DELING.DOOR.0!,"250 kN MTS, CRES",d,h,n,,,"d, RT",,"Repaired specimen, E-modulus averaged over 37.17 & 29.55 Gpa",,x,,,,x,,,,,GEV207_S0400_03 1:75 2/3,"1:75, 2/3","Strain gauge:   HBM 6/350 LY41, Middle, Center, BTB","SG, M, C, BTB",120,0.25
2470,GEV215_S0242_0032,fill in,#N/B,DLR,TUBE,na,LM,S0242,GE1,,,,,,170,,,,TG 2 phase I,I,,,TUCA,-1,,,,,,,,,,,,,,,,,,#WAARDE!,160.00,,2812,,,,,,,,,,,,,,,,,,,,,,"100 kN/2000 Nm tension/torsion Instron 8502, DLR Structures and Design",,,,,,"d, RT",OB_TG2_O003,"fatigue, R=-1",,,,,,,,,,,"Tubes-_0200_0032, Ø32 mm with taper off",,,,,
2471,GEV215_S0242_0031,fill in,#N/B,DLR,TUBE,na,LM,S0242,GE1,,,,,,170,,,,TG 2 phase I,I,,,TUCA,-1,,,,,,,,,,,,,,,,,,#WAARDE!,100.00,,2213876,,,,,,,,,,,,,,,,,,,,,,"100 kN/2000 Nm tension/torsion Instron 8502, DLR Structures and Design",,,,,,"d, RT",OB_TG2_O003,"fatigue, R=-1",,,,,,,,,,,"Tubes-_0200_0031, Ø32 mm with taper off",,,,,
2472,GEV215_S0232_0015,fill in,#N/B,DLR,TUBE,na,LM,S0232,GE1,,,,,,170,,,,TG 2 phase I,I,,,TUSTM,,-8.53,,-8.53,,,,,,,,,,,,,,,#WAARDE!,,230.72,1,,,,,,,,,,,,,,,,,,,,,,"100 kN/2000 Nm tension/torsion Instron 8502, DLR Structures and Design",,,,,,"d, RT",OB_TG2_O003,"failure envelope, static",,,,,,,,,,,"Tubes-_0200_0015, Ø 32 mm",,,,,
2473,GEV215_S0232_0014,fill in,#N/B,DLR,TUBE,na,LM,S0232,GE1,,,,,,170,,,,TG 2 phase I,I,,,TUSTM,,-10.68,,-10.68,,,,,,,,,,,,,,,#WAARDE!,,160.70,1,,,,,,,,,,,,,,,,,,,,,,"100 kN/2000 Nm tension/torsion Instron 8502, DLR Structures and Design",,,,,,"d, RT",OB_TG2_O003,"failure envelope, static",,,,,,,,,,,"Tubes-_0200_0014, Ø 32 mm",,,,,
2474,GEV215_S0232_0013,fill in,#N/B,DLR,TUBE,na,LM,S0232,GE1,,,,,,170,,,,TG 2 phase I,I,,,TUSTM,,-13.88,,-13.88,,,,,,,,,,,,,,,#WAARDE!,,-208.94,1,,,,,,,,,,,,,,,,,,,,,,"100 kN/2000 Nm tension/torsion Instron 8502, DLR Structures and Design",,,,,,"d, RT",OB_TG2_O003,"failure envelope, static",,,,,,,,,,,"Tubes-_0200_0013, Ø 32 mm",,,,,
2475,GEV215_S0232_0012,fill in,#N/B,DLR,TUBE,na,LM,S0232,GE1,,,,,,170,,,,TG 2 phase I,I,,,TUSTM,,-8.56,,-8.56,,,,,,,,,,,,,,,#WAARDE!,,-230.60,1,,,,,,,,,,,,,,,,,,,,,,"100 kN/2000 Nm tension/torsion Instron 8502, DLR Structures and Design",,,,,,"d, RT",OB_TG2_O003,"failure envelope, static",,,,,,,,,,,"Tubes-_0200_0012, Ø 32 mm",,,,,
2476,GEV215_S0232_0011,fill in,#N/B,DLR,TUBE,na,LM,S0232,GE1,,,,,,170,,,,TG 2 phase I,I,,,TUSTM,,8.19,,8.19,,,,,,,,,,,,,,,#WAARDE!,,-220.70,1,,,,,,,,,,,,,,,,,,,,,,"100 kN/2000 Nm tension/torsion Instron 8502, DLR Structures and Design",,,,,,"d, RT",OB_TG2_O003,"failure envelope, static",,,,,,,,,,,"Tubes-_0200_0011, Ø 32 mm",,,,,
2477,GEV215_S0232_0010,fill in,#N/B,DLR,TUBE,na,LM,S0232,GE1,,,,,,170,,,,TG 1 phase I,I,,,,,,,,,,,,,,,,,,,,,,#WAARDE!,,,,,,,,,,,,,,,,,,,,,,,,,,,,,,,"d, RT",OB_TG2_O003,strain gauge signals mismatched,x,,,,,,,,,,"Tubes-_0200_0010, Ø 32 mm",,,,,
2478,GEV215_S0233_0009,fill in,#N/B,DLR,TUBE,na,LM,S0233,GE1,,,,,,170,,,,TG 1 phase I,I,,,,,,,,,,,,,,,,,,,,,,#WAARDE!,,,1,,,,,,,,,,,,,,,,,,,,,,,,,,,,"d, RT",OB_TG2_O003,"static test, foamed tube, no data",x,,,,,,,,,,"Tubes-_0200_0009, Ø 33 mm",,,,,
2479,GEV215_S0232_0009,fill in,#N/B,DLR,TUBE,na,LM,S0232,GE1,,,,,,170,,,,TG 2 phase I,I,,,TUSTM,,12.15,,12.15,,,,,,,,,,,,,,,#WAARDE!,,-183.90,1,,,,,,,,,,,,,,,,,,,,,,"100 kN/2000 Nm tension/torsion Instron 8502, DLR Structures and Design",,,,,,"d, RT",OB_TG2_O003,"failure envelope, static",,,,,,,,,,,"Tubes-_0200_0009, Ø 32 mm",,,,,
2480,GEV215_S0233_0008,fill in,#N/B,DLR,TUBE,na,LM,S0233,GE1,,,,,,170,,,,TG 1 phase I,I,,,,,,,,,,,,,,,,,,,,,,#WAARDE!,,,1,,,,,,,,,,,,,,,,,,,,,,,,,,,,"d, RT",OB_TG2_O003,"static test, foamed tube, no data",x,,,,,,,,,,"Tubes-_0200_0008, Ø 33 mm",,,,,
2481,GEV215_S0232_0008,fill in,#N/B,DLR,TUBE,na,LM,S0232,GE1,,,,,,170,,,,TG 2 phase I,I,,,TUSTM,,13.32,,13.32,,,,,,,,,,,,,,,#WAARDE!,,79.10,1,,,,,,,,,,,,,,,,,,,,,,"100 kN/2000 Nm tension/torsion Instron 8502, DLR Structures and Design",,,,,,"d, RT",OB_TG2_O003,"failure envelope, static",,,,,,,,,,,"Tubes-_0200_0008, Ø 32 mm",,,,,
2482,GEV215_S0233_0007,fill in,#N/B,DLR,TUBE,na,LM,S0233,GE1,,,,,,170,,,,TG 1 phase I,I,,,,,,,,,,,,,,,,,,,,,,#WAARDE!,,,1,,,,,,,,,,,,,,,,,,,,,,,,,,,,"d, RT",OB_TG2_O003,"static test, foamed tube, no data",x,,,,,,,,,,"Tubes-_0200_0007, Ø 33 mm",,,,,
2483,GEV215_S0232_0007,fill in,#N/B,DLR,TUBE,na,LM,S0232,GE1,,,,,,170,,,,TG 2 phase I,I,,,TUSTM,,12.83,,12.83,,,,,,,,,,,,,,,#WAARDE!,,193.72,1,,,,,,,,,,,,,,,,,,,,,,"100 kN/2000 Nm tension/torsion Instron 8502, DLR Structures and Design",,,,,,"d, RT",OB_TG2_O003,"failure envelope, static",,,,,,,,,,,"Tubes-_0200_0007, Ø 32 mm",,,,,
2484,GEV215_S0233_0006,fill in,#N/B,DLR,TUBE,na,LM,S0233,GE1,,,,,,170,,,,TG 1 phase I,I,,,,,,,,,,,,,,,,,,,,,,#WAARDE!,,,1,,,,,,,,,,,,,,,,,,,,,,,,,,,,"d, RT",OB_TG2_O003,"static test, foamed tube, no data",x,,,,,,,,,,"Tubes-_0200_0006, Ø 33 mm",,,,,
2485,GEV215_S0232_0006,fill in,#N/B,DLR,TUBE,na,LM,S0232,GE1,,,,,,170,,,,TG 2 phase I,I,,,TUSTM,,9.76,,9.76,,,,,,,,,,,,,,,#WAARDE!,,263.08,1,,,,,,,,,,,,,,,,,,,,,,"100 kN/2000 Nm tension/torsion Instron 8502, DLR Structures and Design",,,,,,"d, RT",OB_TG2_O003,"failure envelope, static",,,,,,,,,,,"Tubes-_0200_0006, Ø 32 mm",,,,,
