Repository: maanpandya/Fatigue-Life-Analysis-Composites

# Fatigue-Life-Analysis-Composites
Analyzing factors affecting fatigue life in composite laminates for wind energy applications

File: Data processing/optimatforpy.csv (part 21 of 35)
nr,Name,Plate,Fibre Volume Fraction,Lab,Laminate ,Cut angle ,Manufacturer,Geometry,Material,taverage,wmax,wmin,waverage,area,Lnominal,Lmeasured,Lgauge,Radius (waist),TG and phase,Phase,start date,end date,Test type,R-value1,Fmax,Ferror,Fstatic,Ffatigue,"Fmax, 90",epsmax,epsstatic,epsfatigue,eps90,eps45,Nu,smax,"smax,static","smax, fatigue",shear strain,shear strength,shear modulus (near other moduli),Torquemax,Torquefatigue,Torquestatic,Ncycles,level,levelcalc,Nspectrum,failure mode,runout,R-value2,Fmax2,epsmax2,smax2,Ncycles2,ratedisplacement,f,f2,Eit,Eic,Eft,Efc,"Elur,front","Elur, back",eps_max_t,eps_max_c,Machine,control,grip,ABG,Temp.,Temp. control,Environment,Reference document,Remarks,Invalid ,Bending ,Buckling ,Overheating,Tab failure ,Delaminated ,Incomplete measurement data ,Strain from E ,LUR,TEC,data delivered under name,Repair characteristics,Strain measurement equipment (long),Strain measurement equipment (short),Grip pressure,time per test
2598,GEV206_R0300_0910,116,52.30,WMC,UD2,0,LM,R0300,GE1,3.58,25.23,25.18,25.21,90.14,145,145.61,34.52,,TG 3 phase I,I,29/03/2005,29/03/2005,CA,10,-35.00,,,-35.00,,,,,,,,-387.88,,-387.88,,,,#WAARDE!,,764708.00,764708,,0,,,,,,,,,,5.10,,,43.35,,,,,,,"100 kN Schenck, WMC",l,h,n,,,"d, RT",,,,,x,,,,,,,,,,"Clip gauge:      OB standard, Middle, Center, BTB","CG, M, C, BTB",200,41.65
2599,GEV206_R0300_0885,103,54.31,WMC,UD2,0,LM,R0300,GE1,3.64,25.01,25.00,25.01,90.88,145,144.81,34.43,,TG 3 phase I,I,15/03/2005,17/03/2005,CA,10,-43.00,,,-4.30,,,,,,,,-473.08,,-47.31,,,,#WAARDE!,,493412.00,493412,,0,,,,,,,,,,4.20,,,43.55,,,,,,,"100 kN Instron, WMC",l,h,n,,,"d, RT",,,,,,,,,,,,,,,"Clip gauge:      OB standard, Middle, Center, BTB","CG, M, C, BTB",100,32.63
2600,GEV206_R0300_0879,103,54.31,WMC,UD2,0,LM,R0300,GE1,3.61,24.94,24.91,24.93,89.80,145,145.92,34.89,,TG 3 phase I,I,05/04/2005,07/04/2005,CA,10,-35.00,,,-35.00,,,,,,,,-389.52,,-389.52,,,,#WAARDE!,,917908.00,917908,,0,,,,,,,,,,5.10,,,43.61,,,,,,,"100 kN Schenck, WMC",l,h,n,22.7,,"d, RT",,,,,,,,,,,,,,,"Clip gauge:      OB standard, Middle, Center, BTB","CG, M, C, BTB",200,49.99
2601,GEV207_R0400_0569,88,54.11,WMC,MD2,0,LM,R0400,GE1,6.40,25.11,25.19,25.08,161.15,150,,39.38,,TG 1 phase I,I,22/02/2005,23/02/2005,CA,-2.5,50.58,,,50.58,,-1.10,,-1.10,,-1.10,,126.08,,126.08,,,,#WAARDE!,,,23701,,1b,,,,,,,,,,0.90,,26.35,25.90,,,,,,,"100 kN Schenck, WMC",l,h,n,22.7,,"d, RT",,,,,,,,,,,,,,,"Clip gauge:      OB standard, Middle, Center, BTB","CG, M, C, BTB",160,7.32
2602,GEV207_R0400_0993,176,0.00,WMC,MD2,0,LM,R0400,GE1,6.84,25.06,25.10,25.08,171.56,150,150.36,39.51,,TG 1 phase I,I,22/02/2005,22/02/2005,CA,2.0,-75.20,,,-75.20,,1.66,,1.66,,1.66,,-438.68,,-438.68,,,,#WAARDE!,,,5916,,0,,,,,,,,,,1.00,,,29.60,,,,,,,"100 kN Schenck, WMC",l,h,n,20.2,,"d, RT",,,,,,,,,,,,,GEV207_R0400_0993,,"Clip gauge:      OB standard, Middle, Center, BTB","CG, M, C, BTB",200,1.64
2603,GEV207_R0400_0977,176,0.00,WMC,MD2,0,LM,R0400,GE1,6.68,24.95,25.00,24.98,167.06,150,150.37,39.54,,TG 1 phase I,I,16/02/2005,21/02/2005,CA,2.0,-65.00,,-84.00,-65.00,,1.48,,1.48,,1.48,,-389.47,-503.31,-389.47,,,,#WAARDE!,,,605452,,0,,,y,,,,,,1,1.50,,,28.20,,,,,,,"100 kN Schenck, WMC","l, d",h,n,23.9,,"d, RT",,residual test on run-out specimen,,,,,,,,,,,GEV207_R0400_0977,,"Clip gauge:      OB standard, Middle, Center, BTB","CG, M, C, BTB",200,112.12
2604,GEV207_R0400_0967,176,0.00,WMC,MD2,0,LM,R0400,GE1,6.65,24.99,25.07,25.03,166.72,150,150.58,39.68,,TG 1 phase I,I,14/03/2005,14/03/2005,CA,0.1,55.87,,,55.87,,1.22,,1.22,,1.22,,335.66,,335.66,,,,#WAARDE!,,,4504,1b,1b,,,,,,,,,,2.10,,29.45,,,,,,,,"100 kN Instron, WMC",l,h,n,,,"d, RT",,,,,,,,,,,,,GEV207_R0400_0967,,"Clip gauge:      OB standard, Middle, Center, BTB","CG, M, C, BTB",100,0.60
2605,GEV207_R0400_0963,176,0.00,WMC,MD2,0,LM,R0400,GE1,6.80,24.92,24.98,24.95,169.86,150,150.45,39.41,,TG 1 phase I,I,28/02/2005,01/03/2005,CA,2.0,-70.00,,,-70.00,,,,,,,,-412.59,,-412.59,,,,#WAARDE!,,,75101,,0,,,,,,,,,,1.00,,,30.20,,,,,,,"100 kN Schenck, WMC",l,h,n,22.7,,"d, RT",,,,,,,,,,,,,GEV207_R0400_0963,,"Clip gauge:      OB standard, Middle, Center, BTB","CG, M, C, BTB",200,20.86
2606,GEV207_R0400_0960,176,0.00,WMC,MD2,0,LM,R0400,GE1,6.88,24.94,24.98,24.96,171.92,150,150.55,39.61,,TG 1 phase I,I,01/03/2005,04/03/2005,CA,2.0,-70.00,,,-70.00,,1.53,,1.53,,1.53,,-407.48,,-407.48,,,,#WAARDE!,,,232329,,0,,,,,,,,,,1.00,,,29.15,,,,,,,"100 kN Schenck, WMC",l,h,n,22.7,,"d, RT",,,,,,,,,,,,,GEV207_R0400_0960,,"Clip gauge:      OB standard, Middle, Center, BTB","CG, M, C, BTB",200,64.54
2607,GEV207_R0400_0958,176,0.00,WMC,MD2,0,LM,R0400,GE1,6.92,24.95,25.00,24.98,173.00,150,150.53,39.69,,TG 1 phase I,I,21/02/2005,22/02/2005,CA,2.0,-76.00,,,-76.00,,,,,,,,-439.75,,-439.75,,,,#WAARDE!,,,31042,,0,,,,,,,,,,1.00,,,29.35,,,,,,,"100 kN Schenck, WMC",l,h,n,21.5,,"d, RT",,,,,,,,,,,,,GEV207_R0400_0958,,"Clip gauge:      OB standard, Middle, Center, BTB","CG, M, C, BTB",200,8.62
2608,GEV207_R0400_0953,176,0.00,WMC,MD2,0,LM,R0400,GE1,6.83,25.50,25.50,25.50,174.04,150,150.49,39.65,,TG 1 phase I,I,28/01/2005,28/01/2005,CA,-0.4,51.19,,,51.19,,1.17,,1.17,,1.17,,294.13,,294.13,,,,#WAARDE!,,,3536,,1b,,,,,,,,,,0.90,,27.00,25.65,,,,,,,"100 kN Schenck, WMC",l,h,n,21.5,,"d, RT",,,,,,,,,,,,,GEV207_R0400_0953,,"Clip gauge:      OB standard, Middle, Center, BTB","CG, M, C, BTB",200,1.09
2609,GEV207_R0400_0847,175,54.71,WMC,MD2,0,LM,R0400,GE1,6.47,24.95,24.88,24.92,161.04,150,150.61,39.50,,TG 5 phase I,I,08/12/2004,09/12/2004,CA,-1,30.20,,,30.20,,,,,,,,187.27,,187.27,,,,#WAARDE!,,12581.00,12581,2,2,,,,,,,,,,1.44,,,,,,,,,,"100 kN Instron, WMC",l,h,n,,,"d, RT",OB_TG3_R026,no strain measurement,,,,,,,x,,,,,,,,100,2.43
2610,GEV207_R0400_0838,175,54.71,WMC,MD2,0,LM,R0400,GE1,6.52,25.28,25.25,25.27,164.50,150,151.03,40.09,,TG 1 phase I,I,10/12/2004,15/12/2004,CA,10,-44.30,,,-44.30,,,,,,,,-269.13,,-269.13,,,,#WAARDE!,,,1346734,,3,,,,,,,,,,3.15,,,,,,,,,,"100 kN Instron, WMC",l,h,n,,,"d, RT",,no strain measurement,,,,,,,x,,,,,,"Clip gauge:      OB standard, Middle, Center, BTB","CG, M, C, BTB",100,118.76
2611,GEV207_R0400_0829,175,54.71,WMC,MD2,0,LM,R0400,GE1,6.43,25.31,25.25,25.28,162.42,150,150.27,39.83,,TG 1 phase I,I,10/12/2004,10/12/2004,CA,-1,39.06,,,39.06,,,,,,,,240.20,,240.20,,,,#WAARDE!,,,2793,,1b,,,,,,,,,,0.88,,,,,,,,,,"100 kN Instron, WMC",l,h,n,,,"d, RT",OB_TG3_R026,no strain measurement,,,,,,,x,,,,,,"Strain gauge&Clip gauge: TML FLA-10-11, OB cg, Middle, Center, BTB","SG&CG, M, C, BTB",100,0.88
2612,GEV207_R0400_0825,175,54.71,WMC,MD2,0,LM,R0400,GE1,6.35,24.81,24.81,24.81,157.54,150,150.58,40.04,,TG 1 phase I,I,17/12/2004,20/12/2004,CA,-1,21.96,,,21.96,,,,,,,,139.39,,139.39,,,,#WAARDE!,,,637298,,3,,,,,,,,,,2.57,,,,,,,,,,"100 kN Instron, WMC",l ,h,n,,,"d, RT",OB_TG3_R026,no strain measurement,,,,,,,x,,,,,,"Clip gauge:      OB standard, Middle, Center, BTB","CG, M, C, BTB",100,68.88
2613,GEV207_R0400_0807,175,54.71,WMC,MD2,0,LM,R0400,GE1,6.40,24.70,24.70,24.70,158.08,150,150.64,40.00,,TG 5 phase I,I,08/12/2004,08/12/2004,CA,-1,29.98,,,29.98,,,,,,,,189.65,,189.65,,,,#WAARDE!,,4191.00,4191,2,2,,,,,,,,,,1.44,,,,,,,,,,"100 kN Instron, WMC",l,h,n,,,"d, RT",OB_TG3_R026,no strain measurement,,,,,,,x,,,,,,,,100,0.81
2614,GEV207_R0400_0800,175,54.71,WMC,MD2,0,LM,R0400,GE1,6.39,24.90,24.88,24.89,158.92,150,150.56,39.71,,TG 1 phase I,I,21/01/2005,27/01/2005,CA,0.5,32.57,,,32.57,,0.77,,0.77,,0.77,,204.86,,204.86,,,,#WAARDE!,,,2150910,,3,,,,,,,,,,5.80,,27.90,,,,,,,,"100 kN Schenck, WMC",l,h,n,21.5,,"d, RT",,"test interrupted twice; outer layer seems to be off-axis, ca. 2 degrees",,,,,,,,,,,,,"Clip gauge:      OB standard, Middle, Center, BTB","CG, M, C, BTB",200,103.01
2615,GEV207_R0400_0799,175,54.71,WMC,MD2,0,LM,R0400,GE1,6.51,24.69,24.65,24.67,160.35,150,150.61,40.02,,TG 1 phase I,I,16/12/2004,17/12/2004,CA,-1,29.92,,,29.92,,,,,,,,186.44,,186.44,,,,#WAARDE!,,,40297,,2,,,,,,,,,,1.44,,,,,,,,,,"100 kN Instron, WMC",l,h,n,,,"d, RT",OB_TG3_R026,no strain measurement,,,,,,,x,,,,,,"Strain gauge&Clip gauge: TML FLA-10-11, OB cg, Middle, Center, BTB","SG&CG, M, C, BTB",100,7.77
2616,GEV207_R0400_0768,120,54.59,WMC,MD2,0,LM,R0400,GE1,6.36,25.50,25.48,25.49,161.99,150,150.24,39.76,,TG 1 phase I,I,25/01/2005,25/01/2005,CA,0.1,45.06,,,45.06,,,,,,,,278.06,,278.06,,,,#WAARDE!,,,14413,2,2,,,,,,,,,,3.34,,31.45,,,,,,,,"100 kN Instron, WMC",l ,h,n,,,"d, RT",,,,,,,,,,,,,,,"Clip gauge:      OB standard, Middle, Center, BTB","CG, M, C, BTB",100,1.20
2617,GEV206_R0300_0347,53,53.40,WMC,UD2,0,LM,R0300,GE1,3.66,25.36,25.33,25.35,92.71,145,145.79,34.71,,TG 3 phase I,I,28/11/2003,01/12/2003,CA,10,-42.76,,,-42.76,,-1.12,,-1.12,,-1.12,,-460.96,,-460.96,,,,#WAARDE!,,,143229,,0,,,,,,,,,,,,,,,,,,,,"100 kN Schenck, WMC",l,h,n,,,"d, RT",,,,,,,,,,,,,,,"Strain gauge:   TML FLA-10-11, Middle, Center, BTB","SG, M, C, BTB",180,
2618,GEV206_R0300_0526,71,52.28,WMC,UD2,0,LM,R0300,GE1,3.73,25.39,25.35,25.37,94.43,145,145.34,34.88,,TG 1 phase I,I,06/05/2004,06/05/2004,CA,-1,40.10,,,40.10,,,,,,,,424.32,,424.32,,,,#WAARDE!,,,280,,1,,,,,,,,,,0.82,,,,,,,,,,"100 kN homebuilt, WMC",l,m,n,,,"d, RT",,no strain measurement,,,,,,,x,,,,,,"Strain gauge:   TML FLA-10-11, Middle, Center, BTB","SG, M, C, BTB",,0.09
2619,GEV206_R0300_0538,71,52.28,WMC,UD2,0,LM,R0300,GE1,3.77,25.28,25.25,25.27,95.07,145,144.86,34.92,,TG 1 phase I,I,10/06/2004,11/06/2004,CA,-1,24.49,,,24.49,,,,,,,,257.46,,257.46,,,,#WAARDE!,,4.95,89483,,2,,,,,,,,,,2.17,,,,,,,,,,"100 kN Schenck, WMC",l,h,n,,,"d, RT",,no strain measurement,,,,,,,x,,,,,,"Strain gauge&Clip gauge: TML FLA-10-11, OB cg, Middle, Center, BTB","SG&CG, M, C, BTB",160,11.45
2620,GEV206_R0300_0372,54,52.41,WMC,UD2,0,LM,R0300,GE1,5.18,25.42,25.30,25.36,131.05,145,146.12,34.85,,TG 1 phase I,I,12/03/2004,12/03/2004,CA,-1,40.28,,,40.28,,,,,,,,306.63,,306.63,,,,#WAARDE!,,,1603,,1,,,,,,,,,,0.41,,,,,,,,,,"100 kN Schenck, WMC",l,h,n,,,"d, RT",,no strain measurement,,,,,,,x,,,,,,"Strain gauge:   TML FLA-10-11, Middle, Center, BTB","SG, M, C, BTB",160,1.09
2621,GEV207_R0400_0584,88,54.11,WMC,MD2,0,LM,R0400,GE1,6.38,25.34,25.28,25.31,161.29,150,149.86,39.72,,TG 1 phase I,I,19/11/2004,24/11/2004,CA,8.7,-49.20,,,-4.92,,,,,,,,-304.69,,-30.47,,,,#WAARDE!,,,916035,,0,,,y,,,,,,,2.55,,,,,,,,,,"100 kN Instron, WMC",l,h,n,,,"d, RT",,no strain measurement,,,,,,,x,,,,,,"Clip gauge:      OB standard, Middle, Center, BTB","CG, M, C, BTB",160,99.79
2622,GEV207_R0400_0481,82,51.54,WMC,MD2,0,LM,R0400,GE1,6.69,25.36,25.31,25.34,169.32,150,148.82,39.55,,TG 1 phase I,I,08/06/2004,08/06/2004,CA,-1,30.63,,,30.63,,,,,,,,180.72,,180.72,,,,#WAARDE!,,,3288,2,2,,,,,,,,,,1.44,,,,,,,,,,"100 kN Schenck, WMC",l,h,n,,,"d, RT",OB_TG3_R026,no strain measurement,,,,,,,x,,,,,,"Strain gauge&Clip gauge: TML FLA-10-11, OB cg, Middle, Center, BTB","SG&CG, M, C, BTB",160,0.63
2623,GEV207_R0400_0472,81,52.89,WMC,MD2,0,LM,R0400,GE1,6.74,25.28,25.22,25.25,169.86,150,150.31,40.13,,TG 1 phase I,I,11/06/2004,18/06/2004,CA,-1,22.45,,,22.45,,,,,,,,132.01,,132.01,,,,#WAARDE!,,,1452093,3,3,,,,,,,,,,2.57,,,,,,,,,,"100 kN Schenck, WMC",l,h,n,,,"d, RT",OB_TG3_R026,"from this test on positive clipgauge is tension, negative is compression (was vice versa up to now); test intermission at 14430 cycles; slow cycle at 24.5 kN. No strain measurement",,,,,,,x,,,,,,"Strain gauge&Clip gauge: TML FLA-10-11, OB cg, Middle, Center, BTB","SG&CG, M, C, BTB",160,156.95
2624,GEV207_R0400_0479,82,51.54,WMC,MD2,0,LM,R0400,GE1,6.74,25.18,25.16,25.17,169.45,150,149.19,39.84,,TG 1 phase I,I,01/06/2004,01/06/2004,CA,-1,30.44,,,30.44,,-0.70,,-0.70,,-0.70,,179.57,,179.57,,,,#WAARDE!,,,1980,,2,,,,,,,,,,1.44,,26.40,25.05,,,,,,,"100 kN Schenck, WMC",l,h,n,,,"d, RT",OB_TG3_R026,no strain measurement,,,,,,,x,,,,,,"Strain gauge:   TML FLA-10-11, Middle, Center, BTB","SG, M, C, BTB",160,0.38
2625,GEV207_R0400_0509,83,50.61,WMC,MD2,0,LM,R0400,GE1,6.75,25.13,25.07,25.10,169.22,150,150.33,40.11,,TG 1 phase I,I,08/07/2004,09/07/2004,CA,10,-48.90,,,-48.90,,1.10,,1.10,,1.10,,-288.62,,-288.62,,,,#WAARDE!,,,128583,,2,,,,,,,,,,2.55,,,27.70,,,,,,,"100 kN Schenck, WMC",l,h,n,,,"d, RT",,,,,,,,,,,,,,,"Clip gauge:      OB standard, Middle, Center, BTB","CG, M, C, BTB",160,14.01
2626,GEV207_R0400_0611,88,54.11,WMC,MD2,0,LM,R0400,GE1,6.47,25.08,25.08,25.08,162.27,150,162.27,,,TG 1 phase I,I,27/01/2005,27/01/2005,CA,0.1,44.36,,,44.36,,,,,,,,273.38,,273.38,,,,#WAARDE!,,,15617,2,2,,,,,,,,,,3.34,,27.95,,,,,,,,"100 kN Schenck, WMC",l,h,n,21.5,,"d, RT",,,,,,,,,,,,,,,"Clip gauge:      OB standard, Middle, Center, BTB","CG, M, C, BTB",200,1.30
2627,GEV207_R0400_0582,88,54.11,WMC,MD2,0,LM,R0400,GE1,6.33,25.12,25.07,25.10,158.69,150,,39.91,,TG 5 phase I,I,28/01/2005,28/01/2005,CA,0.5,55.87,,,55.87,,1.36,,1.36,,1.36,,351.71,,351.71,,,,#WAARDE!,,11410.00,11410,,1b,,,,,,,,,,2.10,,27.00,25.65,,,,,,,"100 kN Schenck, WMC",l,h,n,21.5,,"d, RT",,,,,,,,,,,,,,,"Clip gauge:      OB standard, Middle, Center, BTB","CG, M, C, BTB",200,1.51
2628,GEV207_R0400_0613,88,54.11,WMC,MD2,0,LM,R0400,GE1,6.45,24.99,24.99,24.99,161.19,150,161.19,,,TG 1 phase I,I,27/01/2005,28/01/2005,CA,0.5,43.80,,,43.80,,1.02,,1.02,,1.02,,271.74,,271.74,,,,#WAARDE!,,,93111,,2,,,,,,,,,,3.35,,28.60,,,,,,,,"100 kN Schenck, WMC",l,h,n,21.5,,"d, RT",,,,,,,,,,,,,,,"Clip gauge:      OB standard, Middle, Center, BTB","CG, M, C, BTB",200,7.72
2629,GEV207_R0400_0615,88,54.11,WMC,MD2,0,LM,R0400,GE1,6.40,25.07,25.07,25.07,160.45,150,160.45,,,TG 1 phase I,I,31/01/2005,09/02/2005,CA,-2.5,15.28,,,15.28,,,,,,,,-238.08,,-238.08,,,,#WAARDE!,,,775565,,0,,,,,,,,,,1.53,,28.30,28.00,,,,,,,"100 kN Schenck, WMC",l,h,n,21.5,,"d, RT",,,,,,,,,,,,,,,"Clip gauge:      OB standard, Middle, Center, BTB","CG, M, C, BTB",160,140.81
2630,GEV207_R0400_0947,176,0.00,WMC,MD2,0,LM,R0400,GE1,6.75,25.51,25.52,25.52,172.20,150,150.46,39.70,,TG 1 phase I,I,01/04/2005,13/04/2005,BTK33,0.1,-44.81,,-79.00,33.41,,0.70,,0.70,,,,-260.23,-458.87,194.06,,,,#WAARDE!,,,500000,3,3,,,y,10,-44.81,,-260.23,3434036,0.25,6.10,3.15,28.80,,,,,,,,"100 kN Instron, WMC","l, d",h,n,22.3,,"d, RT",OB_TG1_R025,residual test on run-out specimen,,,,,,,,,,,GEV207_R0400_0947,,"Clip gauge:      OB standard, Middle, Center, BTB","CG, M, C, BTB",100,22.77
2631,GEV207_R0400_0952,176,0.00,WMC,MD2,0,LM,R0400,GE1,6.70,25.46,25.53,25.50,171.11,150,150.76,39.59,,TG 1 phase I,I,22/03/2005,22/03/2005,BTJ22,10,-49.72,,,-49.72,,,,,,,,-290.57,,-290.96,,,,#WAARDE!,,,25000,2,2,,,,0.1,45.19,,264.09,49652,,2.55,3.34,,32.55,,,,,,,"100 kN Instron, WMC",l,h,n,26.2,,"d, RT",OB_TG1_R025,,,,,,,,,,,,GEV207_R0400_0952,,"Clip gauge:      OB standard, Middle, Center, BTB","CG, M, C, BTB",100,2.72
2632,GEV207_R0400_0972,176,0.00,WMC,MD2,0,LM,R0400,GE1,6.64,25.07,25.11,25.09,166.73,150,150.60,39.78,,TG 1 phase I,I,24/03/2005,24/03/2005,BTI1b1b,10,55.96,,,55.96,,-1.05,,-1.05,,,,335.63,,335.90,,,,#WAARDE!,,,2500,1b,1,,,,0.1,52.98,,317.76,2344,,2.18,2.10,,31.00,,,,,,,"100 kN Instron, WMC",l,h,n,24.7,,"d, RT",OB_TG1_R025,,,,,,,,,,,,GEV207_R0400_0972,,"Clip gauge:      OB standard, Middle, Center, BTB","CG, M, C, BTB",100,0.32
2633,GEV207_R0400_0876,174,54.96,WMC,MD2,0,LM,R0400,GE1,6.42,24.94,24.94,24.94,160.11,150,150.43,39.76,,TG 1 phase I,I,24/03/2005,24/03/2005,BTI1b1b,10,55.59,,,55.59,,-1.09,,-1.09,,,,347.19,,347.19,,,,#WAARDE!,,,2500,1b,1,,,,0.1,52.64,,328.76,5676,,2.18,2.10,,31.80,,,,,,,"100 kN Instron, WMC",l,h,n,,,"d, RT",OB_TG1_R025,,,,,,,,,,,,,,"Clip gauge:      OB standard, Middle, Center, BTB","CG, M, C, BTB",100,0.32
2634,GEV207_R0400_0969,176,0.00,WMC,MD2,0,LM,R0400,GE1,6.83,24.89,24.99,24.94,170.74,150,149.85,39.40,,TG 1 phase I,I,23/03/2005,24/03/2005,BTH1b2,10,-52.73,,,-52.73,,1.08,,1.08,,,,-308.82,,-309.44,,,,#WAARDE!,,,2500,1b,1b,,,,-1,30.33,,177.63,107795,,2.18,1.44,,30.10,,,,,,,"100 kN Instron, WMC",l,h,n,,,"d, RT",OB_TG1_R025,,,,,,,,,,,,GEV207_R0400_0969,,"Clip gauge:      OB standard, Middle, Center, BTB","CG, M, C, BTB",100,0.32
2635,GEV207_R0400_0948,176,0.00,WMC,MD2,0,LM,R0400,GE1,6.69,25.50,25.57,25.54,171.13,150,150.79,39.63,,TG 1 phase I,I,21/03/2005,22/03/2005,BTH1b2,10,-53.96,,,-53.96,,1.06,,1.06,,,,-315.32,,-315.75,,,,#WAARDE!,,,2500,1b,1b,,,,-1,31.03,,181.33,84050,,2.18,1.44,,31.15,,,,,,,"100 kN Instron, WMC",l,h,n,,,"d, RT",OB_TG1_R025,,,,,,,,,,,,GEV207_R0400_0948,,"Clip gauge:      OB standard, Middle, Center, BTB","CG, M, C, BTB",100,0.32
2636,GEV207_R0400_0964,176,0.00,WMC,MD2,0,LM,R0400,GE1,6.82,25.00,25.04,25.02,170.77,150,150.14,39.38,,TG 1 phase I,I,08/03/2005,09/03/2005,BTG21b,-1,55.82,,,30.39,,0.62,,0.62,,,,326.87,,178.10,,,,#WAARDE!,,,25000,2,2,,,,0.1,55.82,,326.87,240,,1.44,2.10,29.60,28.75,,,,,,,"100 kN Instron, WMC",l,h,n,,,"d, RT",OB_TG1_R025,"first 5000 cycles of second block run at zero mean, 25.12 kN amplitude",,,,,,,,,,,GEV207_R0400_0964,,"Clip gauge:      OB standard, Middle, Center, BTB","CG, M, C, BTB",100,4.82
2637,GEV207_R0400_1002,176,0.00,WMC,MD2,0,LM,R0400,GE1,6.76,25.40,25.46,25.43,172.17,150,150.52,39.85,,TG 1 phase I,I,10/03/2005,10/03/2005,BTG21b,-1,56.75,,,30.90,,,,,,,,329.61,,179.68,,,,#WAARDE!,,,25000,2,2,,,,0.1,56.75,,329.61,308,,1.44,2.10,30.70,,,,,,,,"100 kN Instron, WMC",l,h,n,,,"d, RT",OB_TG1_R025,,,,,,,,,,,,GEV207_R0400_0932,,"Clip gauge:      OB standard, Middle, Center, BTB","CG, M, C, BTB",100,4.82
2638,GEV207_R0400_0959,176,0.00,WMC,MD2,0,LM,R0400,GE1,6.94,24.96,24.97,24.97,173.17,150,150.67,39.69,,TG 1 phase I,I,09/03/2005,10/03/2005,BTG1b2,0.1,55.65,,,55.65,,,,,,,,321.37,,321.43,,,,#WAARDE!,,,2500,1b,1b,,,,-1,30.31,,175.03,99006,,2.10,1.44,29.65,,,,,,,,"100 kN Instron, WMC",l,h,n,,,"d, RT",OB_TG1_R025,,,,,,,,,,,,GEV207_R0400_0959,,"Clip gauge:      OB standard, Middle, Center, BTB","CG, M, C, BTB",100,0.33
2639,GEV207_R0400_0990,176,0.00,WMC,MD2,0,LM,R0400,GE1,6.88,25.08,25.13,25.11,172.83,150,150.83,39.49,,TG 1 phase I,I,30/03/2005,31/03/2005,BTF31b,0.1,56.01,,,33.10,,,,,,,,324.07,,191.71,,,,#WAARDE!,,,500000,3,3,,,,0.1,56.01,,324.07,907,,6.10,2.10,30.07,,,,,,,,"100 kN Instron, WMC",l,h,n,22.3,,"d, RT",OB_TG1_R025,,,,,,,,,,,,GEV207_R0400_0990,,"Strain gauge:   TML FLA-10-11, Middle, Center, BTB","SG, M, C, BTB",100,22.77
2640,GEV207_R0400_0950,176,0.00,WMC,MD2,0,LM,R0400,GE1,6.74,25.56,25.57,25.57,172.28,150,150.80,39.78,,TG 1 phase I,I,07/02/2005,07/02/2005,BTE21b,0.1,56.99,,,45.25,,,,,,,,330.80,,262.71,,,,#WAARDE!,,,25000,2,2,,,,0.1,56.99,,330.80,301,,3.34,2.10,30.25,,,,,,,,"100 kN Instron, WMC",l,h,n,,,"d, RT",OB_TG1_R025,,,,,,,,,,,,GEV207_R0400_0950,,"Clip gauge:      OB standard, Middle, Center, BTB","CG, M, C, BTB",100,2.08
2641,GEV207_R0400_1014,176,0.00,WMC,MD2,0,LM,R0400,GE1,6.74,25.47,25.52,25.50,171.94,150,150.84,39.68,,TG 1 phase I,I,10/02/2005,10/02/2005,BTE21b,0.1,56.89,,,45.15,,0.92,,0.92,,,,330.87,,262.85,,,,#WAARDE!,,,25000,2,2,,,,0.1,56.89,,330.87,490,,3.34,2.10,29.70,,,,,,,,"100 kN Instron, WMC",l,h,n,,,"d, RT",OB_TG1_R025,test interrupted once,,,,,,,,,,,GEV207_R0400_0944,,"Clip gauge:      OB standard, Middle, Center, BTB","CG, M, C, BTB",100,2.08
2642,GEV207_R0400_0991,176,0.00,WMC,MD2,0,LM,R0400,GE1,6.80,25.12,25.16,25.14,171.03,150,150.50,39.46,,TG 1 phase I,I,14/01/2005,14/01/2005,BTE1b2,0.1,55.80,,,55.80,,1.18,,1.18,,,,326.27,,326.53,,,,#WAARDE!,,,2500,1b,1b,,,,0.1,44.61,,260.84,37198,,2.10,3.34,30.15,,,,,,,,"100 kN Instron, WMC",l,h,n,,,"d, RT",OB_TG1_R025,,,,,,,,,,,,GEV207_R0400_0991,,"Clip gauge:      OB standard, Middle, Center, BTB","CG, M, C, BTB",100,0.33
2643,GEV207_R0400_0962,176,0.00,WMC,MD2,0,LM,R0400,GE1,6.82,24.94,24.97,24.96,170.17,150,150.48,39.32,,TG 1 phase I,I,10/02/2005,10/02/2005,BTE1b2,0.1,55.66,,,55.66,,1.16,,1.16,,,,327.08,,327.28,,,,#WAARDE!,,,2500,1b,1b,,,,0.1,44.16,,259.50,4738,,2.10,3.34,29.95,,,,,,,,"100 kN Instron, WMC",l,h,n,,,"d, RT",OB_TG1_R025,,,,,,,,,,,,GEV207_R0400_0962,,"Clip gauge:      OB standard, Middle, Center, BTB","CG, M, C, BTB",100,0.33
2644,GEV207_R0400_0957,176,0.00,WMC,MD2,0,LM,R0400,GE1,6.97,25.56,25.58,25.57,178.29,150,150.78,39.44,,TG 1 phase I,I,08/02/2005,08/02/2005,BTE1b2,0.1,57.01,,,57.01,,1.22,,1.22,,,,319.76,,319.88,,,,#WAARDE!,,,2500,1b,1b,,,,0.1,45.35,,254.36,11059,,2.10,3.34,28.50,,,,,,,,"100 kN Instron, WMC",l,h,n,,,"d, RT",OB_TG1_R025,,,,,,,,,,,,GEV207_R0400_0957,,"Clip gauge:      OB standard, Middle, Center, BTB","CG, M, C, BTB",100,0.33
2645,GEV207_R0400_0780,175,54.71,WMC,MD2,0,LM,R0400,GE1,6.38,24.78,24.71,24.75,157.71,150,150.81,39.73,,TG 1 phase I,I,31/01/2005,02/02/2005,BTD31b,-1,38.22,,,21.87,,0.44,,0.44,,,,242.34,,138.47,,,,#WAARDE!,,,500000,3,3,,,,-1,38.22,,242.34,176,,2.57,0.88,31.55,31.35,,,,,,,"100 kN Instron, WMC",l,h,n,27.3,,"d, RT",OB_TG1_R025,,,,,,,,,,,,,,"Clip gauge:      OB standard, Middle, Center, BTB","CG, M, C, BTB",100,54.04
2646,GEV207_R0400_0983,176,0.00,WMC,MD2,0,LM,R0400,GE1,6.76,25.01,25.04,25.03,169.33,150,150.69,39.85,,TG 1 phase I,I,10/02/2005,14/02/2005,BTD1b3,-1,38.73,,,38.73,,0.80,,0.80,,,,228.72,,228.86,,,,#WAARDE!,,,2500,1b,1b,,,,-1,22.17,,130.93,493351,,0.88,2.57,29.80,28.95,,,,,,,"100 kN Instron, WMC",l,h,n,,,"d, RT",OB_TG1_R025,,,,,,,,x,,,,GEV207_R0400_0983,,"Clip gauge:      OB standard, Middle, Center, BTB","CG, M, C, BTB",100,0.79
2647,GEV207_R0400_0883,174,54.96,WMC,MD2,0,LM,R0400,GE1,6.43,24.72,24.70,24.71,158.70,150,150.49,39.86,,TG 1 phase I,I,22/12/2004,27/12/2004,BTD1b3,-1,38.21,,,38.21,,,,,,,,240.77,,240.68,,,,#WAARDE!,,,2500,1b,1b,,,,-1,21.87,,137.81,751699,,0.88,2.57,,,,,,,,,"100 kN Instron, WMC",l,h,n,,,"d, RT",OB_TG1_R025,no strain measurement,,,,,,,x,,,,,,"Clip gauge:      OB standard, Middle, Center, BTB","CG, M, C, BTB",100,0.79
2648,GEV207_R0400_0982,176,0.00,WMC,MD2,0,LM,R0400,GE1,6.80,25.03,25.04,25.04,170.27,150,150.49,39.88,,TG 1 phase I,I,08/03/2005,08/03/2005,BTC21b,-1,38.73,,,30.39,,,,,,,,227.46,,178.51,,,,#WAARDE!,,,25000,2,2,,,,-1,38.73,,227.46,369,,1.44,0.88,,,,,,,,,"100 kN Instron, WMC",l,h,n,,,"d, RT",OB_TG1_R025,no strain measurement,,,,,,,x,,,,GEV207_R0400_0982,,"Clip gauge:      OB standard, Middle, Center, BTB","CG, M, C, BTB",100,4.82
2649,GEV207_R0400_0976,176,0.00,WMC,MD2,0,LM,R0400,GE1,6.67,25.02,25.07,25.05,167.15,150,150.40,39.48,,TG 1 phase I,I,02/02/2005,04/02/2005,BTC21b,-1,38.78,,,30.43,,0.63,,0.63,,,,232.00,,182.23,,,,#WAARDE!,,,25000,2,2,,,,-1,38.78,,232.00,3394,,1.44,0.88,29.70,28.75,,,,,,,"100 kN Instron, WMC",l,h,n,,,"d, RT",OB_TG1_R025,,,,,,,,,,,,GEV207_R0400_0976,,"Clip gauge:      OB standard, Middle, Center, BTB","CG, M, C, BTB",100,4.82
2650,GEV207_R0400_0939,174,54.96,WMC,MD2,0,LM,R0400,GE1,6.43,24.85,24.83,24.84,159.72,150,150.09,40.36,,TG 1 phase I,I,21/12/2004,21/12/2004,BTC21b,-1,38.21,,,30.14,,,,,,,,239.23,,188.63,,,,#WAARDE!,,,25000,2,2,,,,-1,38.21,,239.23,992,,1.44,0.88,,,,,,,,,"100 kN Instron, WMC",l,h,n,,,"d, RT",OB_TG1_R025,no strain measurement,,,,,,,x,,,,,,"Clip gauge:      OB standard, Middle, Center, BTB","CG, M, C, BTB",100,4.82
2651,GEV207_R0400_0869,174,54.96,WMC,MD2,0,LM,R0400,GE1,6.42,24.75,24.70,24.73,158.45,150,150.83,39.84,,TG 1 phase I,I,27/12/2004,27/12/2004,BTC1b2,-1,38.21,,,38.21,,,,,,,,241.15,,240.90,,,,#WAARDE!,,,2500,1b,1b,,,,-1,29.98,,189.21,20046,,0.88,1.44,,,,,,,,,"100 kN Instron, WMC",l,h,n,,,"d, RT",OB_TG1_R025,frequency in second block adjusted from 0.88 to 1.44 in first few cycles of second block; no strain measurement,,,,,,,x,,,,,,"Clip gauge:      OB standard, Middle, Center, BTB","CG, M, C, BTB",100,0.79
2652,GEV207_R0400_0798,175,54.71,WMC,MD2,0,LM,R0400,GE1,6.34,24.87,24.83,24.85,157.36,150,150.66,39.90,,TG 1 phase I,I,20/12/2004,21/12/2004,BTC1b2,-1,38.41,,,38.41,,,,,,,,244.09,,243.89,,,,#WAARDE!,,,2500,1b,1b,,,,-1,30.14,,191.54,41562,,0.88,1.44,,,,,,,,,"100 kN Instron, WMC",l,h,n,,,"d, RT",OB_TG1_R025,no strain measurement,,,,,,,x,,,,,,"Clip gauge:      OB standard, Middle, Center, BTB","CG, M, C, BTB",100,0.79
2653,GEV207_R0400_0992,176,0.00,WMC,MD2,0,LM,R0400,GE1,6.72,25.20,25.23,25.22,169.61,150,150.43,39.52,,TG 1 phase I,I,11/03/2005,14/03/2005,BTA21b,10,-53.24,,,-49.16,,,,,,,,-313.90,,-290.02,,,,#WAARDE!,,,25000,2,2,,,,10,-53.24,,-313.90,152628,,2.55,2.18,,30.40,,,,,,,"100 kN Instron, WMC",l,h,n,,,"d, RT",OB_TG1_R025,test interrupted once,,,,,,,x,,,,GEV207_R0400_0992,,"Clip gauge:      OB standard, Middle, Center, BTB","CG, M, C, BTB",100,2.72
2654,GEV207_R0400_0971,176,0.00,WMC,MD2,0,LM,R0400,GE1,6.65,24.97,25.04,25.01,166.52,150,150.49,39.83,,TG 1 phase I,I,16/03/2005,21/03/2005,BTA21b,10,-52.84,,,-48.78,,0.96,,0.96,,,,-317.33,,-293.35,,,,#WAARDE!,,,25000,2,2,,,,10,-52.84,,-317.33,412270,,2.55,2.18,,31.45,,,,,,,"100 kN Instron, WMC",l,h,n,,,"d, RT",OB_TG1_R025,,,,,,,,,,,,GEV207_R0400_0971,,"Clip gauge:      OB standard, Middle, Center, BTB","CG, M, C, BTB",100,2.72
2655,GEV207_R0400_1008,176,0.00,WMC,MD2,0,LM,R0400,GE1,6.76,25.58,25.62,25.60,173.06,150,150.74,39.65,,TG 1 phase I,I,15/03/2005,16/03/2005,BTA21b,10,-54.07,,,-49.91,,0.98,,0.98,,,,-312.43,,-288.62,,,,#WAARDE!,,,25000,2,2,,,,10,-54.07,,-312.43,213942,,2.55,2.18,,30.55,,,,,,,"100 kN Instron, WMC",l,h,n,,,"d, RT",OB_TG1_R025,test interrupted once,,,,,,,,,,,GEV207_R0400_0938,,"Clip gauge:      OB standard, Middle, Center, BTB","CG, M, C, BTB",100,2.72
2656,GEV207_R0400_0986,176,0.00,WMC,MD2,0,LM,R0400,GE1,6.69,25.11,25.16,25.14,168.36,150,150.48,39.73,,TG 1 phase I,I,28/02/2005,08/03/2005,BTA1b2,10,-53.09,,,-53.09,,,,,,,,-315.33,,-315.64,,,,#WAARDE!,,,2500,1b,1b,,,,10,-49.02,,-291.15,1661061,,2.18,2.55,,30.65,,,,,,,"100 kN Instron, WMC",l,h,n,,,"d, RT",OB_TG1_R025,,,,,,,,,,,,GEV207_R0400_0986,,"Clip gauge:      OB standard, Middle, Center, BTB","CG, M, C, BTB",100,0.32
2657,GEV207_R0400_0949,176,0.00,WMC,MD2,0,LM,R0400,GE1,6.67,25.57,25.61,25.59,170.88,150,150.72,39.66,,TG 1 phase I,I,15/02/2005,16/02/2005,BTA1b2,10,-54.04,,,-54.04,,1.02,,1.02,,,,-316.24,,-316.49,,,,#WAARDE!,,,2500,1b,1b,,,,10,-49.89,,-291.95,220576,,2.18,2.55,,30.95,,,,,,,"100 kN Instron, WMC",l,h,n,,,"d, RT",OB_TG1_R025,bending clearly visible,,x,,,,,x,,,,GEV207_R0400_0949,,"Clip gauge:      OB standard, Middle, Center, BTB","CG, M, C, BTB",100,0.32
2658,GEV213_R0390_0567,111,55.40,UP,UD3,90,LM,R0390,GE1,6.10,25.21,25.21,25.21,153.78,145,,,,TG 5 phase I,I,31/03/2005,08/04/2005,PRSTT80,0.1,6.40,,,6.40,,,,,,,,41.59,,41.59,,,,#WAARDE!,,,3468,1b,1b,,t,,,,,,,,1.78,,13.85,,,,,,,,"250 kN MTS, UP",l,h,n,,fan in CA,"d, RT",OB_TG5_R009/OB_TG5_R007,Coupon from VUB,,,,,x,,,,,,,,"Clip gauge:       HBM, Middle, Center, BTB","CG, M, C, BTB",50,0.54
2659,GEV213_R0390_0566,111,55.40,UP,UD3,90,LM,R0390,GE1,6.04,25.28,25.25,25.27,152.55,145,,,,TG 5 phase I,I,31/03/2005,14/04/2005,RSTT80,0.1,6.35,,5.71,6.35,,,,,,,,41.59,37.45,41.59,,,,2690.20,,,4002,1b,1b,,t,,,,,,,,1.78,,13.92,,12.91,,,,0.0030,#DELING.DOOR.0!,"ST on 100 kN MAYES and CA on 250 kN MTS, UP","l, d",h,n,,fan in CA,"d, RT",OB_TG5_R009/OB_TG5_R007,Coupon must have failed during the Ef measurement. Coupon from VUB,,,,,x,,,,,,,,"Clip gauge:       HBM, Middle, Center, BTB","CG, M, C, BTB",50,0.62
2660,GEV213_R0390_0565,111,55.40,UP,UD3,90,LM,R0390,GE1,6.17,25.18,25.16,25.17,155.19,145,,,,TG 5 phase I,I,31/03/2005,14/04/2005,RSTT20,0.1,7.84,,7.84,6.46,,,,,,,,50.50,50.50,41.59,,,,3612.39,,,1002,1b,1b,,t,,,,,,,,1.78,,13.98,,13.99,,,,0.0036,#DELING.DOOR.0!,"ST on 100 kN MAYES and CA on 250 kN MTS, UP","l, d",h,n,,fan in CA,"d, RT",OB_TG5_R009/OB_TG5_R007,Coupon from VUB,,,,,x,,,,,,,,"Clip gauge:       HBM, Middle, Center, BTB","CG, M, C, BTB",50,0.16
2661,GEV213_R0390_0564,111,55.40,UP,UD3,90,LM,R0390,GE1,6.15,25.16,25.13,25.15,154.76,145,,,,TG 5 phase I,I,31/03/2005,14/04/2005,RSTT20,0.1,7.93,,7.93,6.44,,,,,,,,51.21,51.21,41.59,,,,3768.18,,,1002,1b,1b,,t,,,,,,,,1.78,,13.59,,13.27,,,,0.0038,#DELING.DOOR.0!,"ST on 100 kN MAYES and CA on 250 kN MTS, UP","l, d",h,n,,fan in CA,"d, RT",OB_TG5_R009/OB_TG5_R007,Coupon from VUB,,,,,x,,,,,,,,"Clip gauge:       HBM, Middle, Center, BTB","CG, M, C, BTB",50,0.16
2662,GEV213_R0390_0563,111,55.40,UP,UD3,90,LM,R0390,GE1,6.19,25.27,25.23,25.25,156.36,145,,,,TG 5 phase I,I,31/03/2005,14/04/2005,RSTT50,0.1,7.99,,7.99,6.50,,,,,,,,51.08,51.08,41.60,,,,3672.44,,,2502,1b,1b,,t,,,,,,,,1.78,,13.91,,12.55,,,,0.0037,#DELING.DOOR.0!,"ST on 100 kN MAYES and CA on 250 kN MTS, UP","l, d",h,n,,fan in CA,"d, RT",OB_TG5_R009/OB_TG5_R007,Coupon from VUB,,,,,x,,,,,,,,"Clip gauge:       HBM, Middle, Center, BTB","CG, M, C, BTB",50,0.39
2663,GEV213_R0390_0562,111,55.40,UP,UD3,90,LM,R0390,GE1,6.15,25.23,25.22,25.23,155.06,145,,,,TG 5 phase I,I,31/03/2005,14/04/2005,RSTT50,0.1,5.75,,5.75,4.94,,,,,,,,37.08,37.08,31.85,,,,2639.32,,,25002,2,2,,t,,,,,,,,3.03,,14.05,,13.74,,,,0.0026,#DELING.DOOR.0!,"ST on 100 kN MAYES and CA on 250 kN MTS, UP","l, d",h,n,,fan in CA,"d, RT",OB_TG5_R009/OB_TG5_R007,Coupon from VUB,,,,,x,,,,,,,,"Clip gauge:       HBM, Middle, Center, BTB","CG, M, C, BTB",50,2.29
2664,GEV213_R0390_0561,111,55.40,UP,UD3,90,LM,R0390,GE1,6.22,25.33,25.29,25.31,157.41,145,,,,TG 5 phase I,I,31/03/2005,14/04/2005,RSTT20,0.1,8.51,,8.51,5.01,,,,,,,,54.08,54.08,31.85,,,,3849.07,,,10002,2,2,,t,,,,,,,,3.03,,14.05,,13.92,,,,0.0038,#DELING.DOOR.0!,"ST on 100 kN MAYES and CA on 250 kN MTS, UP","l, d",h,n,,fan in CA,"d, RT",OB_TG5_R009/OB_TG5_R007,Coupon from VUB,,,,,x,,,,,,,,"Clip gauge:       HBM, Middle, Center, BTB","CG, M, C, BTB",50,0.92
2665,GEV213_R0390_0364,156,51.25,UP,UD3,90,LM,R0390,GE1,6.19,25.37,25.36,25.36,156.98,145,,,,TG 5 phase I,I,31/03/2005,14/04/2005,RSTT50,0.1,7.28,,7.28,6.59,,,,,,,,46.34,46.34,41.98,,,,3402.64,,,2502,1b,1b,,t,,,,,,,,1.78,,13.62,,12.22,,,,0.0034,#DELING.DOOR.0!,"ST on 100 kN MAYES and CA on 250 kN MTS, UP","l, d",h,n,,fan in CA,"d, RT",OB_TG5_R009/OB_TG5_R007,,,,,,x,,,,,,,,"Clip gauge:       HBM, Middle, Center, BTB","CG, M, C, BTB",50,0.39
2666,GEV213_R0390_0363,156,51.25,UP,UD3,90,LM,R0390,GE1,6.25,25.34,25.32,25.33,158.23,145,,,,TG 5 phase I,I,15/03/2005,14/04/2005,RSTT80,-1,8.09,,8.09,6.35,,,,,,,,51.11,51.11,40.10,,,,3645.72,,,800,1,1,,t,,,,,,,,1.15,,14.02,,12.88,,,,0.0036,#DELING.DOOR.0!,"ST on 100 kN MAYES and CA on 250 kN MTS, UP","l, d",h,n,,fan in CA,"d, RT",OB_TG5_R009/OB_TG5_R007,,,,,,x,,,,,,,,"Clip gauge:       HBM, Middle, Center, BTB","CG, M, C, BTB",50,0.19
2667,GEV213_R0390_0360,156,51.25,UP,UD3,90,LM,R0390,GE1,6.32,25.41,25.39,25.40,160.59,145,,,,TG 5 phase I,I,30/03/2005,14/04/2005,RSTT20,0.1,8.11,,8.11,5.12,,,,,,,,50.52,50.52,31.85,,,,3577.64,,,10002,2,2,,t,,,,,,,,3.03,,14.12,,14.32,,,,0.0036,#DELING.DOOR.0!,"ST on 100 kN MAYES and CA on 250 kN MTS, UP","l, d",h,n,,fan in CA,"d, RT",OB_TG5_R009/OB_TG5_R007,,,,,,x,,,,,,,,"Clip gauge:       HBM, Middle, Center, BTB","CG, M, C, BTB",50,0.92
2668,GEV213_R0390_0359,156,51.25,UP,UD3,90,LM,R0390,GE1,6.33,25.36,25.35,25.35,160.49,145,,,,TG 5 phase I,I,30/03/2005,14/04/2005,RSTT80,0.1,5.25,,5.25,5.11,,,,,,,,32.71,32.71,31.85,,,,2334.98,,,40002,2,2,,t,,,,,,,,3.03,,14.01,,13.21,,,,0.0023,#DELING.DOOR.0!,"ST on 100 kN MAYES and CA on 250 kN MTS, UP","l, d",h,n,,fan in CA,"d, RT",OB_TG5_R009/OB_TG5_R007,DAQ device: load and displacement in RS test not tared,,,,,x,,,,,,,,"Clip gauge:       HBM, Middle, Center, BTB","CG, M, C, BTB",50,3.67
2669,GEV213_R0390_0358,156,51.25,UP,UD3,90,LM,R0390,GE1,6.28,25.40,25.39,25.40,159.41,145,,,,TG 5 phase I,I,30/03/2005,14/04/2005,RSTT50,0.1,5.58,,5.58,5.08,,,,,,,,34.97,34.97,31.86,,,,2602.19,,,25002,2,2,,t,,,,,,,,3.03,,13.44,,9.10,,,,0.0026,#DELING.DOOR.0!,"ST on 100 kN MAYES and CA on 250 kN MTS, UP","l, d",h,n,,fan in CA,"d, RT",OB_TG5_R009/OB_TG5_R007,,,,,,,,,,,,,,"Clip gauge:       HBM, Middle, Center, BTB","CG, M, C, BTB",50,2.29
2670,GEV213_R0390_0357,156,51.25,UP,UD3,90,LM,R0390,GE1,6.25,25.43,25.42,25.42,158.98,145,,,,TG 5 phase I,I,30/03/2005,14/04/2005,RSTT50,0.1,5.61,,5.61,5.06,,,,,,,,35.30,35.30,31.85,,,,2460.14,,,25002,2,2,,t,,,,,,,,3.03,,14.35,,15.14,,,,0.0025,#DELING.DOOR.0!,"ST on 100 kN MAYES and CA on 250 kN MTS, UP","l, d",h,n,,fan in CA,"d, RT",OB_TG5_R009/OB_TG5_R007,,,,,,x,,,,,,,,"Clip gauge:       HBM, Middle, Center, BTB","CG, M, C, BTB",50,2.29
2671,GEV213_R0390_0356,156,51.25,UP,UD3,90,LM,R0390,GE1,6.24,25.40,25.38,25.39,158.43,145,,,,TG 5 phase I,I,30/03/2005,14/04/2005,RSTT20,0.1,8.25,,8.25,3.57,,,,,,,,52.07,52.07,22.51,,,,3651.63,,,212502,3,3,,t,,,,,,,,6.06,,14.26,,14.96,,,,0.0037,#DELING.DOOR.0!,"ST on 100 kN MAYES and CA on 250 kN MTS, UP","l, d",h,n,,fan in CA,"d, RT",OB_TG5_R009/OB_TG5_R007,CA test was interrupted once and was restarted. N unknown and between 200002-225002,,,,,x,,,,,,,,"Clip gauge:       HBM, Middle, Center, BTB","CG, M, C, BTB",50,9.74
2672,GEV213_R0390_0355,156,51.25,UP,UD3,90,LM,R0390,GE1,6.29,25.35,25.31,25.33,159.43,145,,,,TG 5 phase I,I,30/03/2005,13/04/2005,RSTT80,0.1,5.09,,5.09,3.59,,,,,,,,31.91,31.91,22.51,,,,2169.30,,,812520,3,3,,t,,,,,,,,6.06,,14.71,,11.43,,,,0.0022,#DELING.DOOR.0!,"ST on 100 kN MAYES and CA on 250 kN MTS, UP","l, d",h,n,,fan in CA,"d, RT",OB_TG5_R009/OB_TG5_R007,"CA test was interrupted twice and was restarted. N unknown, and between 800020 and 825020",,,,,x,,,,,,,,"Clip gauge:       HBM, Middle, Center, BTB","CG, M, C, BTB",50,37.24
2673,GEV213_R0390_0354,156,51.25,UP,UD3,90,LM,R0390,GE1,6.36,25.40,25.38,25.39,161.54,145,,,,TG 5 phase I,I,30/03/2005,13/04/2005,RSTT80,0.1,6.15,,6.15,3.64,,,,,,,,38.07,38.07,22.51,,,,2669.72,,,800002,3,3,,t,,,,,,,,6.06,,14.26,,14.29,,,,0.0027,#DELING.DOOR.0!,"ST on 100 kN MAYES and CA on 250 kN MTS, UP","l, d",h,n,,fan in CA,"d, RT",OB_TG5_R009/OB_TG5_R007,,,,,,x,,,,,,,,"Clip gauge:       HBM, Middle, Center, BTB","CG, M, C, BTB",50,36.67
2674,GEV213_R0390_0353,156,51.25,UP,UD3,90,LM,R0390,GE1,6.24,25.35,25.34,25.35,158.08,145,,,,TG 5 phase I,I,30/03/2005,13/04/2005,RSTT20,0.1,8.70,,8.70,3.56,,,,,,,,55.04,55.04,22.51,,,,3746.49,,,200002,3,3,,t,,,,,,,,6.06,,14.69,,14.28,,,,0.0037,#DELING.DOOR.0!,"ST on 100 kN MAYES and CA on 250 kN MTS, UP","l, d",h,n,,fan in CA,"d, RT",OB_TG5_R009/OB_TG5_R007,,,,,,x,,,,,,,,"Clip gauge:       HBM, Middle, Center, BTB","CG, M, C, BTB",50,9.17
2675,GEV213_R0390_0352,156,51.25,UP,UD3,90,LM,R0390,GE1,6.33,25.35,25.32,25.33,160.44,145,,,,TG 5 phase I,I,30/03/2005,13/04/2005,RSTT50,0.1,8.03,,8.03,3.61,,,,,,,,50.02,50.02,22.51,,,,3421.16,,,500002,3,3,,t,,,,,,,,6.06,,14.62,,14.59,,,,0.0034,#DELING.DOOR.0!,"ST on 100 kN MAYES and CA on 250 kN MTS, UP","l, d",h,n,,fan in CA,"d, RT",OB_TG5_R009/OB_TG5_R007,,,,,,x,,,,,,,,"Clip gauge:       HBM, Middle, Center, BTB","CG, M, C, BTB",50,22.92
2676,GEV213_R0390_0351,156,51.25,UP,UD3,90,LM,R0390,GE1,6.25,25.37,25.34,25.36,158.56,145,,,,TG 5 phase I,I,30/03/2005,13/04/2005,RSTT50,0.1,6.29,,6.29,3.57,,,,,,,,39.65,39.65,22.51,,,,2790.49,,,500002,3,3,,t,,,,,,,,6.06,,14.21,,14.63,,,,0.0028,#DELING.DOOR.0!,"ST on 100 kN MAYES and CA on 250 kN MTS, UP","l, d",h,n,,fan in CA,"d, RT",OB_TG5_R009/OB_TG5_R007,,,,,,x,,,,,,,,"Clip gauge:       HBM, Middle, Center, BTB","CG, M, C, BTB",50,22.92
2677,GEV213_R0390_0261,108,56.66,UP,UD3,90,LM,R0390,GE1,6.32,25.12,25.10,25.11,158.67,145,,,,TG 2 phase I,I,23/11/2003,15/06/2005,CA,-1,2.38,,7.98,2.38,,0.09,,0.09,,,,15.00,50.29,15.00,,,,1634.44,,,448772,3,3,,t,Y,,,,,,,5.00,,15.23,15.54,13.52,,,,0.0010,0.0010,"250 kN MTS, UP",l,h,n,23.5,fan,"d, RT",,Strain was below 2500 με. Ef measured using 2 HBM clip gauges in tandem,,,,,x,,,,,,,,"Strain gauge:   HBM 6/350 LY11, Middle, Center, BTB","SG, M, C, BTB",50,24.93
2678,GEV213_R0390_0243,108,56.66,UP,UD3,90,LM,R0390,GE1,6.36,25.20,25.18,25.19,160.13,145,,,,TG 2 phase I,I,27/10/2003,15/06/2005,CA,10,-16.92,,9.37,-16.92,,,,,,,,-105.68,58.49,-105.68,,,,3973.56,,,,3,3,,t,Y,,,,,,,3.53,,,14.72,14.99,,,,#DELING.DOOR.0!,-0.0072,"250 kN MTS, UP",l,h,n,30.4,fan,"d, RT",,Fatigue test interrupted. Precise n was not saved. Ef measured using 2 HBM clip gauges in tandem,x,,,,x,,x,,,,,,"Strain gauge:   HBM 6/350 LY11, Middle, Center, BTB","SG, M, C, BTB",50,
2679,GEV213_R0390_0237,109,54.75,UP,UD3,90,LM,R0390,GE1,6.30,25.16,25.09,25.12,158.26,145,,,,TG 2 phase I,I,03/12/2003,05/12/2003,CA,0.1,3.17,,,3.17,,0.14,,0.14,,,,20.00,,20.00,,,,#WAARDE!,,,1347843,3,3,,t,,,,,,,,8.20,,14.40,,,,,,,,"250 kN MTS, UP",l,h,n,,fan,"d, RT",OB_TG2_R021,Strain was below 2500 με,,,,,x,,,,,,,,"Strain gauge:   HBM 6/350 LY11, Middle, Center, BTB","SG, M, C, BTB",50,45.66
2680,GEV213_R0390_0118,108,56.66,UP,UD3,90,LM,R0390,GE1,6.29,25.25,25.15,25.21,158.59,145,,,,TG 5 phase I,I,15/03/2005,14/04/2005,RSTT80,-1,8.44,,8.44,6.36,,,,,,,,53.20,53.20,40.10,,,,3935.10,,,800,1,1,,t,,,,,,,,1.15,,13.52,,12.33,,,,0.0039,#DELING.DOOR.0!,"ST on 100 kN MAYES and CA on 250 kN MTS, UP","l, d",h,n,,fan in CA,"d, RT",OB_TG5_R009/OB_TG5_R007,,,,,,,,,,,,,,"Clip gauge:       HBM, Middle, Center, BTB","CG, M, C, BTB",50,0.19
2681,GEV213_R0390_0117,108,56.66,UP,UD3,90,LM,R0390,GE1,6.38,25.12,25.06,25.10,160.12,145,,,,TG 5 phase I,I,15/03/2005,14/04/2005,RSTT80,-1,8.51,,8.51,4.03,,,,,,,,53.16,53.16,25.14,,,,3838.58,,,40002,2,2,,t,,,,,,,,2.91,,13.85,,12.84,,,,0.0038,#DELING.DOOR.0!,"ST on 100 kN MAYES and CA on 250 kN MTS, UP","l, d",h,n,,fan in CA,"d, RT",OB_TG5_R009/OB_TG5_R007,,,,,,x,,,,,,,,"Clip gauge:       HBM, Middle, Center, BTB","CG, M, C, BTB",50,3.82
2682,GEV213_R0390_0116,108,56.66,UP,UD3,90,LM,R0390,GE1,6.40,25.06,25.03,25.04,160.28,145,,,,TG 5 phase I,I,15/03/2005,14/04/2005,RSTT80,-1,6.98,,6.98,4.03,,,,,,,,43.52,43.52,25.14,,,,3047.50,,,40002,2,2,,t,,,,,,,,2.91,,14.28,,13.90,,,,0.0030,#DELING.DOOR.0!,"ST on 100 kN MAYES and CA on 250 kN MTS, UP","l, d",h,n,,fan in CA,"d, RT",OB_TG5_R009/OB_TG5_R007,CA test was interrupted once and was restarted,,,,,x,,,,,,,,"Clip gauge:       HBM, Middle, Center, BTB","CG, M, C, BTB",50,3.82
2683,GEV213_R0390_0115,108,56.66,UP,UD3,90,LM,R0390,GE1,6.38,25.17,25.16,25.17,160.56,145,,,,TG 5 phase I,I,15/03/2005,14/04/2005,RSTT80,-1,5.26,,5.26,2.82,,,,,,,,32.78,32.78,17.59,,,,2383.65,,,350011,3,3,,t,,,,,,,,5.96,,13.75,,14.41,,,,0.0024,#DELING.DOOR.0!,"ST on 100 kN MAYES and CA on 250 kN MTS, UP","l, d",h,n,,fan in CA,"d, RT",OB_TG5_R009/OB_TG5_R007,CA test was interrupted. Exact n is not known. N is between 300015 and 400007. Load in RST was not even,,,,,x,,,,,,,,"Clip gauge:       HBM, Middle, Center, BTB","CG, M, C, BTB",50,16.31
2684,GEV213_R0390_0114,108,56.66,UP,UD3,90,LM,R0390,GE1,6.34,25.16,25.08,25.13,159.39,145,,,,TG 5 phase I,I,15/03/2005,14/04/2005,RSTT80,-1,5.28,,5.28,2.80,,,,,,,,33.10,33.10,17.59,,,,2410.46,,,800002,3,3,,t,,,,,,,,5.96,,13.73,,13.12,,,,0.0024,#DELING.DOOR.0!,"ST on 100 kN MAYES and CA on 250 kN MTS, UP","l, d",h,n,,fan in CA,"d, RT",OB_TG5_R009/OB_TG5_R007,,,,,,x,,,,,,,,"Clip gauge:       HBM, Middle, Center, BTB","CG, M, C, BTB",50,37.29
2685,GEV213_R0390_0046,104,53.73,UP,UD3,90,LM,R0390,GE1,6.32,25.51,25.48,25.50,161.05,145,,,,TG 2 phase I,I,28/07/2004,15/06/2005,CA,0.1,3.36,,9.40,3.36,,0.14,,0.14,,,,20.89,58.39,20.89,,,,4097.57,,,760000,3,3,,t,Y,,,,,,,7.04,,14.25,,14.21,,,,0.0015,#DELING.DOOR.0!,"250 kN MTS, UP",l,h,n,,fan with cooling,"d, RT",,Strain was below 2500 με. Ef measured using 2 HBM clip gauges in tandem,,,,,x,,,,,,,,"Strain gauge:   HBM 6/350 LY11, Middle, Center, BTB","SG, M, C, BTB",50,29.99
2686,GEV213_R0390_0038,104,53.73,UP,UD3,90,LM,R0390,GE1,6.23,25.52,25.52,25.52,158.90,145,,,,TG 2 phase I,I,25/05/2004,15/06/2005,CA,-1,2.81,,8.85,2.81,,,,,,,,17.69,55.68,17.69,,,,#DELING.DOOR.0!,,,1507006,3,3,,t,Y,,,,,,,5.89,,,,14.30,,,,,,"250 kN MTS, UP",l,h,n,,fan with cooling,"d, RT",OB_TG2_R021,Initial strain measurement was erroneous. Ef measured using 2 HBM clip gauges in tandem,,,,,x,,x,,,,,,"Strain gauge:   HBM 6/350 LY11, Middle, Center, BTB","SG, M, C, BTB",50,71.07
2687,GEV208_I1000_0100,155,52.48,UP,MD3,0,LM,I1000,GE1,3.79,25.23,25.21,25.22,95.66,250,,,,TG 5 phase I,I,09/02/2005,23/02/2005,RSTT50,0.1,9.41,,9.41,5.32,,,,,,,,98.40,98.40,55.62,,,,,,,110002,2b,2b,,t,,,,,,,,2.60,,13.97,,13.25,,,,0.0070,#DELING.DOOR.0!,"ST on 100 kN MAYES and CA on 250 kN MTS, UP","l, d",h,n,,fan in CA,"d, RT",OB_TG5_R008/OB_TG5_R007,,,,,,,,,,,,,,"Clip gauge:       HBM, Middle, Center, BTB","CG, M, C, BTB",50,11.75
2688,GEV208_I1000_0099,155,52.48,UP,MD3,0,LM,I1000,GE1,3.79,25.14,25.07,25.10,95.20,250,,,,TG 5 phase I,I,09/02/2005,23/02/2005,RSTT50,0.1,9.48,,9.48,5.30,,,,,,,,99.53,99.53,55.62,,,,,,,110002,2b,2b,,t,,,,,,,,2.60,,13.67,,12.99,,,,0.0073,#DELING.DOOR.0!,"ST on 100 kN MAYES and CA on 250 kN MTS, UP","l, d",h,n,,fan in CA,"d, RT",OB_TG5_R008/OB_TG5_R007,,,,,,,,,,,,,,"Clip gauge:       HBM, Middle, Center, BTB","CG, M, C, BTB",50,11.75
2689,GEV208_I1000_0098,155,52.48,UP,MD3,0,LM,I1000,GE1,3.74,25.19,25.18,25.19,94.20,250,,,,TG 5 phase I,I,09/02/2005,23/02/2005,RSTT50,0.1,9.26,,9.26,5.24,,,,,,,,98.33,98.33,55.62,,,,,,,110002,2b,2b,,t,,,,,,,,2.60,,13.66,,12.07,,,,0.0072,#DELING.DOOR.0!,"ST on 100 kN MAYES and CA on 250 kN MTS, UP","l, d",h,n,,fan in CA,"d, RT",OB_TG5_R008/OB_TG5_R007,,,,,,,,,,,,,,"Clip gauge:       HBM, Middle, Center, BTB","CG, M, C, BTB",50,11.75
