Repository: maanpandya/Fatigue-Life-Analysis-Composites

# Fatigue-Life-Analysis-Composites
Analyzing factors affecting fatigue life in composite laminates for wind energy applications

File: Data processing/optimatforpy.csv (part 22 of 35)
nr,Name,Plate,Fibre Volume Fraction,Lab,Laminate ,Cut angle ,Manufacturer,Geometry,Material,taverage,wmax,wmin,waverage,area,Lnominal,Lmeasured,Lgauge,Radius (waist),TG and phase,Phase,start date,end date,Test type,R-value1,Fmax,Ferror,Fstatic,Ffatigue,"Fmax, 90",epsmax,epsstatic,epsfatigue,eps90,eps45,Nu,smax,"smax,static","smax, fatigue",shear strain,shear strength,shear modulus (near other moduli),Torquemax,Torquefatigue,Torquestatic,Ncycles,level,levelcalc,Nspectrum,failure mode,runout,R-value2,Fmax2,epsmax2,smax2,Ncycles2,ratedisplacement,f,f2,Eit,Eic,Eft,Efc,"Elur,front","Elur, back",eps_max_t,eps_max_c,Machine,control,grip,ABG,Temp.,Temp. control,Environment,Reference document,Remarks,Invalid ,Bending ,Buckling ,Overheating,Tab failure ,Delaminated ,Incomplete measurement data ,Strain from E ,LUR,TEC,data delivered under name,Repair characteristics,Strain measurement equipment (long),Strain measurement equipment (short),Grip pressure,time per test
2690,GEV208_I1000_0097,155,52.48,UP,MD3,0,LM,I1000,GE1,3.74,25.15,25.12,25.13,94.08,250,,,,TG 5 phase I,I,09/02/2005,23/02/2005,RSTT50,0.1,9.41,,9.41,5.23,,,,,,,,100.05,100.05,55.62,,,,,,,110002,2b,2b,,t,,,,,,,,2.60,,13.46,,12.54,,,,0.0074,#DELING.DOOR.0!,"ST on 100 kN MAYES and CA on 250 kN MTS, UP","l, d",h,n,,fan in CA,"d, RT",OB_TG5_R008/OB_TG5_R007,,,,,,,,,,,,,,"Clip gauge:       HBM, Middle, Center, BTB","CG, M, C, BTB",50,11.75
2691,GEV208_I1000_0096,155,52.48,UP,MD3,0,LM,I1000,GE1,3.79,25.25,25.12,25.19,95.37,250,,,,TG 5 phase I,I,09/02/2005,23/02/2005,RSTT50,0.1,9.96,,9.96,5.30,,,,,,,,104.46,104.46,55.61,,,,,,,65055,2b,2b,,t,,,,,,,,2.60,,12.95,,13.42,,,,0.0081,#DELING.DOOR.0!,"ST on 100 kN MAYES and CA on 250 kN MTS, UP","l, d",h,n,,fan in CA,"d, RT",OB_TG5_R008/OB_TG5_R007,Fatigue test interrupted at n=60055-70055 due to electrical shutdown; was RSTT27-32 [RN],,,,,,,,,,,,,"Clip gauge:       HBM, Middle, Center, BTB","CG, M, C, BTB",50,6.95
2692,GEV208_I1000_0095,155,52.48,UP,MD3,0,LM,I1000,GE1,3.81,25.30,25.21,25.25,96.12,250,,,,TG 5 phase I,I,09/02/2005,23/02/2005,RSTT50,0.1,9.59,,9.59,5.35,,,,,,,,99.75,99.75,55.62,,,,,,,110002,2b,2b,,t,,,,,,,,2.60,,14.26,,12.73,,,,0.0070,#DELING.DOOR.0!,"ST on 100 kN MAYES and CA on 250 kN MTS, UP","l, d",h,n,,fan in CA,"d, RT",OB_TG5_R008/OB_TG5_R007,,,,,,,,,,,,,,"Clip gauge:       HBM, Middle, Center, BTB","CG, M, C, BTB",50,11.75
2693,GEV208_I1000_0094,155,52.48,UP,MD3,0,LM,I1000,GE1,3.83,25.32,25.23,25.27,96.78,250,,,,TG 5 phase I,I,26/01/2005,23/02/2005,RSTT50,0.1,10.10,,10.10,5.38,,,,,,,,104.36,104.36,55.62,,,,,,,110002,2b,2b,,t,,,,,,,,2.60,,14.25,,12.56,,,,0.0073,#DELING.DOOR.0!,"ST on 100 kN MAYES and CA on 250 kN MTS, UP","l, d",h,n,,fan in CA,"d, RT",OB_TG5_R008/OB_TG5_R007,,,,,,,,,,,,,,"Clip gauge:       HBM, Middle, Center, BTB","CG, M, C, BTB",50,11.75
2694,GEV208_I1000_0093,155,52.48,UP,MD3,0,LM,I1000,GE1,3.73,25.34,25.21,25.26,94.23,250,,,,TG 5 phase I,I,26/01/2005,23/02/2005,RSTT50,0.1,9.13,,9.13,5.24,,,,,,,,96.84,96.84,55.62,,,,,,,110002,2b,2b,,t,,,,,,,,2.60,,13.90,,12.54,,,,0.0070,#DELING.DOOR.0!,"ST on 100 kN MAYES and CA on 250 kN MTS, UP","l, d",h,n,,fan in CA,"d, RT",OB_TG5_R008/OB_TG5_R007,,,,,,,,,,,,,,"Clip gauge:       HBM, Middle, Center, BTB","CG, M, C, BTB",50,11.75
2695,GEV208_I1000_0092,155,52.48,UP,MD3,0,LM,I1000,GE1,3.80,25.34,25.25,25.28,95.99,250,,,,TG 5 phase I,I,26/01/2005,23/02/2005,RSTT50,0.1,9.35,,9.35,5.34,,,,,,,,97.40,97.40,55.62,,,,,,,110002,2b,2b,,t,,,,,,,,2.60,,13.57,,12.09,,,,0.0072,#DELING.DOOR.0!,"ST on 100 kN MAYES and CA on 250 kN MTS, UP","l, d",h,n,,fan in CA,"d, RT",OB_TG5_R008/OB_TG5_R007,,,,,,,,,,,,,,"Clip gauge:       HBM, Middle, Center, BTB","CG, M, C, BTB",50,11.75
2696,GEV208_I1000_0091,155,52.48,UP,MD3,0,LM,I1000,GE1,3.77,25.37,25.25,25.31,95.42,250,,,,TG 5 phase I,I,26/01/2005,23/02/2005,RSTT50,0.1,9.39,,9.39,5.31,,,,,,,,98.38,98.38,55.62,,,,,,,110002,2b,2b,,t,,,,,,,,2.60,,13.77,,12.03,,,,0.0071,#DELING.DOOR.0!,"ST on 100 kN MAYES and CA on 250 kN MTS, UP","l, d",h,n,,fan in CA,"d, RT",OB_TG5_R008/OB_TG5_R007,,,,,,,,,,,,,,"Clip gauge:       HBM, Middle, Center, BTB","CG, M, C, BTB",50,11.75
2697,GEV208_I1000_0090,155,52.48,UP,MD3,0,LM,I1000,GE1,3.82,25.28,25.15,25.21,96.22,250,,,,TG 5 phase I,I,26/01/2005,23/02/2005,RSTT50,0.1,9.35,,9.35,5.35,,,,,,,,97.17,97.17,55.62,,,,,,,110002,2b,2b,,t,,,,,,,,2.60,,13.58,,11.96,,,,0.0072,#DELING.DOOR.0!,"ST on 100 kN MAYES and CA on 250 kN MTS, UP","l, d",h,n,,fan in CA,"d, RT",OB_TG5_R008/OB_TG5_R007,,,,,,,,,,,,,,"Clip gauge:       HBM, Middle, Center, BTB","CG, M, C, BTB",50,11.75
2698,GEV208_I1000_0089,155,52.48,UP,MD3,0,LM,I1000,GE1,3.79,25.31,25.19,25.24,95.59,250,,,,TG 5 phase I,I,26/01/2005,23/02/2005,RSTT50,0.1,8.54,,8.54,5.32,,,,,,,,89.32,89.32,55.61,,,,,,,110001,2b,2b,,t,,,,,,,,2.60,,13.61,,11.27,,,,0.0066,#DELING.DOOR.0!,"ST on 100 kN MAYES and CA on 250 kN MTS, UP","l, d",h,n,,fan in CA,"d, RT",OB_TG5_R008/OB_TG5_R007,Fatigue test interrupted and restarted,,,,,,,,,,,,,"Clip gauge:       HBM, Middle, Center, BTB","CG, M, C, BTB",50,11.75
2699,GEV208_I1000_0088,155,52.48,UP,MD3,0,LM,I1000,GE1,3.78,25.35,25.23,25.27,95.53,250,,,,TG 5 phase I,I,26/01/2005,23/02/2005,RSTT50,0.1,9.03,,9.03,5.31,,,,,,,,94.47,94.47,55.61,,,,,,,110002,2b,2b,,t,,,,,,,,2.60,,13.79,,12.78,,,,0.0069,#DELING.DOOR.0!,"ST on 100 kN MAYES and CA on 250 kN MTS, UP","l, d",h,n,,fan in CA,"d, RT",OB_TG5_R008/OB_TG5_R007,,,,,,,,,,,,,,"Clip gauge:       HBM, Middle, Center, BTB","CG, M, C, BTB",50,11.75
2700,GEV207_R0410_0018,99,54.62,UP,MD2,10,LM,R0410,GE1,6.47,25.13,25.11,25.12,162.53,150,,,,TG 2 phase I,I,04/02/2005,05/02/2005,CA,-1,20.32,,,20.32,,0.44,,0.44,,,,125.00,,125.00,,,,#WAARDE!,,,183573,3,3,,,,,,,,,,2.00,,28.12,27.44,,,,,,,"250 kN MTS, UP",l,h,n,,fan with cooling,"d, RT",OB_TG2_R030,,,,,,,,,,,,,,,,120,25.50
2701,GEV207_R0410_0017,99,54.62,UP,MD2,10,LM,R0410,GE1,6.50,25.19,25.11,25.15,163.48,150,,,,TG 2 phase I,I,03/02/2005,04/02/2005,CA,-1,20.43,,,20.43,,0.46,,0.46,,,,125.00,,125.00,,,,#WAARDE!,,,159209,3,3,,,,,,,,,,2.00,,27.35,27.14,,,,,,,"250 kN MTS, UP",l,h,n,,fan with cooling,"d, RT",OB_TG2_R030,,,,,,,,,,,,,,,,120,22.11
2702,GEV207_R0410_0016,99,54.62,UP,MD2,10,LM,R0410,GE1,6.53,25.20,25.19,25.19,164.51,150,,,,TG 2 phase I,I,02/02/2005,03/02/2005,CA,-1,20.56,,,20.56,,0.44,,0.44,,,,125.00,,125.00,,,,#WAARDE!,,,149301,3,3,,,,,,,,,,2.00,,28.82,28.12,,,,,,,"250 kN MTS, UP",l,h,n,,fan with cooling,"d, RT",OB_TG2_R030,,,,,,,,,,,,,,,,120,20.74
2703,GEV207_R0410_0015,99,54.62,UP,MD2,10,LM,R0410,GE1,6.47,25.06,24.96,25.03,161.92,150,,,,TG 2 phase I,I,31/01/2005,02/02/2005,CA,-1,20.24,,,20.24,,0.44,,0.44,,,,125.00,,125.00,,,,#WAARDE!,,,269976,3,3,,,,,,,,,,2.00,,28.87,28.20,,,,,,,"250 kN MTS, UP",l,h,n,,fan with cooling,"d, RT",OB_TG2_R030,,,,,,,,,,,,,,,,120,37.50
2704,GEV207_R0410_0014,99,54.62,UP,MD2,10,LM,R0410,GE1,6.42,25.23,25.23,25.23,162.06,150,,,,TG 2 phase I,I,28/01/2005,30/01/2005,CA,-1,20.26,,,20.26,,0.44,,0.44,,,,125.00,,125.00,,,,#WAARDE!,,,288857,3,3,,,,,,,,,,2.00,,29.12,28.37,,,,,,,"250 kN MTS, UP",l,h,n,,fan with cooling,"d, RT",OB_TG2_R030,,,,,,,,,,,,,,,,120,40.12
2705,GEV207_R0400_0239,38,52.83,UP,MD2,0,LM,R0400,GE1,6.68,25.02,25.00,25.01,167.01,150,,,,TG 1 phase I,I,08/09/2003,08/09/2003,,,,,,,,,,,,,,,,,,,,#WAARDE!,,,,,,,,,,,,,,,,,,,,,,,,,,,,,,,"d, RT",,Crashed due to a mistake in machine control,x,,,,,,,,,,,,"Front: Strain gauge:   HBM 6/350 XY11, Middle, Center;  Back: Strain gauge:   HBM 6/350 LY11, Middle, Center","SG, M, C, BTB",,
2706,GEV206_R0300_0626,86,51.11,UP,UD2,0,LM,R0300,GE1,3.81,25.33,25.35,25.34,96.47,145,,,,TG 1 phase I,I,18/02/2005,18/02/2005,CA,10,-40.42,,,-40.42,,-1.06,,-1.06,,,,-418.99,,-418.99,,,,#WAARDE!,,,62784,,0,,c,,,,,,,,4.17,,,39.55,,,,,,,"250 kN MTS, UP",l,h,n,,fan,"d, RT",OB_TG1_R013,One strain gauge not working. Failed coupon has extended splitting,,,,x,x,,x,,,,,,"Strain gauge:   HBM 6/350 LY11, Middle, Center, BTB","SG, M, C, BTB",120,4.18
2707,GEV206_R0300_0624,86,51.11,UP,UD2,0,LM,R0300,GE1,3.77,25.28,25.31,25.30,95.29,145,,,,TG 1 phase I,I,10/03/2005,18/03/2005,CA,10,-39.93,,,-39.93,,-1.07,,-1.07,,,,-419.00,,-419.00,,,,#WAARDE!,,,2,,0,,c,,,,,,,,0.02,,,39.61,,,,,,,"250 kN MTS, UP",l,h,n,,fan with cooling,"d, RT",OB_TG1_R013,,,x,x,,,,,,,,,,"Strain gauge:   HBM 6/350 LY11, Middle, Center, BTB","SG, M, C, BTB",120,0.03
2708,GEV206_R0300_0622,86,51.11,UP,UD2,0,LM,R0300,GE1,3.80,25.22,25.24,25.23,95.89,145,,,,TG 1 phase I,I,25/02/2005,25/02/2005,CA,10,-42.22,,,-42.22,,,,,,,,-440.34,,-440.34,,,,#WAARDE!,,,952,,0,,c,,,,,,,,2.50,,,,,,,,,,"250 kN MTS, UP",l,h,n,,fan,"d, RT",OB_TG1_R013,,,,x,,,,,,,,,,,,,0.11
2709,GEV206_R0300_0618,86,51.11,UP,UD2,0,LM,R0300,GE1,3.76,25.36,25.37,25.37,95.38,145,,,,TG 1 phase I,I,18/03/2005,18/03/2005,CA,10,-35.91,,,-35.91,,-0.93,,-0.93,,,,-376.49,,-376.49,,,,#WAARDE!,,,1,,0,,c,,,,,,,,0.02,,,39.66,,,,,,,"250 kN MTS, UP",l,h,n,,fan with cooling,"d, RT",OB_TG1_R013,Improper taring of the strain gauges,,,x,,,,,,,,,,"Strain gauge:   HBM 6/350 LY11, Middle, Center, BTB","SG, M, C, BTB",120,0.01
2710,GEV206_R0300_0617,86,51.11,UP,UD2,0,LM,R0300,GE1,3.81,25.07,25.15,25.11,95.73,145,,,,TG 1 phase I,I,22/02/2005,22/02/2005,CA,10,-42.16,,,-42.16,,,,,,,,-440.35,,-440.35,,,,#WAARDE!,,,6517,,0,,c,,,,,,,,3.78,,,,,,,,,,"250 kN MTS, UP",l,h,n,,fan,"d, RT",OB_TG1_R013,,,,x,,,,,,,,,,,,,0.48
2711,GEV206_R0300_0616,86,51.11,UP,UD2,0,LM,R0300,GE1,3.80,25.35,25.38,25.36,96.44,145,,,,TG 1 phase I,I,10/03/2005,10/03/2005,CA,10,-40.42,,,-40.42,,-1.11,,-1.11,,,,-419.07,,-419.07,,,,#WAARDE!,,,4035,,0,,c,,,,,,,,3.31,,,38.32,,,,,,,"250 kN MTS, UP",l,h,n,30.7,fan,"d, RT",OB_TG1_R013,,,,x,,,,,,,,,,"Strain gauge:   HBM 6/350 LY11, Middle, Center, BTB","SG, M, C, BTB",120,0.34
2712,GEV206_R0300_0614,86,51.11,UP,UD2,0,LM,R0300,GE1,3.79,25.30,25.32,25.31,95.92,145,,,,TG 1 phase I,I,01/03/2005,06/03/2005,CA,10,-42.24,,,-42.24,,-1.14,,-1.14,,,,-440.34,,-440.34,,,,#WAARDE!,,,358110,,0,,,,,,,,,,3.00,,,39.20,,,,,,,"250 kN MTS, UP",l,h,n,33.5,fan,"d, RT",OB_TG1_R013,"Temperature recorded in the beginning of test, periodical measurements thereafter. Test stopped at n=100006 and was restarted",,,,,,,,,,,,,"Strain gauge:   HBM 6/350 LY11, Middle, Center, BTB","SG, M, C, BTB",120,33.16
2713,GEV206_R0300_0612,86,51.11,UP,UD2,0,LM,R0300,GE1,3.78,25.33,25.35,25.34,95.79,145,,,,TG 1 phase I,I,04/03/2005,05/03/2005,CA,10,-40.14,,,-40.14,,-1.09,,-1.09,,,,-419.05,,-419.05,,,,#WAARDE!,,,93273,,0,,c,,,,,,,,3.31,,,39.08,,,,,,,"250 kN MTS, UP",l,h,n,28.4,fan,"d, RT",OB_TG1_R013,,,x,x,,,,,,,,,,"Strain gauge:   HBM 6/350 LY11, Middle, Center, BTB","SG, M, C, BTB",120,7.83
2714,GEV206_R0300_0611,86,51.11,UP,UD2,0,LM,R0300,GE1,3.97,25.16,25.20,25.19,99.92,145,,,,TG 1 phase I,I,23/02/2005,23/02/2005,CA,10,-42.16,,,-42.16,,,,,,,,-421.91,,-421.91,,,,#WAARDE!,,,15820,,0,,,,,,,,,,3.78,,,,,,,,,,"250 kN MTS, UP",l,h,n,,fan,"d, RT",OB_TG1_R013,,,,,x,,,,,,,,,,,120,1.16
2715,GEV206_R0300_0454,66,49.07,UP,UD2,0,LM,R0300,GE1,3.88,25.14,25.12,25.13,97.42,145,,,,TG 1 phase I,I,21/02/2005,21/02/2005,CA,10,-42.89,,,-42.89,,-1.28,,-1.28,,,,-440.28,,-440.28,,,,#WAARDE!,,,108808,,0,,c,,,,,,,,3.78,,,36.90,,,,,,,"250 kN MTS, UP",l,h,n,,fan,"d, RT",OB_TG1_R013,One strain gauge not working,,,,,,,x,,,,,,"Strain gauge:   HBM 6/350 LY11, Middle, Center, BTB","SG, M, C, BTB",120,8.00
2716,GEV206_R0300_0447,66,49.07,UP,UD2,0,LM,R0300,GE1,3.78,25.21,25.18,25.20,95.32,145,,,,TG 1 phase I,I,23/01/2004,25/01/2004,CA,0.1,25.50,,,25.50,,,,,,,,267.52,,267.52,,,,#WAARDE!,,,1081746,3,3,,t,,,,,,,,6.70,,,,,,,,,,"250 kN MTS, UP",l,h,n,,fan with cooling,"d, RT",OB_TG1_R013,Strain gauge measurements distorted perhaps due to electrical interference. Unreliable strain measurements,,,,,x,,x,,,,,,"Strain gauge:   HBM 6/350 LY11, Middle, Center, BTB","SG, M, C, BTB",120,44.85
2717,GEV206_R0300_0433,65,51.20,UP,UD2,0,LM,R0300,GE1,3.73,25.36,25.31,25.34,94.43,145,,,,TG 1 phase I,I,24/10/2003,30/10/2003,CA,0.1,25.50,,,25.50,,,,,,,,270.04,,270.04,,,,#WAARDE!,,,1528090,3,3,,t,,,,,,,,6.70,,,,,,,,,,"250 kN MTS, UP",l,h,n,,fan with cooling,"d, RT",OB_TG1_R013/OB_TG1_N002,Test interrupted once near failure. Unreliable strain measurements,,,,,x,,x,,,,,,"Strain gauge:   HBM 6/350 LY11, Middle, Center, BTB","SG, M, C, BTB",120,63.35
2718,GEV206_R0300_0427,65,51.20,UP,UD2,0,LM,R0300,GE1,3.74,25.26,25.20,25.24,94.31,145,,,,TG 1 phase I,I,22/02/2005,22/02/2005,CA,10,-41.52,,,-41.52,,-1.11,,-1.11,,,,-440.27,,-440.27,,,,#WAARDE!,,,4605,,0,,c,,,,,,,,3.78,,,39.81,,,,,,,"250 kN MTS, UP",l,h,n,,fan,"d, RT",OB_TG1_R013,,,,x,,,,,,,,,,"Strain gauge:   HBM 6/350 LY11, Middle, Center, BTB","SG, M, C, BTB",120,0.34
2719,GEV206_R0300_0043,1,53.31,UP,UD2,0,LM,R0300,GE1,3.79,25.15,25.13,25.14,95.20,145,,,,TG 5 phase I,I,15/06/2005,15/06/2005,,,,,,,,,,,,,,,,,,,,#WAARDE!,,,,,,,,,,,,,,,,,,,,,,,,,"250 kN MTS, UP",,,,,,"d, RT",,Destroyed due to a mistake in machine control,x,,,,,,,,,,,,,,,
2720,GEV206_R0300_0042,1,53.31,UP,UD2,0,LM,R0300,GE1,3.76,25.22,25.17,25.19,94.64,145,,,,TG 5 phase I,I,15/06/2005,15/06/2005,RSTT20,0.1,75.73,,75.73,53.91,,,,,,,,800.15,800.15,569.58,,,,20495.52,,,201,1,1,,t,,,,,,,,1.50,,39.04,,37.46,,,,0.0205,#DELING.DOOR.0!,"250 kN MTS, UP","l, d",h,n,,fan in CA,"d, RT",OB_TG5_R007,,,,,,,,,,,,,,"Clip gauge:       HBM, Middle, Center, BTB","CG, M, C, BTB",150,0.04
2721,GEV206_R0300_0041,1,53.31,UP,UD2,0,LM,R0300,GE1,3.75,25.18,25.15,25.17,94.29,145,,,,TG 5 phase I,I,15/06/2005,15/06/2005,RSTT20,0.1,71.86,,71.86,53.86,,,,,,,,762.08,762.08,571.25,,,,20107.63,,,201,1,1,,t,,,,,,,,1.50,,37.90,,38.67,,,,0.0201,#DELING.DOOR.0!,"250 kN MTS, UP","l, d",h,n,,fan in CA,"d, RT",OB_TG5_R007,,,,,,,,,,,,,,"Clip gauge:       HBM, Middle, Center, BTB","CG, M, C, BTB",150,0.04
2722,GEV206_R0300_0807,96,0.00,UP,UD2,0,LM,R0300,GE1,3.78,,,25.18,95.18,145,,35.00,,TG 1 phase I,I,24/05/2005,03/06/2005,W,,33.96,,,33.96,,,,,,,,356.78,,356.78,,,,#WAARDE!,,,11032866,,,83.13420841,t,,,,,,,,,,,,,,,,,,"250 kN MTS, UP",l,h,,,fan,"d, RT",OB_TG2_R031,Interrupted /No strain measured,,,,,,,,,,,,,"Strain gauge:   HBM 6/350 LY11, Middle, Center, BTB","SG, M, C, BTB",12,
2723,GEV206_R0300_0800,96,0.00,UP,UD2,0,LM,R0300,GE1,3.77,,,25.26,95.23,145,,35.00,,TG 1 phase I,I,11/05/2005,19/05/2005,W,,34.07,,,34.07,,0.94,,0.94,,,,357.72,,357.72,,,,#WAARDE!,,,9175424,,,69.13812292,t,,,,,,,,,,38.93,,,,,,,,"250 kN MTS, UP",l,h,,32.9,fan,"d, RT",OB_TG2_R031,,,,,,,,,,,,,,"Strain gauge:   HBM 6/350 LY11, Middle, Center, BTB","SG, M, C, BTB",12,
2724,GEV206_R0300_0799,96,0.00,UP,UD2,0,LM,R0300,GE1,3.82,,,25.21,96.30,145,,35.00,,TG 1 phase I,I,25/05/2005,27/05/2005,W,,43.01,,,43.01,,1.17,,1.17,,,,446.66,,446.66,,,,#WAARDE!,,,1451985,,,10.94091318,t,,,,,,,,,,39.12,,,,,,,,"250 kN MTS, UP",l,h,,28.1,fan,"d, RT",OB_TG2_R031,,,,,,,,,,,,,,"Strain gauge:   HBM 6/350 LY11, Middle, Center, BTB","SG, M, C, BTB",12,
2725,GEV206_R0300_0045,1,53.31,UP,UD2,0,LM,R0300,GE1,3.84,,,25.23,96.88,145,,35.00,,TG 1 phase I,I,07/05/2005,09/05/2005,W,,43.05,,,43.05,,1.08,,1.08,,,,444.34,,444.34,,,,#WAARDE!,,,1463091,,,11.0245947,t,,,,,,,,,,37.70,,,,,,,,"250 kN MTS, UP",l,h,,,fan,"d, RT",OB_TG2_R031,,,,,,,,,,,,,,"Strain gauge:   HBM 6/350 LY11, Middle, Center, BTB","SG, M, C, BTB",12,
2726,GEV206_R0300_0046,1,53.31,UP,UD2,0,LM,R0300,GE1,3.85,,,25.29,97.37,145,,35.00,,TG 1 phase I,I,05/05/2005,07/05/2005,W,,43.15,,,43.15,,,,,,,,443.18,,443.18,,,,#WAARDE!,,,1500710,,,11.30806298,t,,,,,,,,,,,,,,,,,,"250 kN MTS, UP",l,h,,,fan,"d, RT",OB_TG2_R031,No strain measured,,,,,,,,,,,,,"Strain gauge:   HBM 6/350 LY11, Middle, Center, BTB","SG, M, C, BTB",12,
2727,GEV206_R0300_0113,24,50.92,UP,UD2,0,LM,R0300,GE1,3.87,,,24.85,96.10,145,,35.00,,TG 1 phase I,I,10/06/2005,11/06/2005,NW,,40.23,,,40.23,,1.11,,1.11,,,,418.63,,418.63,,,,#WAARDE!,,,525098,,,11.00003142,t,,,,,,,,,,38.90,,,,,,,,"250 kN MTS, UP",l,h,,,fan,"d, RT",OB_TG2_R031,,,,,,,,,,,,,,"Strain gauge:   HBM 6/350 LY11, Middle, Center, BTB","SG, M, C, BTB",12,
2728,GEV206_R0300_0038,1,53.31,UP,UD2,0,LM,R0300,GE1,3.81,,,24.14,91.97,145,,35.00,,TG 1 phase I,I,07/06/2005,10/06/2005,NW,,33.24,,,33.24,,0.90,,0.90,,,,361.36,,361.36,,,,#WAARDE!,,,2905193,,,60.85958187,t,,,,,,,,,,40.56,,,,,,,,"250 kN MTS, UP",l,h,,48.9,fan,"d, RT",OB_TG2_R031,Max temp during failure (Normal Max 31.49),,,,,,,,,,,,,"Strain gauge:   HBM 6/350 LY11, Middle, Center, BTB","SG, M, C, BTB",12,
2729,GEV206_R0300_0805,96,0.00,UP,UD2,0,LM,R0300,GE1,3.78,,,25.15,95.08,145,,35.00,,TG 1 phase I,I,05/06/2005,06/06/2005,NW,,34.63,,,34.63,,0.96,,0.96,,,,364.22,,364.22,,,,#WAARDE!,,,1526628,,,31.98064354,t,,,,,,,,,,38.51,,,,,,,,"250 kN MTS, UP",l,h,,,fan,"d, RT",OB_TG2_R031,,,,,,,,,,,,,,"Strain gauge:   HBM 6/350 LY11, Middle, Center, BTB","SG, M, C, BTB",12,
2730,GEV206_R0300_0109,24,50.92,UP,UD2,0,LM,R0300,GE1,3.88,,,25.26,98.09,145,,35.00,,TG 1 phase I,I,03/06/2005,04/06/2005,NW,,34.78,,,34.78,,0.94,,0.94,,,,354.53,,354.53,,,,#WAARDE!,,,1097738,,,22.99601978,t,,,,,,,,,,37.98,,,,,,,,"250 kN MTS, UP",l,h,,,fan,"d, RT",OB_TG2_R031,,,,,,,,,,,,,,"Strain gauge:   HBM 6/350 LY11, Middle, Center, BTB","SG, M, C, BTB",12,
2731,GEV206_R0300_0803,96,0.00,UP,UD2,0,LM,R0300,GE1,3.78,,,25.25,95.45,145,,35.00,,TG 1 phase I,I,31/05/2005,01/06/2005,NW,,40.87,,,40.87,,1.13,,1.13,,,,428.24,,428.24,,,,#WAARDE!,,,523522,,,10.96701651,t,,,,,,,,,,38.55,,,,,,,,"250 kN MTS, UP",l,h,,,fan,"d, RT",OB_TG2_R031,,,,,,,,,,,,,,"Strain gauge:   HBM 6/350 LY11, Middle, Center, BTB","SG, M, C, BTB",12,
2732,GEV206_R0300_0802,96,0.00,UP,UD2,0,LM,R0300,GE1,3.80,,,25.23,95.87,145,,35.00,,TG 1 phase I,I,30/05/2005,31/05/2005,NW,,40.84,,,40.84,,1.12,,1.12,,,,425.99,,425.99,,,,#WAARDE!,,,525118,,,11.00046087,t,,,,,,,,,,39.03,,,,,,,,"250 kN MTS, UP",l,h,,29.0,fan,"d, RT",OB_TG2_R031,Interrupted,,,,,,,,,,,,,"Strain gauge:   HBM 6/350 LY11, Middle, Center, BTB","SG, M, C, BTB",12,
2733,GEV206_R0300_0801,96,0.00,UP,UD2,0,LM,R0300,GE1,3.77,,,25.20,95.00,145,,35.00,,TG 1 phase I,I,27/05/2005,29/05/2005,NW,,37.00,,,37.00,,1.02,,1.02,,,,389.46,,389.46,,,,#WAARDE!,,,1288832,,,26.99915158,t,,,,,,,,,,38.85,,,,,,,,"250 kN MTS, UP",l,h,,,fan,"d, RT",OB_TG2_R031,,,,,,,,,,,,,,"Strain gauge:   HBM 6/350 LY11, Middle, Center, BTB","SG, M, C, BTB",12,
2734,GEV207_R0400_0709,75,52.06,DLR,MD2,0,LM,R0400,GE1,6.60,,,25.10,165.66,150,,40.00,,TG 1 phase I,I,30/03/2005,31/05/2005,CA,-0.4,15.81,,,15.81,,,,,,,,95.44,,95.44,,,,#WAARDE!,,,39393907,4,4,,t,,,,,,,,7.90,,,,,,,,,,"200 kN HUN, DLR",l,m,n,,fan,"d, RT",OB_TG1_R022,"lower frequency, prescribed frequency hit eigenfrequency of test rig",,,,,x,,,,,,,,,,,1385.16
2735,GEV207_R0400_0546,87,53.26,DLR,MD2,0,LM,R0400,GE1,6.50,,,25.25,164.13,150,,40.00,,TG 1 phase I,I,14/03/2005,19/03/2005,RBTB1b3,10,-53.28,,,-53.28,,,,,,,,-324.63,,-324.63,,,,#WAARDE!,,,6850,1b,1b,,c,,10,-44.44,,-270.77,1370004,,2.18,3.15,,,,,,,,,"200 kN HUN, DLR",l,m,n,,fan,"d, RT",OB_TG1_R025,,,,x,,,,,,,,,,,,,0.87
2736,GEV207_R0400_0715,75,52.06,DLR,MD2,0,LM,R0400,GE1,6.67,,,25.27,168.55,150,,40.00,,TG 1 phase I,I,08/03/2005,12/03/2005,RBTB1b3,10,-53.32,,,-53.32,,,,,,,,-316.34,,-316.34,,,,#WAARDE!,,,5500,1b,1b,,c,,10,-44.48,1.21,-263.90,1100018,,2.18,3.15,,26.10,,,,,,,"200 kN HUN, DLR",l,m,n,,fan,"d, RT",OB_TG1_R025,,,,x,,,,,,,,,,"Strain gauge:   TML FLA-6-11-1L, Middle, Center, BTB","SG, M, C, BTB",,0.70
2737,GEV207_R0400_0711,75,52.06,DLR,MD2,0,LM,R0400,GE1,6.60,,,25.00,165.00,150,,40.00,,TG 1 phase I,I,07/03/2005,08/03/2005,RBTC1b2,-1,38.75,,,38.75,,,,,,,,234.85,,234.85,,,,#WAARDE!,,,1150,1b,1b,,t,,-1,30.25,,183.33,11833,,0.86,1.44,,,,,,,,,"200 kN HUN, DLR",l,m,n,,fan,"d, RT",OB_TG1_R025,,,,,,x,,,,,,,,,,,0.37
2738,GEV207_R0400_0748,119,54.42,DLR,MD2,0,LM,R0400,GE1,6.48,,,25.10,162.65,150,,40.00,,TG 1 phase I,I,07/03/2005,07/03/2005,RBTC1b2,-1,38.90,,,38.90,,,,,,,,239.17,,239.17,,,,#WAARDE!,,,1700,1b,1b,,t,,-1,30.37,0.85,186.72,17256,,0.86,1.44,28.49,27.73,,,,,,,"200 kN HUN, DLR",l,m,n,,fan,"d, RT",OB_TG1_R025,,,x,,,x,,,,,,,,"Strain gauge:   TML FLA-6-11-1L, Middle, Center, BTB","SG, M, C, BTB",,0.55
2739,GEV207_R0400_0716,75,52.06,DLR,MD2,0,LM,R0400,GE1,6.53,,,25.16,164.29,150,,40.00,,TG 1 phase I,I,01/03/2005,01/03/2005,RBTC1b2,-1,39.00,,,39.00,,,,,,,,237.38,,237.38,,,,#WAARDE!,,,5250,1b,1b,,t,,-1,30.44,0.87,185.28,52867,,0.86,1.44,27.63,26.98,,,,,,,"200 kN HUN, DLR",l,m,n,,fan,"d, RT",OB_TG1_R025,,,,,,x,,,,,,,,"Strain gauge:   TML FLA-6-11-1L, Middle, Center, BTB","SG, M, C, BTB",,1.70
2740,GEV207_R0400_0747,119,54.42,DLR,MD2,0,LM,R0400,GE1,6.50,,,25.04,162.76,150,,40.00,,TG 1 phase I,I,28/02/2005,28/02/2005,RBTH21b,-1,52.83,,,30.30,,,,,,,,324.59,,186.16,,,,#WAARDE!,,,38000,2,2,,t,,10,52.83,0.66,324.59,4133,,1.44,2.18,28.82,27.62,,,,,,,"200 kN HUN, DLR",l,m,n,,fan,"d, RT",OB_TG1_R025,,,,,,,,,,,,,,"Strain gauge:   TML FLA-6-11-1L, Middle, Center, BTB","SG, M, C, BTB",,7.33
2741,GEV207_R0400_0750,119,54.42,DLR,MD2,0,LM,R0400,GE1,6.38,,,24.96,159.24,150,,40.00,,TG 1 phase I,I,28/02/2005,28/02/2005,RBTH21b,-1,52.67,,,30.20,,,,,,,,330.75,,189.65,,,,#WAARDE!,,,21500,2,2,,t,,10,52.67,0.66,330.75,2403,,1.44,2.18,28.89,28.30,,,,,,,"200 kN HUN, DLR",l,m,n,,fan,"d, RT",OB_TG1_R025,,,,,,,,,,,,,,"Strain gauge:   TML FLA-6-11-1L, Middle, Center, BTB","SG, M, C, BTB",,4.15
2742,GEV207_R0400_0751,119,54.42,DLR,MD2,0,LM,R0400,GE1,6.40,,,25.02,160.13,150,,40.00,,TG 1 phase I,I,25/02/2005,26/02/2005,RBTA1b2,10,-52.79,,,-52.79,,,,,,,,-329.67,,-329.67,,,,#WAARDE!,,,17050,1b,1b,,c,,10,-48.79,1.24,-304.69,170500,,2.18,2.55,,25.52,,,,,,,"200 kN HUN, DLR",l,m,n,,fan,"d, RT",OB_TG1_R025,,,,,,,,,,,,,,"Strain gauge:   TML FLA-6-11-1L, Middle, Center, BTB","SG, M, C, BTB",,2.17
2743,GEV207_R0400_0697,75,52.06,DLR,MD2,0,LM,R0400,GE1,6.70,,,25.01,167.57,150,,40.00,,TG 1 phase I,I,18/02/2005,24/02/2005,RBTA1b2,10,-52.77,,,-52.77,,,,,,,,-314.92,,-314.92,,,,#WAARDE!,,,36100,1b,1b,,c,,10,-48.77,1.20,-291.05,361048,,2.18,2.55,,26.29,,,,,,,"200 kN HUN, DLR",l,m,n,,fan,"d, RT",OB_TG1_R025,,,,,,,,,,,,,,"Strain gauge:   TML FLA-6-11-1L, Middle, Center, BTB","SG, M, C, BTB",,4.60
2744,GEV207_R0400_0698,75,52.06,DLR,MD2,0,LM,R0400,GE1,6.60,,,24.95,164.67,150,,40.00,,TG 1 phase I,I,17/02/2005,17/02/2005,RBTH21b,-1,52.64,,,30.19,,,,,,,,319.67,,183.34,,,,#WAARDE!,,,60500,2,2,,t,,10,52.64,0.71,319.67,6324,,1.44,2.18,26.45,25.07,,,,,,,"200 kN HUN, DLR",l,m,n,,fan,"d, RT",OB_TG1_R025,,,,,,,,,,,,,,"Strain gauge:   TML FLA-6-11-1L, Middle, Center, BTB","SG, M, C, BTB",,11.67
2745,GEV207_R0400_0699,75,52.06,DLR,MD2,0,LM,R0400,GE1,6.60,,,25.05,165.33,150,,40.00,,TG 1 phase I,I,16/02/2005,16/02/2005,RBTG21b,-1,55.86,,,30.31,,,,,,,,337.87,,183.33,,,,#WAARDE!,,,13000,2,2,,t,,0.1,55.86,0.69,337.87,1251,,1.44,2.11,26.77,26.14,,,,,,,"200 kN HUN, DLR",l,m,n,,fan,"d, RT",OB_TG1_R025,,,,,,,,,,,,,,"Strain gauge:   TML FLA-6-11-1L, Middle, Center, BTB","SG, M, C, BTB",,2.51
2746,GEV207_R0400_0700,75,52.06,DLR,MD2,0,LM,R0400,GE1,6.70,,,25.04,167.77,150,,40.00,,TG 1 phase I,I,16/02/2005,16/02/2005,RBTG21b,-1,55.84,,,30.30,,,,,,,,332.84,,180.61,,,,#WAARDE!,,,11500,2,2,,t,,0.1,55.84,0.69,332.84,1123,,1.44,2.11,26.51,25.75,,,,,,,"200 kN HUN, DLR",l,m,n,,fan,"d, RT",OB_TG1_R025,,,x,,,,,,,,,,,"Strain gauge:   TML FLA-6-11-1L, Middle, Center, BTB","SG, M, C, BTB",,2.22
2747,GEV207_R0400_0752,119,54.42,DLR,MD2,0,LM,R0400,GE1,6.26,,,25.01,156.56,150,,40.00,,TG 1 phase I,I,16/02/2005,16/02/2005,RBTE1b2,0.1,55.77,,,55.77,,,,,,,,356.22,,356.22,,,,#WAARDE!,,,650,1b,1b,,t,,0.1,44.27,,282.76,6781,,2.11,3.34,,,,,,,,,"200 kN HUN, DLR",l,m,n,,fan,"d, RT",OB_TG1_R025,,,,,,,,,,,,,,,,,0.09
2748,GEV207_R0400_0701,75,52.06,DLR,MD2,0,LM,R0400,GE1,6.60,,,25.05,165.33,150,,40.00,,TG 1 phase I,I,15/02/2005,,,10,-52.86,,,-52.86,,,,,,,,319.72,,319.72,,,,#WAARDE!,,,,1b,1b,,,,10,-44.09,,266.68,,,2.18,3.15,,,,,,,,,"200 kN HUN, DLR",l,m,n,,fan,"d, RT",,failure due to error of control unit (intended was BTB1b3),x,,,,,,,,,,,,,,,
2749,GEV207_R0400_0753,119,54.42,DLR,MD2,0,LM,R0400,GE1,6.28,,,25.07,157.44,150,,40.00,,TG 1 phase I,I,15/02/2005,15/02/2005,RBTE1b2,0.1,55.91,,,55.91,,,,,,,,355.12,,355.12,,,,#WAARDE!,,,550,1b,1b,,t,,0.1,44.38,,281.89,5432,,2.11,3.34,,,,,,,,,"200 kN HUN, DLR",l,m,n,,fan,"d, RT",OB_TG1_R025,,,,,,,,,,,,,,,,,0.07
2750,GEV207_R0400_0702,75,52.06,DLR,MD2,0,LM,R0400,GE1,6.60,,,25.07,165.46,150,,40.00,,TG 1 phase I,I,15/02/2005,15/02/2005,RBTE1b2,0.1,55.91,,,55.91,,,,,,,,337.90,,337.90,,,,#WAARDE!,,,2074,1b,1b,,t,,0.1,44.38,1.33,268.22,20500,,2.11,3.34,25.48,,,,,,,,"200 kN HUN, DLR",l,m,n,,fan,"d, RT",OB_TG1_R025,,,,,,,,,,,,,,"Strain gauge:   TML FLA-6-11-1L, Middle, Center, BTB","SG, M, C, BTB",,0.27
2751,GEV207_R0400_0705,75,52.06,DLR,MD2,0,LM,R0400,GE1,6.60,,,24.88,164.21,150,,40.00,,TG 1 phase I,I,14/02/2005,15/02/2005,RBTJ22,10,48.52,,,48.52,,,,,,,,295.48,,295.48,,,,#WAARDE!,,,31000,2,2,,t,,0.1,44.04,1.12,268.20,30718,,2.55,3.34,27.13,25.56,,,,,,,"200 kN HUN, DLR",l,m,n,,fan,"d, RT",OB_TG1_R025,,,,,,,,,,,,,,"Strain gauge:   TML FLA-6-11-1L, Middle, Center, BTB","SG, M, C, BTB",,3.38
2752,GEV207_R0400_0703,75,52.06,DLR,MD2,0,LM,R0400,GE1,6.60,,,25.02,165.13,150,,40.00,,TG 1 phase I,I,14/02/2005,14/02/2005,RBTJ22,10,48.79,,,48.79,,,,,,,,295.45,,295.45,,,,#WAARDE!,,,20000,2,2,,t,,0.1,44.29,1.15,268.18,19959,,2.55,3.34,26.58,24.87,,,,,,,"200 kN HUN, DLR",l,m,n,,fan,"d, RT",OB_TG1_R025,,,,,,,,,,,,,,"Strain gauge:   TML FLA-6-11-1L, Middle, Center, BTB","SG, M, C, BTB",,2.18
2753,GEV207_R0400_0755,119,54.42,DLR,MD2,0,LM,R0400,GE1,6.39,,,25.11,160.45,150,,40.00,,TG 1 phase I,I,11/02/2005,11/02/2005,RBTI1b1b,10,56.00,,,-52.98,,,,,,,,349.01,,-330.19,,,,#WAARDE!,,,2600,1b,1b,,t,,0.1,56.00,,349.01,2587,,2.18,2.11,,,,,,,,,"200 kN HUN, DLR",l,m,n,,fan,"d, RT",OB_TG1_R025,,,,,,,,,,,,,,,,,0.33
2754,GEV207_R0400_0756,119,54.42,DLR,MD2,0,LM,R0400,GE1,6.37,,,25.17,160.33,150,,40.00,,TG 1 phase I,I,11/02/2005,11/02/2005,RBTI1b1b,10,56.13,,,-53.11,,,,,,,,350.08,,-331.25,,,,#WAARDE!,,,1700,1b,1b,,t,,0.1,56.13,,350.08,1695,,2.18,2.11,,,,,,,,,"200 kN HUN, DLR",l,m,n,,fan,"d, RT",OB_TG1_R025,,,,,,,,,,,,,,,,,0.22
2755,GEV207_R0400_0754,119,54.42,DLR,MD2,0,LM,R0400,GE1,6.28,,,25.17,158.07,150,,40.00,,TG 1 phase I,I,11/02/2005,13/02/2005,BTB31b,10,-53.11,,,-44.30,,,,,,,,-335.98,,-280.26,,,,#WAARDE!,,,500000,3,3,,c,,10,-53.11,,335.98,61323,,3.15,2.18,,,,,,,,,"200 kN HUN, DLR",l,m,n,,fan,"d, RT",OB_TG1_R025,,,,,,,,,,,,,,,,,44.09
2756,GEV206_R0300_0925,102,53.84,WMC,UD2,0,LM,R0300,GE1,3.59,24.99,24.97,24.98,89.64,145,144.90,34.52,,TG 5 phase I,I,21/04/2005,29/04/2005,RSTC50,-1,-45.40,,-45.40,12.55,,,,,,,,-506.25,-506.46,139.94,,,,#WAARDE!,,,5150118,4,4,,,,,,,,,1,8.09,,,,,,,,,,"250 kN homebuilt, WMC","l, d","m, h",n,,fan,"d, RT",OB_TG5_R007,"test interrupted once; was intended as RSTC5, originally listed as RSTC10 (?)",,,,,,,x,,,,,,"Clip gauge:      OB standard, Middle, Center, BTB","CG, M, C, BTB","60 Nm, 100 bar",176.83
2757,GEV206_R0300_0924,102,53.84,WMC,UD2,0,LM,R0300,GE1,3.64,24.91,24.88,24.90,90.44,145,144.89,34.51,,TG 5 phase I,I,31/05/2005,01/06/2005,RSTT20,10,72.00,,72.00,-34.83,,,,,,,,795.64,796.12,-384.89,,,,#WAARDE!,,,199998,3,3,,,,,,,,,0.25,5.10,,,41.57,,,,,,,"100 kN Schenck, WMC","l, d",h,n,,fan,"d, RT",OB_TG5_R007,slow cycle +/- 10 kN,,,,,,,,,,,,,"Clip gauge:      OB standard, Middle, Center, BTB","CG, M, C, BTB","200 , 280 ",10.89
2758,GEV206_R0300_0921,102,53.84,WMC,UD2,0,LM,R0300,GE1,3.61,24.91,24.87,24.89,89.66,145,145.80,34.89,,TG 5 phase I,I,29/04/2005,06/05/2005,RSTC50,-1,-52.00,,-52.00,12.50,,,,,,,,-579.53,-579.99,139.31,,,,#WAARDE!,,,5001839,4,4,,,,,,,,,1,8.09,,,,,,,,,,"250 kN homebuilt, WMC","l, d","m, h",n,,fan,"d, RT",OB_TG5_R007,,,,,,,,,,,,,,"Clip gauge:      OB standard, Middle, Center, BTB","CG, M, C, BTB","60 Nm, 200 bar",171.74
2759,GEV206_R0300_0917,102,53.84,WMC,UD2,0,LM,R0300,GE1,3.62,24.96,24.90,24.93,90.01,145,144.60,34.27,,TG 5 phase I,I,10/06/2005,13/06/2005,PRSTT35,0.1,20.71,,,20.71,,,,,,,,229.80,,229.80,,,,#WAARDE!,,,2477982,4,4,,,,,,,,,,9.93,,,42.71,,,,,,,"250 kN homebuilt, WMC",l,m,n,28.7,fan,"d, RT",OB_TG5_R007,slow cycle +/- 10 kN,,,,,,,,,,,,,"Clip gauge:      OB standard, Middle, Center, BTB","CG, M, C, BTB",60 Nm,69.32
2760,GEV206_R0300_0916,102,53.84,WMC,UD2,0,LM,R0300,GE1,3.58,25.11,25.07,25.09,89.63,145,144.79,34.77,,TG 5 phase I,I,30/05/2005,31/05/2005,PRSTT80,10,-35.10,,,-35.10,,,,,,,,-391.32,,-391.32,,,,#WAARDE!,,,225607,3,3,,,,,,,,,,5.10,,45.73,,,,,,,,"100 kN Schenck, WMC",l,h,n,,fan,"d, RT",OB_TG5_R007,slow cycle +/- 10 kN,,,,,,,,,,,,,"Clip gauge:      OB standard, Middle, Center, BTB","CG, M, C, BTB",200,12.29
2761,GEV206_R0300_0908,116,52.30,WMC,UD2,0,LM,R0300,GE1,3.60,25.01,24.99,25.00,89.96,145,145.65,34.53,,TG 5 phase I,I,20/04/2005,28/04/2005,RSTT50,-1,45.75,,45.75,12.56,,1.21,1.21,,,,,508.33,508.54,139.56,,,,#WAARDE!,,,5285884,4,4,,,,,,,,,0.25,8.09,,,,42.75,43.66,,,,,"ST on 100 kN Instron and CA on 100 kN homebuilt, WMC","l, d","m, h",n,38.1,fan,"d, RT",OB_TG5_R007,no strain measurement during fatigue,,,,,,,x,,,,,,"Clip gauge:      OB standard, Middle, Center, BTB","CG, M, C, BTB","60 Nm, 200 bar",181.50
2762,GEV206_R0300_0907,116,52.30,WMC,UD2,0,LM,R0300,GE1,3.62,25.00,24.96,24.98,90.36,145,145.65,34.44,,TG 5 phase I,I,18/05/2005,20/05/2005,RSTC80,10,-54.00,,-54.00,-34.94,,,,,,,,-597.16,-597.64,-386.39,,,,#WAARDE!,,,799989,3,3,,,,,,,,,1,5.10,,,44.65,,,,,,,"100 kN Schenck, WMC","l, d",h,n,41.0,fan,"d, RT",OB_TG5_R007,slow cycle +/- 10 kN,,,,,,,,,,,,,"Clip gauge:      OB standard, Middle, Center, BTB","CG, M, C, BTB","200 , 280 ",43.57
2763,GEV206_R0300_0905,116,52.30,WMC,UD2,0,LM,R0300,GE1,3.63,25.18,25.15,25.17,91.29,145,145.46,34.46,,TG 1 phase I,I,08/04/2005,22/04/2005,CA,10,-30.00,,,-30.00,,0.75,,0.75,,,,-328.41,,-328.41,,,,#WAARDE!,,,8951810,,0,,,y,,,,,,,6.90,,,43.74,,,,,,,"100 kN Schenck, WMC",l,h,n,23.9,fan,"d, RT",,test interrupted couple of times,,,,,,,,,,,,,"Clip gauge:      OB standard, Middle, Center, BTB","CG, M, C, BTB",200,360.38
2764,GEV206_R0300_0904,116,52.30,WMC,UD2,0,LM,R0300,GE1,3.62,24.91,24.88,24.90,89.94,145,145.82,34.61,,TG 5 phase I,I,08/06/2005,13/06/2005,PRSTT50,0.1,20.70,,,20.70,,,,,,,,230.01,,230.01,,,,#WAARDE!,,,2402951,4,4,,,,,,,,,,9.93,,,,,,,,,,"100 kN homebuilt, WMC",l,m,n,,fan,"d, RT",OB_TG5_R007,slow cycle +/- 10 kN,,,,,,,,,,,,,"Clip gauge:      OB standard, Middle, Center, BTB","CG, M, C, BTB",60 Nm,67.22
2765,GEV206_R0300_0901,116,52.30,WMC,UD2,0,LM,R0300,GE1,3.65,25.03,24.99,25.01,91.09,145,145.82,34.76,,TG 1 phase I,I,14/06/2005,17/06/2005,RSTT20,0.1,52.00,,52.00,20.79,,1.66,1.66,,,,,570.42,570.87,228.06,,,,#WAARDE!,,,1999784,4,4,,,,,,,,,0.25,9.93,,41.04,,,,,,,,"100 kN Schenck, WMC","l, d",h,n,,fan,"d, RT",OB_TG5_R007,slow cycle +/- 10 kN,,,,,,,,,,,,,"Clip gauge:      OB standard, Middle, Center, BTB","CG, M, C, BTB","200 , 280 ",55.94
2766,GEV206_R0300_0900,116,52.30,WMC,UD2,0,LM,R0300,GE1,3.60,25.26,25.26,25.26,90.81,145,145.65,34.61,,TG 5 phase I,I,27/05/2005,30/05/2005,PRSTT80,10,-35.36,,,-35.36,,,,,,,,-389.39,,-389.39,,,,#WAARDE!,,,454077,3,3,,,,,,,,,,5.10,,44.67,44.96,,,,,,,"100 kN Schenck, WMC",l,h,n,,fan,"d, RT",OB_TG5_R007,slow cycle +/- 10 kN,,,,,,,,,,,,,"Clip gauge:      OB standard, Middle, Center, BTB","CG, M, C, BTB",200,24.73
2767,GEV206_R0300_0897,116,52.30,WMC,UD2,0,LM,R0300,GE1,3.66,25.14,25.05,25.10,91.56,145,145.74,34.65,,TG 5 phase I,I,03/06/2005,08/06/2005,PRSTT50,0.1,20.84,,,20.84,,,,,,,,227.21,,227.21,,,,#WAARDE!,,,3808318,4,4,,,,,,,,,,9.93,,,39.89,,,,,,,"100 kN homebuilt, WMC",l,m,n,,fan,"d, RT",OB_TG5_R007,slow cycle +/- 10 kN,,,,,,,,,,,,,"Clip gauge:      OB standard, Middle, Center, BTB","CG, M, C, BTB",60 Nm,106.53
2768,GEV206_R0300_0895,116,52.30,WMC,UD2,0,LM,R0300,GE1,3.69,24.99,24.97,24.98,92.01,145,145.74,34.49,,TG 5 phase I,I,25/05/2005,26/05/2005,RSTT50,10,67.00,,67.00,-34.96,,,,,,,,727.86,728.15,-379.79,,,,#WAARDE!,,,499997,3,3,,,,,,,,,0.25,5.10,,,42.86,,,,,,,"100 kN Schenck, WMC","l, d",h,n,,fan,"d, RT",OB_TG5_R007,slow cycle +/- 10 kN,,,,,,,,,,,,,"Clip gauge:      OB standard, Middle, Center, BTB","CG, M, C, BTB",200,27.23
2769,GEV206_R0300_0890,103,54.31,WMC,UD2,0,LM,R0300,GE1,3.57,24.99,24.95,24.97,89.07,145,145.27,35.12,,TG 1 phase I,I,25/04/2005,06/05/2005,W,,30.56,,,30.56,,,,,,,,342.82,,342.82,,,,#WAARDE!,,,8744079,,,65.88812532,,,,,,,,,369.79 kN/s,,,,,,,,,,"100 kN Instron, WMC",l,h,n,26.2,fan,"d, RT",OB_TG1_R024,Slow cycle +/- 10 kN; test interrupted once,,,,,,,,,,,,,"Clip gauge:      OB standard, Middle, Center, BTB","CG, M, C, BTB",100,#WAARDE!
2770,GEV206_R0300_0886,103,54.31,WMC,UD2,0,LM,R0300,GE1,3.57,24.99,24.98,24.99,89.18,145,144.78,34.53,,TG 5 phase I,I,01/06/2005,02/06/2005,RSTT20,10,78.00,,78.00,-34.97,,,,,,,,874.47,874.65,-392.06,,,,#WAARDE!,,,200004,3,3,,,,,,,,,0.25,5.10,,,45.96,,,,,,,"100 kN Schenck, WMC","l, d",h,n,,fan,"d, RT",OB_TG5_R007,slow cycle +/- 10 kN,,,,,,,,,,,,,"Clip gauge:      OB standard, Middle, Center, BTB","CG, M, C, BTB","200 , 280 ",10.89
2771,GEV206_R0300_0884,103,54.31,WMC,UD2,0,LM,R0300,GE1,3.63,25.08,25.04,25.06,90.90,145,145.06,34.80,,TG 1 phase I,I,20/04/2005,21/04/2005,W,,42.76,,,42.76,,,,,,,,470.06,,470.06,,,,#WAARDE!,,,512353,,,3.860663396,,,,,,,,,292.95 kN/s,,44.23,46.13,,,,,,,"100 kN Instron, WMC",l,h,n,23.7,fan,"d, RT",OB_TG1_R024,Slow cycle +/- 10 kN,,,,,,,,,,,,,"Clip gauge:      OB standard, Middle, Center, BTB","CG, M, C, BTB",100,#WAARDE!
2772,GEV206_R0300_0875,103,54.31,WMC,UD2,0,LM,R0300,GE1,3.59,24.98,24.96,24.97,89.61,145,145.86,34.77,,TG 5 phase I,I,26/05/2005,27/05/2005,RSTC20,10,-49.00,,-49.00,-34.94,,,,,,,,-546.62,-546.84,-389.77,,,,#WAARDE!,,,199997,3,3,,,,,,,,,1,5.10,,,43.98,,,,,,,"100 kN Schenck, WMC","l, d",h,n,,fan,"d, RT",OB_TG5_R007,slow cycle +/- 10 kN,,,,,,,,,,,,,"Clip gauge:      OB standard, Middle, Center, BTB","CG, M, C, BTB","200 , 280 ",10.89
2773,GEV206_R0300_0874,103,54.31,WMC,UD2,0,LM,R0300,GE1,3.53,24.94,24.89,24.92,87.86,145,145.78,34.73,,TG 5 phase I,I,15/04/2005,18/04/2005,PRSTT50,-1,12.51,,,12.51,,0.34,,0.34,,,,142.24,,142.24,,,,#WAARDE!,,,1805257,4,4,,,,,,,,,,8.09,,41.37,41.50,,,,,,,"ST on 100 kN Instron and CA on 100 kN homebuilt, WMC",l,m,n,,fan,"d, RT",OB_TG5_R007,N estimated +/-5000 cycles,,,,,,,,,,,,,"Clip gauge:      OB standard, Middle, Center, BTB","CG, M, C, BTB",,61.99
2774,GEV206_R0300_0872,102,53.84,WMC,UD2,0,LM,R0300,GE1,3.66,24.96,24.95,24.96,91.19,145,145.08,35.02,,TG 1 phase I,I,21/04/2005,24/04/2005,W,,42.58,,,42.58,,,,,,,,466.83,,466.83,,,,#WAARDE!,,,1082895,,,8.159798359,,,,,,,,,291.72 kN/s,,43.63,44.65,,,,,,,"100 kN Instron, WMC",l,h,n,25.2,fan,"d, RT",OB_TG1_R024,Slow cycle +/- 10 kN; test interrupted once,,,,,,,,,,,,,"Clip gauge:      OB standard, Middle, Center, BTB","CG, M, C, BTB",100,#WAARDE!
2775,GEV206_R0300_0871,102,53.84,WMC,UD2,0,LM,R0300,GE1,3.60,24.95,24.93,24.94,89.75,145,145.17,34.87,,TG 1 phase I,I,22/04/2005,17/05/2005,CA,10,-32.50,,,-32.50,,,,,,,,-361.98,,-361.98,,,,#WAARDE!,,,12259187,,0,,,y,,,,,,,6.00,,,,,,,,,,"100 kN Schenck, WMC",l,h,n,26.3,fan,"d, RT",,test interrupted couple of times,,,,,,,,,,,,,"Clip gauge:      OB standard, Middle, Center, BTB","CG, M, C, BTB",100,567.55
2776,GEV206_R0300_0868,102,53.84,WMC,UD2,0,LM,R0300,GE1,3.63,25.01,24.98,25.00,90.55,145,144.57,34.43,,TG 5 phase I,I,04/05/2005,12/05/2005,RSTC50,-1,-47.27,,-47.27,12.55,,0.32,,0.32,,,,-521.70,-522.02,138.51,,,,#WAARDE!,,,5000009,4,4,,,,,,,,,1,8.09,,,,44.65,,,,,,"ST on 100 kN Instron and CA on 100 kN homebuilt, WMC","l, d","m, h",n,29.3,fan,"d, RT",OB_TG5_R007,clip gauge 1 unreliable,,,,,,,x,,,,,,"Clip gauge:      OB standard, Middle, Center, BTB","CG, M, C, BTB","60 Nm, 100 bar",171.68
2777,GEV206_R0300_0862,102,53.84,WMC,UD2,0,LM,R0300,GE1,3.63,25.03,25.02,25.03,90.70,145,144.58,34.45,,TG 5 phase I,I,13/06/2005,20/06/2005,RSTT20,0.1,51.96,,51.96,20.81,,,,,,,,572.78,572.89,229.40,,,,#WAARDE!,,,2432081,4,4,,,,,,,,,0.25,9.93,,,,,,,,,,"ST on 100 kN Instron and CA on 100 kN homebuilt, WMC","l, d","m, h",n,,fan,"d, RT",OB_TG5_R007,slow cycle +/- 10 kN,,,,,,,,,,,,,"Clip gauge:      OB standard, Middle, Center, BTB","CG, M, C, BTB","60 Nm, 200 bar",68.03
2778,GEV207_R0400_1087,177,0.00,WMC,MD2,0,LM,R0400,GE1,6.78,24.89,24.86,24.88,168.47,150,150.00,,,TG 1 phase I,I,17/05/2005,17/05/2005,RBTI1b1b,10,55.44,,,-52.49,,,,,,,,329.08,,-311.57,,,,#WAARDE!,,,2400,1b,1b,,,,0.1,55.44,,329.08,2359,,2.18,2.10,29.13,29.04,,,,,,,"100 kN Instron, WMC",l,h,n,24.2,fan,"d, RT",OB_TG1_R025,slow cycle +/- 10 kN,,,,,,,,,,,,,"Clip gauge:      OB standard, Middle, Center, BTB","CG, M, C, BTB",100,0.31
2779,GEV207_R0400_1086,177,0.00,WMC,MD2,0,LM,R0400,GE1,6.82,24.74,24.70,24.72,168.45,150,150.00,,,TG 1 phase I,I,10/06/2005,13/06/2005,CA,10,-52.12,,,-52.12,,,,,,,,-309.15,,-309.15,,,,#WAARDE!,,,101563,1b,1b,,,,,,,,,,2.18,,,29.59,,,,,,,"100 kN Instron, WMC",l,h,n,24.7,fan,"d, RT",,slow cycle +/- 10 kN,,,,,,,,,,,,,"Clip gauge:      OB standard, Middle, Center, BTB","CG, M, C, BTB",100,12.94
2780,GEV207_R0400_1085,177,0.00,WMC,MD2,0,LM,R0400,GE1,6.79,24.82,24.80,24.81,168.47,150,149.80,,,TG 1 phase I,I,26/05/2005,27/05/2005,RBTA1b2,10,-52.35,,,-52.35,,,,,,,,-310.73,,-310.73,,,,#WAARDE!,,,3350,1b,1b,,,,10,-48.33,,-286.87,33500,,2.18,2.55,28.32,,,,,,,,"100 kN Instron, WMC",l,h,n,28.1,fan,"d, RT",OB_TG1_R025,slow cycle +/- 10 kN,,,,,,,,,,,,,"Clip gauge:      OB standard, Middle, Center, BTB","CG, M, C, BTB",100,0.43
2781,GEV207_R0400_1084,177,0.00,WMC,MD2,0,LM,R0400,GE1,6.87,24.89,24.88,24.89,170.84,150,149.80,,,TG 1 phase I,I,17/05/2005,18/05/2005,RBTC1b2,-1,38.49,,,38.49,,,,,,,,225.30,,225.30,,,,#WAARDE!,,,3166,1b,1b,,,,-1,30.20,,176.77,31500,,0.88,1.44,29.08,29.43,,,,,,,"100 kN Instron, WMC",l,h,n,25.2,fan,"d, RT",OB_TG1_R025,slow cycle +/- 10 kN,,,,,,,,,,,,,"Clip gauge:      OB standard, Middle, Center, BTB","CG, M, C, BTB",100,1.00
2782,GEV207_R0400_1081,177,0.00,WMC,MD2,0,LM,R0400,GE1,6.13,25.20,25.13,25.17,154.13,150,148.80,,,TG 1 phase I,I,19/05/2005,19/05/2005,RBTG21b,-1,56.09,,,30.54,,,,,,,,363.91,,198.14,,,,#WAARDE!,,,3500,2,2,,,,0.1,56.09,,363.91,312,,1.44,2.10,31.46,31.79,,,,,,,"100 kN Instron, WMC",l,h,n,25.2,fan,"d, RT",OB_TG1_R025,slow cycle +/- 10 kN,,,,,,,,,,,,,"Clip gauge:      OB standard, Middle, Center, BTB","CG, M, C, BTB",100,0.68
2783,GEV207_R0400_1079,177,0.00,WMC,MD2,0,LM,R0400,GE1,6.18,25.10,25.07,25.09,155.02,150,148.60,,,TG 1 phase I,I,23/05/2005,23/05/2005,RBTJ22,10,-48.87,,,-48.87,,,,,,,,-315.26,,-315.26,,,,#WAARDE!,,,6500,2,2,,,,0.1,44.36,,286.16,6045,,2.55,3.34,32.27,32.82,,,,,,,"100 kN Instron, WMC",l,h,n,26.2,fan,"d, RT",OB_TG1_R025,slow cycle +/- 10 kN,,,,,,,,,,,,,"Clip gauge:      OB standard, Middle, Center, BTB","CG, M, C, BTB",100,0.71
2784,GEV207_R0400_1077,177,0.00,WMC,MD2,0,LM,R0400,GE1,6.78,25.10,25.07,25.09,170.06,150,148.90,,,High strain rate ST,High strain rate ST,09/06/2005,09/06/2005,STT,,97.84,,97.84,,,2.58,2.58,,,,,574.99,575.33,,,,,#WAARDE!,,,1,,,,,,,,,,,0.1,,,25.70,,,,,,,,"ST on 100 kN Instron and CA on 250 kN homebuilt, WMC",d,m,n,,fan,"d, RT",OB_TG1_R014,loaded in compression after test; specimen appearance no longer in accordance with failure mode,,,,,,,,,,,,,"Strain gauge&Clip gauge: TML FLA-10-11, OB cg, Middle, Center, BTB","SG&CG, M, C, BTB",250 Nm,0.25
2785,GEV207_R0400_1074,177,0.00,WMC,MD2,0,LM,R0400,GE1,6.71,25.04,25.01,25.03,167.73,150,149.40,,,TG 5 phase I,I,09/05/2005,12/05/2005,RSTC20,0.1,-80.74,,-80.74,25.98,,,,,,,,-481.05,-481.34,154.80,,,,#DELING.DOOR.0!,,,2248944,4,4,,,,,,,,,1,9.68,,,,,,,,,,"ST on 100 kN Instron and CA on 250 kN homebuilt, WMC","l, d","m, h",n,,fan,"d, RT",OB_TG5_R007,,,,,,,,,,,,,,"Clip gauge:      OB standard, Middle, Center, BTB","CG, M, C, BTB","70 Nm, 200 bar",64.54
2786,GEV207_R0400_1073,177,0.00,WMC,MD2,0,LM,R0400,GE1,6.73,24.95,24.40,24.68,164.29,150,149.40,,,TG 5 phase I,I,20/05/2005,25/05/2005,RSTC20,0.1,-81.00,,-81.00,25.35,,,,,,,,-487.53,-493.02,152.58,,,,#WAARDE!,,,1999981,4,4,,,,,,,,,1,9.68,,,30.14,28.89,,,,,,"100 kN Schenck, WMC","l, d",h,n,30.0,fan,"d, RT",OB_TG5_R007,Slow cycle +/- 10 kN,,,,,,,,,,,,,"Clip gauge:      OB standard, Middle, Center, BTB","CG, M, C, BTB","200 , 280 ",57.39
2787,GEV207_R0400_1072,177,0.00,WMC,MD2,0,LM,R0400,GE1,6.70,24.95,24.94,24.95,167.10,150,149.30,,,TG 1 phase I,I,18/05/2005,18/05/2005,RBTE1b2,0.1,55.60,,,55.60,,,,,,,,332.74,,332.74,,,,#WAARDE!,,,1304,1b,1b,,,,0.1,44.11,,263.98,13000,,2.10,3.34,29.31,30.36,,,,,,,"100 kN Instron, WMC",l,h,n,25.7,fan,"d, RT",OB_TG1_R025,slow cycle +/- 10 kN,,,,,,,,,,,,,"Clip gauge:      OB standard, Middle, Center, BTB","CG, M, C, BTB",100,0.17
2788,GEV207_R0400_1069,177,0.00,WMC,MD2,0,LM,R0400,GE1,6.84,25.06,25.04,25.05,171.27,150,149.10,,,High strain rate ST,High strain rate ST,09/06/2005,09/06/2005,STC,,-81.62,,-81.62,,,,,,,,,-476.36,-476.55,,,,,-17804.87,,,1,,,,,,,,,,,10,,,,26.77,,,,,#DELING.DOOR.0!,-0.0178,"250 kN homebuilt, WMC",d,m,n,,fan,"d, RT",OB_TG1_R014,,,,,,,,,,,,,,"Strain gauge&Clip gauge: TML FLA-10-11, OB cg, Middle, Center, BTB","SG&CG, M, C, BTB",250 Nm,0.25
