Repository: maanpandya/Fatigue-Life-Analysis-Composites

# Fatigue-Life-Analysis-Composites
Analyzing factors affecting fatigue life in composite laminates for wind energy applications

File: Data processing/optimatforpy.csv (part 23 of 35)
nr,Name,Plate,Fibre Volume Fraction,Lab,Laminate ,Cut angle ,Manufacturer,Geometry,Material,taverage,wmax,wmin,waverage,area,Lnominal,Lmeasured,Lgauge,Radius (waist),TG and phase,Phase,start date,end date,Test type,R-value1,Fmax,Ferror,Fstatic,Ffatigue,"Fmax, 90",epsmax,epsstatic,epsfatigue,eps90,eps45,Nu,smax,"smax,static","smax, fatigue",shear strain,shear strength,shear modulus (near other moduli),Torquemax,Torquefatigue,Torquestatic,Ncycles,level,levelcalc,Nspectrum,failure mode,runout,R-value2,Fmax2,epsmax2,smax2,Ncycles2,ratedisplacement,f,f2,Eit,Eic,Eft,Efc,"Elur,front","Elur, back",eps_max_t,eps_max_c,Machine,control,grip,ABG,Temp.,Temp. control,Environment,Reference document,Remarks,Invalid ,Bending ,Buckling ,Overheating,Tab failure ,Delaminated ,Incomplete measurement data ,Strain from E ,LUR,TEC,data delivered under name,Repair characteristics,Strain measurement equipment (long),Strain measurement equipment (short),Grip pressure,time per test
2789,GEV207_R0400_1067,177,0.00,WMC,MD2,0,LM,R0400,GE1,6.70,24.92,24.90,24.91,166.91,150,149.50,39.32,,TG 1 phase I,I,13/05/2005,17/05/2005,RBTK33,10,-43.73,,,-43.73,,,,,,,,-261.99,,-261.99,,,,#WAARDE!,,,170000,3,3,,,,0.1,35.61,,213.34,164551,,3.15,6.10,27.75,28.28,,,,,,,"100 kN Instron, WMC",l,h,n,25.7,fan,"d, RT",OB_TG1_R025,Slow cycle +/- 10 kN,,,,,,,,,,,,,"Clip gauge:      OB standard, Middle, Center, BTB","CG, M, C, BTB",100,14.99
2790,GEV207_R0400_1066,177,0.00,WMC,MD2,0,LM,R0400,GE1,6.72,24.88,24.87,24.88,167.13,150,149.50,,,TG 1 phase I,I,24/05/2005,25/05/2005,RBTH1b2,10,-52.49,,,-52.49,,,,,,,,-314.07,,-314.07,,,,#WAARDE!,,,6200,1b,1b,,,,-1,30.19,,180.64,61681,,2.18,1.44,29.03,29.38,,,,,,,"100 kN Instron, WMC",l,h,n,,fan,"d, RT",OB_TG1_R025,slow cycle +/- 10 kN,,,,,,,,,,,,,"Clip gauge:      OB standard, Middle, Center, BTB","CG, M, C, BTB",100,0.79
2791,GEV207_R0400_1065,177,0.00,WMC,MD2,0,LM,R0400,GE1,6.72,24.60,24.45,24.53,164.22,150,149.50,,,TG 1 phase I,I,27/05/2005,02/06/2005,RBTA1b2,10,-51.75,,,-51.75,,,,,,,,-315.12,,-315.12,,,,#WAARDE!,,,104050,1b,1b,,,,10,-47.78,,-290.95,1040475,,2.18,2.55,30.85,30.44,,,,,,,"100 kN Instron, WMC",l,h,n,,fan,"d, RT",OB_TG1_R025,slow cycle +/- 10 kN,,,,,,,,,,,,,"Clip gauge:      OB standard, Middle, Center, BTB","CG, M, C, BTB",100,13.26
2792,GEV207_R0400_1062,177,0.00,WMC,MD2,0,LM,R0400,GE1,6.77,24.70,24.67,24.69,167.02,150,149.60,,,TG 1 phase I,I,23/05/2005,24/05/2005,RBTH1b2,10,-52.09,,,-52.09,,,,,,,,-311.89,,-311.89,,,,#WAARDE!,,,6050,1b,1b,,,,-1,29.96,,179.38,60256,,2.18,1.44,28.58,29.22,,,,,,,"100 kN Instron, WMC",l,h,n,24.7,fan,"d, RT",OB_TG1_R025,slow cycle +/- 10 kN,,,,,,,,,,,,,"Clip gauge:      OB standard, Middle, Center, BTB","CG, M, C, BTB",100,0.77
2793,GEV207_R0400_1061,177,0.00,WMC,MD2,0,LM,R0400,GE1,6.77,24.74,24.73,24.74,167.34,150,149.40,,,High strain rate ST,High strain rate ST,09/06/2005,09/06/2005,STC,,-71.49,,-71.49,,,,,,,,,-427.13,-427.21,,,,,-16066.75,,,1,,,,,,,,,,,0.1,,,,26.59,,,,,#DELING.DOOR.0!,-0.0161,"250 kN homebuilt, WMC",d,m,n,,fan,"d, RT",OB_TG1_R014,,,,,,,,,,,,,,"Strain gauge&Clip gauge: TML FLA-10-11, OB cg, Middle, Center, BTB","SG&CG, M, C, BTB",250 Nm,0.25
2794,GEV207_R0400_1060,177,0.00,WMC,MD2,0,LM,R0400,GE1,6.78,24.97,24.95,24.96,169.24,150,149.40,,,TG 5 phase I,I,11/05/2005,25/05/2005,RSTC50,-1,-74.38,,-74.38,17.33,,0.66,,0.66,,,,-439.33,-439.50,102.36,,,,#DELING.DOOR.0!,,,5008348,4,4,,,,,,,,,1,4.39,,,,24.36,26.50,,,,,"ST on 100 kN Instron and CA on 100 kN homebuilt, WMC","l, d","m, h",n,31.3,fan,"d, RT",OB_TG5_R007,"slow cycle +/- 10 kN; slipped first slow cycle, bolt torque increased from 60 Nm to 100 Nm",,,,,,,,,,,,,"Clip gauge:      OB standard, Middle, Center, BTB","CG, M, C, BTB","100 Nm, 200 bar",316.90
2795,GEV207_R0400_1058,177,0.00,WMC,MD2,0,LM,R0400,GE1,6.81,25.04,25.01,25.03,170.23,150,149.90,39.59,,TG 1 phase I,I,10/05/2005,12/05/2005,RBTD1b3,-1,38.71,,,38.71,,0.82,,0.82,,,,227.39,,227.39,,,,#WAARDE!,,,1884,1b,1b,,,,-1,22.15,,130.11,312459,,0.88,2.57,29.34,27.68,,,,,,,"100 kN Instron, WMC",l,h,n,,fan,"d, RT",OB_TG1_R025,,x,,,,,,,,,,,,"Clip gauge:      OB standard, Middle, Center, BTB","CG, M, C, BTB",,0.59
2796,GEV207_R0400_1054,177,0.00,WMC,MD2,0,LM,R0400,GE1,6.76,25.00,24.94,24.97,168.59,150,150.00,,,TG 1 phase I,I,15/06/2005,17/06/2005,RBTD1b3,-1,38.62,,,38.62,,,,,,,,229.07,,229.07,,,,#WAARDE!,,,1172,1b,1b,,,,-1,22.10,,131.08,230000,,0.88,2.57,28.31,29.38,,,,,,,"100 kN Instron, WMC",l,h,n,,fan,"d, RT",OB_TG1_R025,slow cycle +/- 10 kN,,,,,,,,,,,,,"Clip gauge:      OB standard, Middle, Center, BTB","CG, M, C, BTB",100,0.37
2797,GEV207_R0400_1053,177,0.00,WMC,MD2,0,LM,R0400,GE1,6.78,25.08,25.00,25.04,169.50,150,149.90,,,High strain rate ST,High strain rate ST,09/06/2005,09/06/2005,STT,,107.00,,107.00,,,2.75,2.75,,,,,630.26,631.27,,,,,#WAARDE!,,,1,,,,,,,,,,,10,,,27.50,,,,,,,,"250 kN homebuilt, WMC",d,m,n,,fan,"d, RT",OB_TG1_R014,,,,,,,,,,,,,,"Strain gauge&Clip gauge: TML FLA-10-11, OB cg, Middle, Center, BTB","SG&CG, M, C, BTB",250 Nm,0.25
2798,GEV207_R0400_1051,177,0.00,WMC,MD2,0,LM,R0400,GE1,6.82,24.93,24.90,24.92,169.74,150,150.20,,,TG 1 phase I,I,18/05/2005,19/05/2005,RBTC1b2,-1,38.54,,,38.54,,,,,,,,227.06,,227.06,,,,#WAARDE!,,,1902,1b,1b,,,,-1,30.24,,178.16,19000,,0.88,1.44,28.53,29.38,,,,,,,"100 kN Instron, WMC",l,h,n,27.2,fan,"d, RT",OB_TG1_R025,slow cycle +/- 10 kN,,,,,,,,,,,,,"Clip gauge:      OB standard, Middle, Center, BTB","CG, M, C, BTB",100,0.60
2799,GEV207_R0400_1048,177,0.00,WMC,MD2,0,LM,R0400,GE1,6.70,24.90,24.86,24.88,166.56,150,149.50,,,TG 5 phase I,I,01/06/2005,01/06/2005,RSTT80,10,90.00,,90.00,-48.43,,2.25,2.25,,,,,539.90,540.34,-290.53,,,,9143.57,,,50000,2,2,,,,,,,,,0.25,2.55,,29.13,29.97,27.77,27.96,,,0.0185,0.0180,"100 kN Schenck, WMC","l, d",h,n,26.3,fan,"d, RT",OB_TG5_R007,slow cycle +/- 10 kN; tab sheared off at ca. 90 kN; previously listed as RSTT100 [RN],x,,,,x,,,,,,,,"Clip gauge:      OB standard, Middle, Center, BTB","CG, M, C, BTB","200 , 280 ",5.45
2800,GEV207_R0400_1047,177,0.00,WMC,MD2,0,LM,R0400,GE1,6.69,25.06,25.00,25.03,167.25,150,149.40,,,TG 1 phase I,I,20/05/2005,20/05/2005,RBTJ22,10,48.86,,,48.86,,,,,,,,292.14,,292.14,,,,#WAARDE!,,,5500,2,2,,,,0.1,44.27,,264.69,5308,,2.55,3.34,29.04,29.79,,,,,,,"100 kN Instron, WMC",l,h,n,25.7,fan,"d, RT",OB_TG1_R025,slow cycle +/- 10 kN,,,,,,,,,,,,,"Clip gauge:      OB standard, Middle, Center, BTB","CG, M, C, BTB",100,0.60
2801,GEV207_R0400_1045,177,0.00,WMC,MD2,0,LM,R0400,GE1,6.80,24.99,24.92,24.96,169.54,150,149.90,,,TG 1 phase I,I,17/05/2005,17/05/2005,RBTG21b,-1,55.62,,,30.29,,,,,,,,328.07,,178.66,,,,#WAARDE!,,,6000,2,2,,,,0.1,55.62,,328.07,597,,1.44,2.10,,29.19,,,,,,,"100 kN Instron, WMC",l,h,n,25.2,fan,"d, RT",OB_TG1_R025,slow cycle +/- 10 kN,,,,,,,,,,,,,"Clip gauge:      OB standard, Middle, Center, BTB","CG, M, C, BTB",100,1.16
2802,GEV207_R0400_1041,177,0.00,WMC,MD2,0,LM,R0400,GE1,6.72,24.86,24.77,24.82,166.37,150,149.30,,,High strain rate ST,High strain rate ST,10/06/2005,10/06/2005,STC,,-84.55,,-84.55,,,,,,,,,-507.28,-508.20,,,,,-17478.90,,,1,,,,,,,,,,,100,,,,29.08,,,,,#DELING.DOOR.0!,-0.0174,"250 kN homebuilt, WMC",d,m,n,,fan,"d, RT",OB_TG1_R014,,,,,,,,,,,,,,"Strain gauge&Clip gauge: TML FLA-10-11, OB cg, Middle, Center, BTB","SG&CG, M, C, BTB",250 Nm,0.25
2803,GEV207_R0400_1040,177,0.00,WMC,MD2,0,LM,R0400,GE1,6.77,24.97,24.94,24.96,168.93,150,149.30,39.19,,TG 1 phase I,I,13/05/2005,13/05/2005,RBTI1b1b,10,55.62,,,-52.66,,,,,,,,329.25,,-311.73,,,,#WAARDE!,,,4565,1b,1b,,,,0.1,55.62,,329.25,4550,,2.18,2.10,29.19,29.90,,,,,,,"100 kN Instron, WMC",l,h,n,25.7,fan,"d, RT",OB_TG1_R025,slow cycle +/- 10 kN; 1st 35 cycles R=-1,,,,,,,,,,,,,"Clip gauge:      OB standard, Middle, Center, BTB","CG, M, C, BTB",100,0.58
2804,GEV207_R0400_1038,177,0.00,WMC,MD2,0,LM,R0400,GE1,6.83,24.99,24.89,24.94,169.92,150,149.40,,,TG 1 phase I,I,20/05/2005,23/05/2005,RBTD1b3,-1,38.58,,,38.58,,,,,,,,227.05,,227.05,,,,#WAARDE!,,,1160,1b,1b,,,,-1,22.08,,129.95,230000,,0.88,2.57,29.49,29.82,,,,,,,"100 kN Instron, WMC",l,h,n,26.7,fan,"d, RT",OB_TG1_R025,slow cycle +/- 10 kN,,,,,,,,,,,,,"Clip gauge:      OB standard, Middle, Center, BTB","CG, M, C, BTB",100,0.37
2805,GEV207_R0400_1035,177,0.00,WMC,MD2,0,LM,R0400,GE1,6.84,25.05,24.99,25.02,171.01,150,149.50,,,TG 1 phase I,I,02/06/2005,04/06/2005,CA,10,-52.73,,,-52.73,,,,,,,,-307.97,,-307.97,,,,#WAARDE!,,,263886,1b,1b,,,,,,,,,,2.18,,29.37,30.01,,,,,,,"100 kN Instron, WMC",l,h,n,,fan,"d, RT",,slow cycle +/- 10 kN,,,,,,,,,,,,,"Clip gauge:      OB standard, Middle, Center, BTB","CG, M, C, BTB",100,33.62
2806,GEV207_R0400_1032,177,0.00,WMC,MD2,0,LM,R0400,GE1,6.78,24.95,24.91,24.93,168.81,150,149.40,,,TG 1 phase I,I,19/05/2005,20/05/2005,RBTG21b,-1,55.56,,,30.26,,,,,,,,329.13,,179.26,,,,#WAARDE!,,,5135,2,2,,,,0.1,55.56,,329.13,500,,1.44,2.10,28.24,29.02,,,,,,,"100 kN Instron, WMC",l,h,n,27.2,fan,"d, RT",OB_TG1_R025,slow cycle +/- 10 kN,,,,,,,,,,,,,"Clip gauge:      OB standard, Middle, Center, BTB","CG, M, C, BTB",100,0.99
2807,GEV207_R0400_1030,177,0.00,WMC,MD2,0,LM,R0400,GE1,6.84,24.92,24.87,24.90,170.11,150,149.70,,,TG 1 phase I,I,25/05/2005,25/05/2005,RBTF1b3,0.1,55.49,,,55.49,,,,,,,,326.20,,326.20,,,,#WAARDE!,,,768,1b,1b,,,,0.1,32.60,,191.64,150000,,2.10,6.10,29.97,29.56,,,,,,,"100 kN Instron, WMC",l,h,n,25.7,fan,"d, RT",OB_TG1_R025,slow cycle +/- 10 kN,,,,,,,,,,,,,"Clip gauge:      OB standard, Middle, Center, BTB","CG, M, C, BTB",100,0.10
2808,GEV207_R0400_1028,177,0.00,WMC,MD2,0,LM,R0400,GE1,6.85,25.12,25.06,25.09,171.58,150,149.40,,,TG 1 phase I,I,25/05/2005,26/05/2005,RBTF1b3,0.1,55.91,,,55.91,,,,,,,,325.86,,325.86,,,,#WAARDE!,,,865,1b,1b,,,,0.1,32.85,,191.46,170000,,2.10,6.10,29.04,29.02,,,,,,,"100 kN Instron, WMC",l,h,n,26.7,fan,"d, RT",OB_TG1_R025,slow cycle +/- 10 kN,,,,,,,,,,,,,"Clip gauge:      OB standard, Middle, Center, BTB","CG, M, C, BTB",100,0.11
2809,GEV207_R0400_1025,177,0.00,WMC,MD2,0,LM,R0400,GE1,6.80,25.03,24.93,24.98,169.52,150,149.50,,,TG 1 phase I,I,18/05/2005,18/05/2005,RBTE1b2,0.1,55.67,,,55.67,,,,,,,,328.39,,328.39,,,,#WAARDE!,,,1000,1b,1b,,,,0.1,44.18,,260.61,9511,,2.10,3.34,28.94,29.54,,,,,,,"100 kN Instron, WMC",l,h,n,24.2,fan,"d, RT",OB_TG1_R025,slow cycle +/- 10 kN,,,,,,,,,,,,,"Clip gauge:      OB standard, Middle, Center, BTB","CG, M, C, BTB",100,0.13
2810,GEV207_R0400_1023,177,0.00,WMC,MD2,0,LM,R0400,GE1,6.80,24.93,24.89,24.91,169.17,150,149.50,,,TG 1 phase I,I,17/05/2005,17/05/2005,RBTI1b1b,10,55.51,,,-52.58,,,,,,,,328.13,,-310.81,,,,#WAARDE!,,,2800,1b,1b,,,,0.1,55.51,,328.13,2740,,2.18,2.10,29.58,29.81,,,,,,,"100 kN Instron, WMC",l,h,n,23.2,fan,"d, RT",OB_TG1_R025,slow cycle +/- 10 kN,,,,,,,,,,,,,"Clip gauge:      OB standard, Middle, Center, BTB","CG, M, C, BTB",100,0.36
2811,GEV207_R0400_1020,177,0.00,WMC,MD2,0,LM,R0400,GE1,6.87,25.04,25.00,25.02,171.67,150,149.60,,,TG 1 phase I,I,23/05/2005,23/05/2005,RBTJ22,10,-48.74,,,-48.74,,,,,,,,-283.92,,-283.92,,,,#WAARDE!,,,16500,2,2,,,,0.1,44.25,,257.77,16401,,2.55,3.34,28.70,29.28,,,,,,,"100 kN Instron, WMC",l,h,n,,fan,"d, RT",OB_TG1_R025,slow cycle +/- 10 kN,,,,,,,,,,,,,"Clip gauge:      OB standard, Middle, Center, BTB","CG, M, C, BTB",100,1.80
2812,GEV207_R0400_1019,177,0.00,WMC,MD2,0,LM,R0400,GE1,6.83,25.01,25.00,25.01,170.75,150,149.60,,,TG 1 phase I,I,19/05/2005,19/05/2005,RBTC1b2,-1,38.68,,,38.68,,,,,,,,226.53,,226.53,,,,#WAARDE!,,,2950,1b,1b,,,,-1,30.35,,177.75,29171,,0.88,1.44,28.22,28.92,,,,,,,"100 kN Instron, WMC",l,h,n,26.2,fan,"d, RT",OB_TG1_R025,slow cycle +/- 10 kN,,,,,,,,,,,,,"Clip gauge:      OB standard, Middle, Center, BTB","CG, M, C, BTB",100,0.93
2813,GEV207_R0400_1017,177,0.00,WMC,MD2,0,LM,R0400,GE1,6.78,24.96,24.85,24.91,168.48,150,149.80,,,TG 1 phase I,I,08/06/2005,10/06/2005,CA,10,-52.44,,,-52.44,,,,,,,,-310.56,,-310.56,,,,#WAARDE!,,,154108,1b,1b,,,,,,,,,,2.18,,29.48,29.80,,,,,,,"100 kN Instron, WMC",l,h,n,,fan,"d, RT",,slow cycle +/- 10 kN,,,,,,,,,,,,,"Clip gauge:      OB standard, Middle, Center, BTB","CG, M, C, BTB",100,19.64
2814,GEV207_R0400_0978,176,0.00,WMC,MD2,0,LM,R0400,GE1,6.70,25.07,25.08,25.08,167.97,150,150.40,39.51,,TG 1 phase I,I,06/05/2005,09/05/2005,RBTD1b3,-1,38.79,,,38.79,,0.80,,0.80,,,,230.93,,230.93,,,,#WAARDE!,,,1400,1b,1b,,,,-1,22.20,,132.16,278732,,0.88,2.57,30.65,,,,,,,,"100 kN Instron, WMC",l,h,n,24.7,fan,"d, RT",OB_TG1_R025,,,,,,,,,,,,GEV207_R0400_0978,,"Clip gauge:      OB standard, Middle, Center, BTB","CG, M, C, BTB",100,0.44
2815,GEV207_R0400_0961,176,0.00,WMC,MD2,0,LM,R0400,GE1,6.84,24.94,24.98,24.96,170.80,150,150.58,39.51,,TG 1 phase I,I,17/06/2005,20/06/2005,RBTD1b3,-1,38.61,,,38.61,,,,,,,,226.05,,226.05,,,,#WAARDE!,,,1578,1b,1b,,,,-1,22.10,,129.39,310000,,0.88,2.57,30.17,30.59,,,,,,,"100 kN Instron, WMC",l,h,n,,fan,"d, RT",OB_TG1_R025,slow cycle +/- 10 kN,,,,,,,,,,,GEV207_R0400_0961,,"Clip gauge:      OB standard, Middle, Center, BTB","CG, M, C, BTB",100,0.50
2816,GEV207_R0400_1007,176,0.00,WMC,MD2,0,LM,R0400,GE1,6.72,25.55,25.56,25.56,171.83,150,150.39,39.68,,TG 5 phase I,I,31/05/2005,31/05/2005,RSTC80,10,-86.00,,-86.00,-49.79,,1.94,1.94,,,,,-500.60,-500.50,-289.82,,,,#WAARDE!,,,60004,2,2,,,,,,,,,1,2.55,,,29.76,28.69,28.19,,,,,"100 kN Schenck, WMC","l, d",h,n,32.4,fan,"d, RT",OB_TG5_R007,slow cycle +/- 10 kN; previously listed as RSTC120 [RN],,,,,,,,,,,GEV207_R0400_0937,,"Clip gauge:      OB standard, Middle, Center, BTB","CG, M, C, BTB","200 , 280 ",6.54
2817,GEV207_R0400_1001,176,0.00,WMC,MD2,0,LM,R0400,GE1,6.76,25.44,25.46,25.45,171.98,150,150.50,39.87,,TG 5 phase I,I,28/04/2005,04/05/2005,RSTT50,0.1,78.42,,78.42,26.45,,,,,,,,456.16,455.98,153.86,,,,#WAARDE!,,,5000633,4,4,,,,,,,,,0.25,9.68,,,,26.56,,,,,,"ST on 100 kN Instron and CA on 100 kN homebuilt, WMC","l, d","m, h",n,34.2,fan,"d, RT",OB_TG5_R007,,,,,,,,,,,,GEV207_R0400_0931,,"Clip gauge:      OB standard, Middle, Center, BTB","CG, M, C, BTB","60 Nm, 100 bar",143.50
2818,GEV206_R0300_0915,102,53.84,WMC,UD2,0,LM,R0300,GE1,3.63,25.05,24.97,25.01,90.64,145,144.95,34.77,,TG 1 phase I,I,19/04/2005,20/04/2005,W,,42.66,,,42.66,,,,,,,,469.89,,469.89,,,,#WAARDE!,,,374137,,,2.819182283,,,,,,,,,292 kN/s,,44.35,,,,,,,,"100 kN Instron, WMC",l,h,n,23.2,fan,"d, RT",OB_TG1_R024,Test started and stopped couple of times in first 5000 cycles to adjust measurement settings etc.,,,,,,,,,,,,,"Clip gauge:      OB standard, Middle, Center, BTB","CG, M, C, BTB",100,#WAARDE!
2819,GEV207_R0400_0480,82,51.54,WMC,MD2,0,LM,R0400,GE1,6.66,25.34,25.22,25.28,167.84,150,149.94,39.41,,TG 1 phase I,I,02/05/2004,02/05/2004,CA,-1,46.15,,,46.15,,,,,,,,274.31,,274.31,,,,#WAARDE!,,,26736,,1,,,,,,,,,,0.63,,,24.90,,,,,,,"250 kN homebuilt, WMC",l,m,n,,fan,"d, RT",,"First 26700 cycles at 22.45 kN, 2.57 Hz",x,,,,,,,,,,,,"Strain gauge:   TML FLA-10-11, Middle, Center, BTB","SG, M, C, BTB",150 Nm,11.79
2820,GEV207_R0400_1009,176,0.00,WMC,MD2,0,LM,R0400,GE1,6.72,25.17,25.32,25.25,170.21,150,150.74,39.68,,TG 5 phase I,I,28/02/2005,11/03/2005,RSTT80,0.1,82.00,,82.00,26.30,,1.96,1.96,0.58,,,,483.18,481.75,154.97,,,,#WAARDE!,,,8273627,4,4,,,,,,,,,0.25,9.68,,27.49,,28.35,,,,,,"ST on 100 kN Instron and CA on 250 kN homebuilt, WMC","l, d","m, h",n,,fan,"d, RT",OB_TG5_R007,first 694352 cycles at 4.39 Hz; test interrupted once due to pump shut-off,,,,,,,,,,,GEV207_R0400_0939,,"Strain gauge:   TML FLA-10-11, Middle, Center, BTB","SG, M, C, BTB","60 Nm, 180 bar",237.42
2821,GEV207_R0400_0926,174,54.96,WMC,MD2,0,LM,R0400,GE1,6.40,24.79,24.75,24.77,158.40,150,149.85,39.74,,TG 5 phase I,I,12/11/2004,15/11/2004,RSTT80,10,89.40,,89.40,-43.50,,,,,,,,563.94,564.39,-274.40,,,,#WAARDE!,,,799965,3,3,,,,,,,,,0.25,3.15,,,32.15,,,,,,,"100 kN Schenck, WMC","l, d",h,n,23.5,fan,"d, RT",OB_TG5_R007,"test interrupted once; outer layer seems to be off-axis, ca. 2 degrees",,,,,,,,,,,,,"Clip gauge:      OB standard, Middle, Center, BTB","CG, M, C, BTB","160 , 280 ",70.54
2822,GEV207_R0400_0817,175,54.71,WMC,MD2,0,LM,R0400,GE1,6.39,25.02,24.99,25.01,159.69,150,150.60,39.99,,TG 5 phase I,I,08/03/2005,11/03/2005,RSTT80,-1,57.00,,57.00,22.12,,-1.11,,-1.11,,,,356.74,356.95,138.44,,,,#WAARDE!,,,714586,3,3,,,,,,,,,0.25,2.57,,,28.30,,27.10,,,,,"100 kN Schenck, WMC","l, d",h,n,,fan,"d, RT",OB_TG5_R007,"test interrupted twice; outer layer seems to be off-axis, ca. 1 degree",,,,,,,,,,,,,"Clip gauge:      OB standard, Middle, Center, BTB","CG, M, C, BTB","160 , 220 ",77.24
2823,GEV206_R0300_0541,72,52.97,WMC,UD2,0,LM,R0300,GE1,3.68,25.35,25.32,25.34,93.05,145,145.38,34.99,,TG 5 phase I,I,08/09/2004,10/09/2004,RSTT80,-1,47.71,,47.71,16.94,,,,,,,,512.43,512.73,181.94,,,,#WAARDE!,,,799957,3,3,,,,,,,,,0.25,4.56,,,,,,,,,,"100 kN Schenck, WMC","l, d",h,n,21.5,fan,"d, RT",OB_TG5_R007,,,,,,,,,,,,,,"Clip gauge:      OB standard, Middle, Center, BTB","CG, M, C, BTB","160 , 220 ",48.73
2824,GEV207_R0400_0980,176,0.00,WMC,MD2,0,LM,R0400,GE1,6.68,25.04,25.09,25.07,167.48,150,150.48,39.66,,TG 5 phase I,I,02/03/2005,16/03/2005,RSTT50,-1,67.65,,67.65,17.43,,1.69,1.69,0.39,,,,404.35,403.95,104.18,,,,#WAARDE!,,,5219270,4,4,,,,,,,,,0.25,4.39,,,27.30,25.50,,,,,,"ST on 100 kN Instron and CA on 250 kN homebuilt, WMC","l, d","m, h",n,,fan,"d, RT",OB_TG5_R007,test interrupted several times due to pump shut-off,,,,,,,,,,,GEV207_R0400_0980,,"Strain gauge&Clip gauge: TML FLA-10-11, OB cg, Middle, Center, BTB","SG&CG, M, C, BTB","60 Nm, 180 bar",330.25
2825,GEV206_R0300_0896,116,52.30,WMC,UD2,0,LM,R0300,GE1,3.68,24.97,24.91,24.94,91.67,145,145.66,34.58,,TG 5 phase I,I,12/04/2005,19/04/2005,RSTT20,-1,68.73,,68.73,12.52,,1.77,1.77,-0.33,,,,748.86,749.76,136.41,,,,9454.78,,,2008924,4,4,,,,,,,,,0.25,8.09,,39.10,40.20,43.30,43.75,,,0.0192,0.0186,"ST on 100 kN Instron and CA on 100 kN homebuilt, WMC","l, d","m, h",n,27.3,fan,"d, RT",OB_TG5_R007,,,,,,,,,,,,,,"Clip gauge:      OB standard, Middle, Center, BTB","CG, M, C, BTB","60 Nm, 100 bar",68.98
2826,GEV206_R0300_0863,102,53.84,WMC,UD2,0,LM,R0300,GE1,3.61,24.98,24.97,24.98,90.14,145,144.84,34.42,,TG 5 phase I,I,11/04/2005,14/04/2005,RSTT20,-1,58.35,,58.35,12.55,,1.26,1.26,0.35,,,,647.18,647.31,139.20,,,,7968.41,,,2127140,4,4,,,,,,,,,0.25,8.09,,40.54,40.70,,,,,0.0160,0.0159,"ST on 100 kN Instron and CA on 250 kN homebuilt, WMC","l, d","m, h",n,26.7,fan,"d, RT",OB_TG5_R007,,,,,,,,,,,,,,"Strain gauge&Clip gauge: TML FLA-10-11, OB cg, Middle, Center, BTB","SG&CG, M, C, BTB","60 Nm, 100 bar",73.04
2827,GEV207_R0400_0975,176,0.00,WMC,MD2,0,LM,R0400,GE1,6.69,25.00,25.04,25.02,167.46,150,150.23,39.48,,TG 5 phase I,I,23/02/2005,28/02/2005,RSTT20,-1,76.70,,76.70,17.39,,-0.35,,-0.35,,,,458.40,458.03,103.93,,,,#WAARDE!,,,2008435,4,4,,,,,,,,,0.25,4.39,,,29.70,26.10,26.85,,,,,"ST on 100 kN Instron and CA on 100 kN homebuilt, WMC","l, d","m, h",n,,fan,"d, RT",OB_TG5_R007,,,,,,,,,,,,GEV207_R0400_0975,,"Strain gauge&Clip gauge: TML FLA-10-11, OB cg, Middle, Center, BTB","SG&CG, M, C, BTB","60 Nm, 180 bar",127.08
2828,GEV207_R0400_1013,176,0.00,WMC,MD2,0,LM,R0400,GE1,6.75,25.54,25.59,25.57,172.60,150,150.49,39.68,,TG 5 phase I,I,30/03/2005,01/04/2005,RSTT20,10,95.30,,95.30,44.93,,2.36,2.36,-0.89,,,,552.67,552.13,260.56,,,,#WAARDE!,,,200004,3,3,,,,,,,,,0.25,3.15,,,30.76,28.85,,,,,,"100 kN Instron, WMC","l, d",h,n,29.6,fan,"d, RT",OB_TG5_R007,,,,,,,,,,,,GEV207_R0400_0943,,"Clip gauge:      OB standard, Middle, Center, BTB","CG, M, C, BTB","100 , 200 ",17.64
2829,GEV207_R0400_0776,119,54.42,WMC,MD2,0,LM,R0400,GE1,6.41,25.15,25.12,25.14,161.02,150,150.45,39.94,,TG 5 phase I,I,16/09/2004,17/09/2004,RSTT20,-1,55.71,,55.71,22.24,,-0.47,,-0.47,,,,345.80,346.00,138.04,,,,#WAARDE!,,,199955,3,3,,,,,,,,,0.25,2.57,,,,,,,,,,"100 kN Schenck, WMC","l, d",h,n,,fan,"d, RT",OB_TG5_R007,first 14 cycles at 2.24 kN,,,,,,,,,,,,,"Clip gauge:      OB standard, Middle, Center, BTB","CG, M, C, BTB","160 , 280 ",21.61
2830,GEV206_R0300_0543,72,52.97,WMC,UD2,0,LM,R0300,GE1,3.63,25.27,25.19,25.23,91.44,145,145.56,34.91,,TG 5 phase I,I,06/09/2004,07/09/2004,RSTT20,-1,63.14,,63.14,16.85,,1.66,1.66,,,,,689.36,690.46,183.98,,,,#WAARDE!,,,199985,3,3,,,,,,,,,0.25,4.56,,,42.30,42.35,,,,,,"100 kN Schenck, WMC","l, d",h,n,22.0,fan,"d, RT",OB_TG5_R007,,,,,,,,,,,,,,"Clip gauge:      OB standard, Middle, Center, BTB","CG, M, C, BTB","160 , 220 ",12.18
2831,GEV207_R0400_0591,88,54.11,WMC,MD2,0,LM,R0400,GE1,6.46,25.25,25.22,25.24,162.80,150,150.43,40.03,,TG 5 phase I,I,03/12/2004,03/12/2004,RSTT20,10,97.70,,97.70,-53.20,,2.61,2.61,,,,,599.78,600.14,-326.60,,,,#WAARDE!,,,1003,1b,1b,,,,,,,,,0.25,2.18,,,,,,,,,,"100 kN Schenck, WMC","l, d",h,n,23.9,fan,"d, RT",OB_TG5_R007, test interrupted at 676 cycles; wire cloth,,,,,,,,,,,,,"Clip gauge:      OB standard, Middle, Center, BTB","CG, M, C, BTB","160 , 280 ",0.13
2832,GEV207_R0400_0970,176,0.00,WMC,MD2,0,LM,R0400,GE1,6.66,24.82,24.88,24.85,165.58,150,150.37,39.72,,TG 5 phase I,I,11/02/2005,16/02/2005,RSTT15,-1,70.40,,70.40,17.58,,0.39,,0.39,,,,425.69,425.18,106.30,,,,#WAARDE!,,,1749704,4,4,,,,,,,,,0.25,4.39,,,,26.50,27.15,,,,,"ST on 100 kN Instron and CA on 250 kN homebuilt, WMC","l, d","m, h",n,,n,"d, RT",OB_TG5_R007,,,,,,,,,,,,GEV207_R0400_0970,,"Strain gauge:   TML FLA-10-11, Middle, Center, BTB","SG, M, C, BTB","60 Nm, 180 bar",110.71
2833,GEV207_R0400_0965,176,0.00,WMC,MD2,0,LM,R0400,GE1,6.86,25.06,25.08,25.07,172.11,150,150.47,39.37,,TG 5 phase I,I,11/02/2005,16/02/2005,RSTT15,-1,78.00,,78.00,17.42,,2.50,2.50,-0.36,,,,453.38,453.19,101.25,,,,8300.27,,,1500013,4,4,,,,,,,,,,4.39,,27.35,27.25,,,,,0.0166,0.0166,"ST on 100 kN Instron and CA on 100 kN homebuilt, WMC","l, d","m, h",n,,fan,"d, RT",OB_TG5_R007,strain rate too high,,,,,,,,,,,GEV207_R0400_0965,,"Strain gauge&Clip gauge: TML FLA-10-11, OB cg, Middle, Center, BTB","SG&CG, M, C, BTB","60 Nm, 100 bar",94.91
2834,GEV206_R0300_0898,116,52.30,WMC,UD2,0,LM,R0300,GE1,3.61,25.19,25.14,25.17,90.76,145,145.75,35.48,,TG 5 phase I,I,29/03/2005,29/03/2005,RSTC80,-1,-52.92,,-52.92,32.51,,,,,,,,-582.57,-583.15,357.86,,,,#WAARDE!,,,4001,1b,1b,,,,,,,,,1,1.23,,46.45,,46.69,46.97,,,,,"100 kN Instron, WMC",l,h,n,23.7,fan,"d, RT",OB_TG5_R007,,,,,,,,,,,,,,"Clip gauge:      OB standard, Middle, Center, BTB","CG, M, C, BTB",100,0.90
2835,GEV206_R0300_0889,103,54.31,WMC,UD2,0,LM,R0300,GE1,3.59,24.84,24.80,24.82,88.91,145,144.93,,,TG 5 phase I,I,29/03/2005,29/03/2005,RSTC80,-1,-45.88,,-45.88,32.07,,,,,,,,-515.62,-516.04,360.42,,,,#WAARDE!,,,4003,1b,1b,,,,,,,,,1,1.23,,,,,,,,,,"100 kN Instron, WMC",l,h,n,22.8,fan,"d, RT",OB_TG5_R007,"Slow cycle done twice; visible bending, but not in clipgauge signal (S-bending?)",,x,,,,,,,,,,,"Clip gauge:      OB standard, Middle, Center, BTB","CG, M, C, BTB",100,0.90
2836,GEV207_R0400_0966,176,0.00,WMC,MD2,0,LM,R0400,GE1,6.83,24.99,25.04,25.02,171.09,150,149.37,39.46,,TG 5 phase I,I,28/01/2005,31/01/2005,RSTC50,-1,-84.20,,-84.20,22.17,,,,,,,,-492.64,-492.15,129.71,,,,#WAARDE!,,,499962,3,3,,,,,,,,,1,2.57,,,27.30,25.75,,,,,,"100 kN Schenck, WMC","l, d",h,n,21.5,fan,"d, RT",OB_TG5_R007,,,,,,,,,,,,GEV207_R0400_0966,,"Clip gauge:      OB standard, Middle, Center, BTB","CG, M, C, BTB","200 , 280 ",54.04
2837,GEV207_R0400_0925,174,54.96,WMC,MD2,0,LM,R0400,GE1,6.36,24.85,24.79,24.82,157.66,150,149.91,39.80,,TG 5 phase I,I,07/12/2004,07/12/2004,RSTC50,10,-80.00,,-80.00,-52.30,,1.96,1.96,,,,,-506.79,-507.41,-331.32,,,,#WAARDE!,,,2507,1b,1b,,,,,,,,,1,2.18,,,,,29.40,,,,,"100 kN Schenck, WMC","l, d",h,n,23.9,fan,"d, RT",OB_TG5_R007,,,,,,,,,,,,,,"Clip gauge:      OB standard, Middle, Center, BTB","CG, M, C, BTB","160 , 220 ",0.32
2838,GEV207_R0400_0590,88,54.11,WMC,MD2,0,LM,R0400,GE1,6.43,25.21,25.16,25.19,161.78,150,150.48,40.00,,TG 5 phase I,I,03/12/2004,03/12/2004,RSTC50,10,-78.00,,-78.00,-53.10,,,,,,,,-481.66,-482.14,-327.90,,,,#WAARDE!,,,2507,1b,1b,,,,,,,,,1,2.18,,,,,,,,,,"100 kN Schenck, WMC","l, d",h,n,27.8,fan,"d, RT",OB_TG5_R007,wire cloth for improved gripping,,x,,,,,,,,,,,"Clip gauge:      OB standard, Middle, Center, BTB","CG, M, C, BTB","160 , 220 ",0.32
2839,GEV206_R0300_0833,113,52.38,WMC,UD2,0,LM,R0300,GE1,3.70,25.58,25.45,25.52,94.17,145,145.29,34.49,,TG 5 phase I,I,20/01/2005,20/01/2005,RSTC50,-1,-52.30,,-52.30,32.91,,,,,,,,-553.99,-555.41,348.60,,,,#WAARDE!,,,2042,1b,1b,,,,,,,,,1,1.23,,39.90,,40.85,,,,,,"100 kN Schenck, WMC","l, d",h,n,22.7,fan,"d, RT",OB_TG5_R007,was RSTC40 [RN],,,,,,,,,,,,,"Clip gauge:      OB standard, Middle, Center, BTB","CG, M, C, BTB","200 , 280 ",0.46
2840,GEV207_R0400_1000,176,0.00,WMC,MD2,0,LM,R0400,GE1,6.76,25.32,25.35,25.34,171.37,150,151.09,39.92,,TG 5 phase I,I,18/03/2005,06/04/2005,PRSTC80,-1,17.61,,,17.61,,,,,,,,102.82,,102.82,,,,#WAARDE!,,,6987700,4,4,,,,,,,,,,4.39,,,27.35,,,,,,,"ST on 100 kN Instron and CA on 250 kN homebuilt, WMC",l,m,n,,fan,"d, RT",OB_TG5_R007,test interrupted twice,,,,,,,,,,,GEV207_R0400_0930,,"Strain gauge:   TML FLA-10-11, Middle, Center, BTB","SG, M, C, BTB",60 Nm,442.15
2841,GEV207_R0400_0602,88,54.11,WMC,MD2,0,LM,R0400,GE1,6.54,25.00,24.95,24.98,163.05,150,149.69,40.08,,TG 1 phase I,I,02/02/2005,04/02/2005,PBTD31b,-1,22.09,,,22.09,,,,,,,,135.35,,135.35,,,,#WAARDE!,,,336800,3,3,,,,,,,,,,2.57,,28.78,,,,,,,,"100 kN Instron, WMC",l,h,n,,fan,"d, RT",OB_TG1_R025,,,,,,,,,,,,,,"Clip gauge:      OB standard, Middle, Center, BTB","CG, M, C, BTB",100,36.40
2842,GEV206_R0300_0918,102,53.84,WMC,UD2,0,LM,R0300,GE1,3.59,25.05,25.01,25.03,89.79,145,145.08,34.84,,TG 1 phase I,I,24/03/2005,30/03/2005,CA,-1,16.73,,,16.73,,,,,,,,186.18,,186.18,,,,#WAARDE!,,,609465,3,3,,,,,,,,,,4.56,,,44.60,,,,,,,"100 kN Schenck, WMC",l,h,n,26.3,fan,"d, RT",,Test interrupted twice due to power or hydraulic failure,,x,,,,,,,,,,,"Clip gauge:      OB standard, Middle, Center, BTB","CG, M, C, BTB",200,37.13
2843,GEV206_R0300_0876,103,54.31,WMC,UD2,0,LM,R0300,GE1,3.59,25.00,24.98,24.99,89.68,145,145.92,34.95,,TG 3 phase I,I,04/04/2005,05/04/2005,CA,10,-35.00,,,-35.00,,,,,,,,-390.13,,-390.13,,,,#WAARDE!,,,99431,,0,,,,,,,,,,5.10,,,,,,,,,,"100 kN Schenck, WMC",l,h,n,25.1,fan,"d, RT",,visible bending; bending fracture?,,x,,,,,,,,,,,"Clip gauge:      OB standard, Middle, Center, BTB","CG, M, C, BTB",200,5.42
2844,GEV206_R0300_0864,102,53.84,WMC,UD2,0,LM,R0300,GE1,3.60,24.92,24.92,24.92,89.71,145,144.87,34.37,,TG 1 phase I,I,11/03/2005,14/03/2005,CA,10,-40.00,,,-40.00,,,,,,,,-445.87,,-445.87,,,,#WAARDE!,,,434230,,0,,,,,,,,,,4.50,,,,,,,,,,"100 kN Schenck, WMC",l,h,n,23.9,fan,"d, RT",,,,,,,,,,,,,,,"Clip gauge:      OB standard, Middle, Center, BTB","CG, M, C, BTB",200,26.80
2845,GEV207_R0400_0988,176,0.00,WMC,MD2,0,LM,R0400,GE1,6.83,25.15,25.18,25.17,171.92,150,150.51,39.32,,TG 1 phase I,I,09/02/2005,16/02/2005,CA,2.0,-56.12,,-84.00,-56.12,,,,,,,,-326.63,-488.61,-326.63,,,,#WAARDE!,,,1280640,,0,,,y,,,,,,1,2.10,,,,,26.95,,,,,"100 kN Schenck, WMC","l, d",h,n,20.2,fan,"d, RT",,no damage visible in run-out. Residual strength tested.,,,,,,,,,,,GEV207_R0400_0988,,"Clip gauge:      OB standard, Middle, Center, BTB","CG, M, C, BTB",200,169.40
2846,GEV207_R0400_1005,176,0.00,WMC,MD2,0,LM,R0400,GE1,6.73,25.20,25.38,25.29,170.68,150,150.71,39.68,,TG 1 phase I,I,23/02/2005,28/02/2005,CA,2.0,-70.00,,,-70.00,,1.47,,1.47,,,,-411.58,,-411.58,,,,#WAARDE!,,,424258,,0,,,,,,,,,,1.00,,,30.60,,,,,,,"100 kN Schenck, WMC",l,h,n,19.0,fan,"d, RT",,,,,,,,,,,,,GEV207_R0400_0935,,"Clip gauge:      OB standard, Middle, Center, BTB","CG, M, C, BTB",200,117.85
2847,GEV207_R0400_0875,174,54.96,WMC,MD2,0,LM,R0400,GE1,6.41,24.92,24.91,24.92,159.67,150,150.28,39.75,,TG 1 phase I,I,09/12/2004,10/12/2004,CA,-1,30.23,,,30.23,,,,,,,,189.29,,189.29,,,,#WAARDE!,,,22500,2,2,,,,,,,,,,1.44,,,,,,,,,,"100 kN Instron, WMC",l,h,n,,fan,"d, RT",OB_TG3_R026,"exact number of cycles unknown; between 22000 and 23000; outer layer seems to be off-axis, ca. 2 degrees",,,,,,,x,,,,,,"Strain gauge&Clip gauge: TML FLA-10-11, OB cg, Middle, Center, BTB","SG&CG, M, C, BTB",100,4.34
2848,GEV206_R0300_0851,114,53.15,WMC,UD2,0,LM,R0300,GE1,3.73,25.57,25.54,25.56,95.14,145,144.99,34.71,,TG 1 phase I,I,17/03/2005,17/03/2005,CA,10,-46.00,,,-46.00,,,,,,,,-483.23,,-483.23,,,,#WAARDE!,,,617,,0,,,,,,,,,,3.90,,,,,,,,,,"100 kN Schenck, WMC",l,h,n,,fan,"d, RT",,,,x,,,,,,,,,,,"Clip gauge:      OB standard, Middle, Center, BTB","CG, M, C, BTB",200,0.04
2849,GEV206_R0300_0558,73,53.62,WMC,UD2,0,LM,R0300,GE1,3.64,25.19,25.11,25.15,91.27,145,145.61,34.95,,TG 1 phase I,I,14/03/2005,15/03/2005,CA,10,-40.00,,,-40.00,,,,,,,,-437.54,,-437.54,,,,#WAARDE!,,,120225,,0,,,,,,,,,,4.50,,,,,,,,,,"100 kN Schenck, WMC",l,h,n,21.5,fan,"d, RT",,test interrupted several times due to pump shut-down,,,,,,,,,,,,,"Clip gauge:      OB standard, Middle, Center, BTB","CG, M, C, BTB",200,7.42
2850,GEV206_R0300_0527,71,52.28,WMC,UD2,0,LM,R0300,GE1,3.75,25.38,25.34,25.36,95.03,145,145.45,34.88,,TG 1 phase I,I,04/05/2004,04/05/2004,CA,-1,24.58,,,24.58,,-0.64,,-0.64,,,,258.46,,258.46,,,,#WAARDE!,,,,2,2,,,,,,,,,,2.17,,38.95,,,,,,,,"250 kN homebuilt, WMC",l,m,n,,fan,"d, RT",,test failed; number of cycles unknown,x,,,,,,,,,,,,"Front: Strain gauge:   TML-FLA-10-11 High yield, Middle, Center;  Back: Strain gauge:   TML FLA-10-11, Middle, Center","SG, M, C, BTB",200 Nm,
2851,GEV207_R0400_0999,176,0.00,WMC,MD2,0,LM,R0400,GE1,6.78,25.28,25.31,25.30,171.60,150,150.88,39.89,,TG 1 phase I,I,24/03/2005,24/03/2005,PBTK33,0.1,-44.40,,,33.13,,,,,,,,-258.89,,193.18,,,,#WAARDE!,,,446737,3,3,,,,,,,,,,6.10,,28.20,,,,,,,,"100 kN Instron, WMC",l,h,n,24.2,fan,"d, RT",OB_TG1_R025,test interrupted twice,,,,,,,,,,,GEV207_R0400_0929,,"Clip gauge:      OB standard, Middle, Center, BTB","CG, M, C, BTB",100,20.34
2852,GEV207_R0400_0608,88,54.11,WMC,MD2,0,LM,R0400,GE1,6.42,25.28,25.20,25.24,161.66,150,150.18,39.51,,TG 1 phase I,I,21/03/2005,21/03/2005,BTJ22,10,-49.10,,,-49.10,,,,,,,,-303.73,,-303.25,,,,#WAARDE!,,,25000,2,2,,,,0.1,44.57,,275.71,6448,,2.55,3.34,,,,,,,,,"100 kN Instron, WMC",l,h,n,,fan,"d, RT",OB_TG1_R025,,,,,,,,,,,,,,"Clip gauge:      OB standard, Middle, Center, BTB","CG, M, C, BTB",100,2.72
2853,GEV207_R0400_0985,176,0.00,WMC,MD2,0,LM,R0400,GE1,6.75,25.93,25.98,25.96,175.43,150,150.44,39.70,,TG 1 phase I,I,14/02/2005,15/02/2005,BTG21b,-1,57.91,,,31.53,,0.64,,0.64,,,,330.10,,179.90,,,,#WAARDE!,,,25000,2,2,,,,0.1,57.91,,330.10,70,,1.44,2.10,,,,,,,,,"100 kN Instron, WMC",l,h,n,,fan,"d, RT",OB_TG1_R025,,,,,,,,,,,,GEV207_R0400_0985,,"Clip gauge:      OB standard, Middle, Center, BTB","CG, M, C, BTB",100,4.82
2854,GEV207_R0400_1003,176,0.00,WMC,MD2,0,LM,R0400,GE1,6.75,25.19,25.26,25.23,170.57,150,150.50,39.44,,TG 1 phase I,I,10/03/2005,11/03/2005,BTG1b2,0.1,56.31,,,56.31,,1.19,,1.19,,,,330.13,,330.59,,,,#WAARDE!,,,2500,1b,1b,,,,-1,30.66,,179.75,35829,,2.10,1.44,,,,,,,,,"100 kN Instron, WMC",l,h,n,,fan,"d, RT",OB_TG1_R025,,,,,,,,,,,,GEV207_R0400_0933,,"Clip gauge:      OB standard, Middle, Center, BTB","CG, M, C, BTB",100,0.33
2855,GEV207_R0400_0951,176,0.00,WMC,MD2,0,LM,R0400,GE1,6.70,25.41,25.46,25.44,170.52,150,150.65,39.61,,TG 1 phase I,I,29/03/2005,30/03/2005,BTF31b,0.1,56.74,,,33.33,,,,,,,,332.75,,195.65,,,,#WAARDE!,,,500000,3,3,,,,0.1,56.74,,332.75,1546,,6.10,2.10,,,,,,,,,"100 kN Instron, WMC",l,h,n,23.2,fan,"d, RT",OB_TG1_R025,,,,,,,,,,,,GEV207_R0400_0951,,"Clip gauge:      OB standard, Middle, Center, BTB","CG, M, C, BTB",100,22.77
2856,GEV207_R0400_1011,176,0.00,WMC,MD2,0,LM,R0400,GE1,6.77,25.51,25.61,25.56,173.25,150,151.02,39.74,,TG 1 phase I,I,04/02/2005,07/02/2005,BTD31b,-1,39.61,,,22.67,,,,,,,,228.63,,131.11,,,,#WAARDE!,,,500000,3,3,,,,-1,39.61,,228.63,9140,,2.57,0.88,,,,,,,,,"100 kN Instron, WMC",l,h,n,,fan,"d, RT",OB_TG1_R025,,,,,,,,,,,,GEV207_R0400_0941,,"Clip gauge:      OB standard, Middle, Center, BTB","CG, M, C, BTB",100,54.04
2857,GEV207_R0400_0789,175,54.71,WMC,MD2,0,LM,R0400,GE1,6.43,24.86,24.82,24.84,159.53,150,150.71,40.11,,TG 1 phase I,I,26/01/2005,31/01/2005,BTD1b3,-1,38.39,,,38.39,,0.89,,0.89,,,,240.64,,240.45,,,,#WAARDE!,,,2500,1b,1b,,,,-1,21.97,,137.72,895722,,0.88,2.57,,,,,,,,,"100 kN Instron, WMC",l,h,n,,fan,"d, RT",OB_TG1_R025,"outer layer seems to be off-axis, ca. 1 degree.",,,,,,,,,,,,,"Clip gauge:      OB standard, Middle, Center, BTB","CG, M, C, BTB",100,0.79
2858,GEV207_R0400_0973,176,0.00,WMC,MD2,0,LM,R0400,GE1,6.72,25.04,25.04,25.04,168.27,150,150.25,39.54,,TG 1 phase I,I,08/02/2005,09/02/2005,BTC1b2,-1,38.73,,,38.73,,0.81,,0.81,,,,230.17,,230.17,,,,#WAARDE!,,,2502,1b,1b,,,,-1,30.39,,180.60,37432,,0.88,1.44,29.45,,,,,,,,"100 kN Instron, WMC",l,h,n,,fan,"d, RT",OB_TG1_R025,,,,,,,,,,,,GEV207_R0400_0973,,"Clip gauge:      OB standard, Middle, Center, BTB","CG, M, C, BTB",100,0.79
2859,GEV207_R0400_0946,176,0.00,WMC,MD2,0,LM,R0400,GE1,6.88,25.51,25.54,25.53,175.59,150,150.46,39.49,,TG 1 phase I,I,07/02/2005,08/02/2005,BTC1b2,-1,39.51,,,39.51,,,,,,,,225.02,,225.15,,,,#WAARDE!,,,2500,1b,1b,,,,-1,31.00,,176.55,47355,,0.88,1.44,,,,,,,,,"100 kN Instron, WMC",l,h,n,,fan,"d, RT",OB_TG1_R025,,,,,,,,,,,,GEV207_R0400_0946,,"Clip gauge:      OB standard, Middle, Center, BTB","CG, M, C, BTB",100,0.79
2860,GEV207_R0400_0955,176,0.00,WMC,MD2,0,LM,R0400,GE1,6.79,25.52,25.53,25.53,173.28,150,150.55,39.72,,TG 1 phase I,I,16/02/2005,28/02/2005,BTA1b2,10,-53.87,,,-53.87,,,,,,,,-310.88,,-310.94,,,,#WAARDE!,,,2500,1b,1b,,,y,10,-49.73,,-286.98,2604071,,2.18,2.55,,,,,,,,,"100 kN Instron, WMC",l,h,n,27.8,fan,"d, RT",OB_TG1_R025,,,,,,,,,,,,GEV207_R0400_0955,,"Clip gauge:      OB standard, Middle, Center, BTB","CG, M, C, BTB",100,0.32
2861,GEV207_R0400_0710,75,52.06,DLR,MD2,0,LM,R0400,GE1,6.57,,,24.94,163.86,150,,40.00,,TG 1 phase I,I,24/03/2005,30/03/2005,RBTB1b3,10,-52.62,,,-52.62,,,,,,,,-321.14,,-321.14,,,,#DELING.DOOR.0!,,,8100,1b,1b,,c,,10,-43.89,,-267.86,162000,,2.11,1.76,,,,,,,,,"200 kN HUN, DLR",l,m,n,,fan,"d, RT",OB_TG1_R025,,,,,,,,,,,,,,none,none,,1.07
2862,GEV207_R0400_0745,119,54.42,DLR,MD2,0,LM,R0400,GE1,6.40,,,25.10,160.64,150,,40.00,,TG 1 phase I,I,08/06/2005,08/06/2005,PBTF1b3,0.1,56.20,,,56.20,,,,,,,,349.85,,349.85,,,,#DELING.DOOR.0!,,,2274,1b,1b,,t,,,,,,,,2.11,,,,,,,,,,"200 kN HUN, DLR",l,m,n,,fan,"d, RT",OB_TG1_R025,,,,,,x,,,,,,,,none,none,,0.30
2863,GEV207_R0400_0746,119,54.42,DLR,MD2,0,LM,R0400,GE1,6.35,,,25.10,159.39,150,,40.00,,TG 1 phase I,I,07/06/2005,08/06/2005,RBTF1b3,0.1,55.97,,,55.97,,,,,,,,351.16,,351.16,,,,#DELING.DOOR.0!,,,300,1,1b,,t,,0.1,32.88,,206.29,59029,,2.11,6.10,,,,,,,,,"200 kN HUN, DLR",l,m,n,,fan,"d, RT",OB_TG1_R025,,,,,,x,,,,,,,,none,none,,0.04
2864,GEV207_R0400_0542,87,53.26,DLR,MD2,0,LM,R0400,GE1,6.45,,,25.10,161.90,150,,40.00,,TG 1 phase I,I,07/06/2005,07/06/2005,RBTF1b3,0.1,55.97,,,55.97,,,,,,,,345.72,,345.72,,,,#DELING.DOOR.0!,,,346,1,1b,,t,,0.1,32.88,,203.09,60000,,2.11,6.10,,,,,,,,,"200 kN HUN, DLR",l,m,n,,fan,"d, RT",OB_TG1_R025,,,,,,x,,,,,,,,none,none,,0.05
2865,GEV207_R0400_0543,87,53.26,DLR,MD2,0,LM,R0400,GE1,6.45,,,25.20,162.54,150,,40.00,,TG 1 phase I,I,07/06/2005,07/06/2005,RBTF1b3,0.1,56.20,,,56.20,,,,,,,,345.76,,345.76,,,,#DELING.DOOR.0!,,,308,1,1b,,t,,0.1,33.01,,203.09,60000,,2.11,6.10,,,,,,,,,"200 kN HUN, DLR",l,m,n,,fan,"d, RT",OB_TG1_R025,,,,,,x,,,,,,,,none,none,,0.04
2866,GEV207_R0400_0544,87,53.26,DLR,MD2,0,LM,R0400,GE1,6.45,,,25.25,162.86,150,,40.00,,TG 1 phase I,I,06/06/2005,07/06/2005,RBTD1b3,-1,39.14,,,39.14,,,,,,,,240.33,,240.33,,,,#DELING.DOOR.0!,,,412,1b,1b,,t,,-1,22.47,,137.97,80000,,0.86,2.57,,,,,,,,,"200 kN HUN, DLR",l,m,n,,fan,"d, RT",OB_TG1_R025,tabs debonded,,,,,x,,,,,,,,none,none,,0.13
2867,GEV207_R0400_0545,87,53.26,DLR,MD2,0,LM,R0400,GE1,6.40,,,25.30,161.92,150,,40.00,,TG 1 phase I,I,03/06/2005,04/06/2005,RBTD1b3,-1,39.22,,,39.22,,,,,,,,242.22,,242.22,,,,#DELING.DOOR.0!,,,550,1b,1b,,t,,-1,22.52,,139.08,105910,,0.86,2.57,,,,,,,,,"200 kN HUN, DLR",l,m,n,,fan,"d, RT",OB_TG1_R025,,,,,,x,,,,,,,,none,none,,0.18
2868,GEV207_R0400_0707,75,52.06,DLR,MD2,0,LM,R0400,GE1,6.65,,,25.10,166.92,150,,40.00,,TG 1 phase I,I,02/06/2005,03/06/2005,RBTD1b3,-1,38.91,,,38.91,,,,,,,,233.11,,233.11,,,,#DELING.DOOR.0!,,,1200,1b,1b,,t,,-1,22.34,,133.84,231757,,0.86,2.57,,,,,,,,,"200 kN HUN, DLR",l,m,n,,fan,"d, RT",OB_TG1_R025,,,,,,x,,,,,,,,none,none,,0.39
2869,GEV207_R0400_0708,75,52.06,DLR,MD2,0,LM,R0400,GE1,6.65,,,25.10,166.92,150,,40.00,,TG 1 phase I,I,31/05/2005,02/06/2005,CA,-1,17.32,,,17.32,,,,,,,,103.77,,103.77,,,,#DELING.DOOR.0!,,,596635,4,4,,t,,,,,,,,4.39,,,,,,,,,,"200 kN HUN, DLR",l,m,n,,fan,"d, RT",OB_TG1_R022,,,,,,x,,,,,,,,none,none,,37.75
2870,GEV213_R0390_0201,109,54.75,VUB,UD3,90,LM,R0390,GE1,6.16,24.86,24.82,24.84,152.95,145,,35.00,,TG 5 phase I,I,29/08/2005,30/08/2005,RSTC20,0.1,-21.63,,-21.63,3.44,,0.15,,0.15,,,,22.51,-141.42,23.75,,,,-4801.40,,,200000,3,3,,c,,,,,,,0.25,6.06,,14.33,15.13,16.08,16.75,,,0.0016,0.0015,"100 kN MTS, VUB","l, d",h,n,,,"d, RT",OB_TG5_R007,,,,,,,,,,,,,,"Front: Extensometer: Instron, 12.5 mm gauge length, 2.5 mm range, Middle, Center","F: EXT, M, C",40,9.17
2871,GEV213_R0390_0200,109,54.75,VUB,UD3,90,LM,R0390,GE1,6.21,25.06,25.02,25.05,155.62,145,,35.00,,TG 5 phase I,I,29/08/2005,29/08/2005,PRSTC20,0.1,6.47,,,6.47,,0.31,,0.31,,,,41.59,,44.64,,,,#WAARDE!,,,86,1,1b,,t,,,,,,,  ,1.78,,13.80,15.06,,,,,,,"100 kN MTS, VUB",l,h,n,,,"d, RT",OB_TG5_R007,"max deviation from set force in first cycle, then diminishing: 3.5%",,,,,,,,,,,,,"Front: Extensometer: Instron, 12.5 mm gauge length, 2.5 mm range, Middle, Center","F: EXT, M, C",40,0.01
2872,GEV213_R0390_0199,109,54.75,VUB,UD3,90,LM,R0390,GE1,6.14,25.04,25.01,25.03,153.75,145,,35.00,,TG 5 phase I,I,29/08/2005,29/08/2005,PRSTT20,0.1,6.39,,,6.39,,0.30,,0.30,,,,41.59,,44.10,,,,#WAARDE!,,,797,1,1b,,t,,,,,,, ,1.78,,14.17,14.68,,,,,,,"100 kN MTS, VUB",l,h,n,,,"d, RT",OB_TG5_R007,"max deviation from set force in first cycle, then diminishing: 6.3%",,,,,,,,,,,,,"Front: Extensometer: Instron, 12.5 mm gauge length, 2.5 mm range, Middle, Center","F: EXT, M, C",40,0.12
2873,GEV213_R0390_0198,109,54.75,VUB,UD3,90,LM,R0390,GE1,6.18,25.06,25.02,25.04,154.73,145,,35.00,,TG 5 phase I,I,29/08/2005,29/08/2005,PRSTT80,0.1,4.93,,,4.93,,0.23,,0.23,,,,31.85,,33.99,,,,#WAARDE!,,,18645,2,2,,t,,,,,,,  ,3.03,,14.58,15.48,,,,,,,"100 kN MTS, VUB",l,h,n,,,"d, RT",OB_TG5_R007,,,,,,,,,,,,,,"Front: Extensometer: Instron, 12.5 mm gauge length, 2.5 mm range, Middle, Center","F: EXT, M, C",40,1.71
2874,GEV213_R0390_0197,109,54.75,VUB,UD3,90,LM,R0390,GE1,6.22,25.90,25.84,25.86,160.87,145,,35.00,,TG 5 phase I,I,29/08/2005,29/08/2005,RSTC50,0.1,-24.90,,-24.90,5.12,,0.23,,0.23,,,,31.85,-154.80,35.34,,,,-5593.58,,,25000,2,2,,c,,,,,,,0.25,3.03,,13.65,14.02,14.03,13.87,,,0.0023,0.0023,"100 kN MTS, VUB","l, d",h,n,,,"d, RT",OB_TG5_R007,"max deviation from set force in first cycle, then diminishing: 3.9%",,,,,,,,,,,,,"Front: Extensometer: Instron, 12.5 mm gauge length, 2.5 mm range, Middle, Center","F: EXT, M, C",40,2.29
2875,GEV213_R0390_0196,109,54.75,VUB,UD3,90,LM,R0390,GE1,6.25,25.04,25.02,25.03,156.54,145,,35.00,,TG 5 phase I,I,27/08/2005,27/08/2005,PRSTT80,0.1,4.99,,,4.99,,0.21,,0.21,,,,31.85,,34.39,,,,#WAARDE!,,,9101,2,2,,t,,,,,,,  ,3.03,,14.64,15.23,,,,,,,"100 kN MTS, VUB",l,h,n,,,"d, RT",OB_TG5_R007,"max deviation from set force in first cycle, then diminishing: 4.7%",,,,,,,,,,,,,"Front: Extensometer: Instron, 12.5 mm gauge length, 2.5 mm range, Middle, Center","F: EXT, M, C",40,0.83
2876,GEV213_R0390_0195,109,54.75,VUB,UD3,90,LM,R0390,GE1,6.27,24.87,24.80,24.84,155.68,145,,35.00,,TG 5 phase I,I,27/08/2005,27/08/2005,PRSTC50,0.1,4.96,,,4.96,,0.22,,0.22,,,,31.85,,34.20,,,,#WAARDE!,,,9054,2,2,,t,,,,,,,  ,3.03,,14.35,15.81,,,,,,,"100 kN MTS, VUB",l,h,n,,,"d, RT",OB_TG5_R007,"max deviation from set force in first cycle, then diminishing: 3.3%",,,,,,,,,,,,,"Front: Extensometer: Instron, 12.5 mm gauge length, 2.5 mm range, Middle, Center","F: EXT, M, C",40,0.83
2877,GEV213_R0390_0194,109,54.75,VUB,UD3,90,LM,R0390,GE1,6.27,24.96,24.95,24.96,156.56,145,,35.00,,TG 5 phase I,I,27/08/2005,27/08/2005,PRSTC50,0.1,4.99,,,4.99,,0.18,,0.18,,,,31.85,,34.39,,,,#WAARDE!,,,13089,2,2,,t,,,,,,,  ,3.03,,15.62,16.37,,,,,,,"100 kN MTS, VUB",l,h,n,,,"d, RT",OB_TG5_R007,"max deviation from set force in first cycle, then diminishing: 14.7%",,,,,,,,,,,,,"Front: Extensometer: Instron, 12.5 mm gauge length, 2.5 mm range, Middle, Center","F: EXT, M, C",40,1.20
2878,GEV213_R0390_0193,109,54.75,VUB,UD3,90,LM,R0390,GE1,6.23,24.93,24.91,24.92,155.17,145,,35.00,,TG 5 phase I,I,26/08/2005,26/08/2005,PRSTC80,0.1,4.94,,,4.94,,0.22,,0.22,,,,31.85,,34.09,,,,#WAARDE!,,,10441,2,2,,t,,,,,,,  ,3.03,,14.62,15.45,,,,,,,"100 kN MTS, VUB",l,h,n,,,"d, RT",OB_TG5_R007,"max deviation from set force in first cycle, then diminishing: 13.1%",,,,,,,,,,,,,"Front: Extensometer: Instron, 12.5 mm gauge length, 2.5 mm range, Middle, Center","F: EXT, M, C",40,0.96
2879,GEV213_R0390_0192,109,54.75,VUB,UD3,90,LM,R0390,GE1,6.23,24.99,24.95,24.97,155.65,145,,35.00,,TG 5 phase I,I,26/08/2005,26/08/2005,PRSTC80,0.1,4.96,,,4.96,,0.20,,0.20,,,,31.85,,34.19,,,,#WAARDE!,,,4403,2,2,,t,,,,,,,  ,3.03,,15.09,15.32,,,,,,,"100 kN MTS, VUB",l,h,n,,,"d, RT",OB_TG5_R007,"max deviation from set force in first cycle, then diminishing: 43%",,,,,,,,,,,,,"Front: Extensometer: Instron, 12.5 mm gauge length, 2.5 mm range, Middle, Center","F: EXT, M, C",40,0.40
