Repository: maanpandya/Fatigue-Life-Analysis-Composites

# Fatigue-Life-Analysis-Composites
Analyzing factors affecting fatigue life in composite laminates for wind energy applications

File: Data processing/optimatforpy.csv (part 24 of 35)
nr,Name,Plate,Fibre Volume Fraction,Lab,Laminate ,Cut angle ,Manufacturer,Geometry,Material,taverage,wmax,wmin,waverage,area,Lnominal,Lmeasured,Lgauge,Radius (waist),TG and phase,Phase,start date,end date,Test type,R-value1,Fmax,Ferror,Fstatic,Ffatigue,"Fmax, 90",epsmax,epsstatic,epsfatigue,eps90,eps45,Nu,smax,"smax,static","smax, fatigue",shear strain,shear strength,shear modulus (near other moduli),Torquemax,Torquefatigue,Torquestatic,Ncycles,level,levelcalc,Nspectrum,failure mode,runout,R-value2,Fmax2,epsmax2,smax2,Ncycles2,ratedisplacement,f,f2,Eit,Eic,Eft,Efc,"Elur,front","Elur, back",eps_max_t,eps_max_c,Machine,control,grip,ABG,Temp.,Temp. control,Environment,Reference document,Remarks,Invalid ,Bending ,Buckling ,Overheating,Tab failure ,Delaminated ,Incomplete measurement data ,Strain from E ,LUR,TEC,data delivered under name,Repair characteristics,Strain measurement equipment (long),Strain measurement equipment (short),Grip pressure,time per test
2880,GEV213_R0390_0191,109,54.75,VUB,UD3,90,LM,R0390,GE1,6.18,25.24,25.09,25.16,155.49,145,,35.00,,TG 5 phase I,I,26/08/2005,26/08/2005,PRSTC50,0.1,4.95,,,4.95,,0.25,,0.25,,,,31.85,,34.16,,,,#WAARDE!,,,22985,2,2,,t,,,,,,,  ,3.03,,13.55,14.32,,,,,,,"100 kN MTS, VUB",l,h,n,,,"d, RT",OB_TG5_R007,"max deviation from set force in first cycle, then diminishing: 4.7%",,,,,,,,,,,,,"Front: Extensometer: Instron, 12.5 mm gauge length, 2.5 mm range, Middle, Center","F: EXT, M, C",40,2.11
2881,GEV213_R0390_0190,109,54.75,VUB,UD3,90,LM,R0390,GE1,del,,,,,145,,35.00,,TG 5 phase I,I,26/08/2005,26/08/2005,,,,,,,,,,,,,,,,,,,,#WAARDE!,,,,,,,,,,,,,,,,,,,,,,,,,"100 kN MTS, VUB",,h,n,,,"d, RT",,used for autotuning,x,,,,,,,,,,,,,,,
2882,GEV206_R0300_0000,102,53.84,VUB,UD2,"0, 90",LM,R0300,GE1,,,,,,na,,,,TG 2 phase I,I,01/09/2004,15/09/2004,Torsion/Resonalyser,,,,,,,,,,,,,,,,,,,#DELING.DOOR.0!,,,,,,,,,,,,,,,,,,,,,,,,,"Torsion bench/Resonalyser, VUB",,,,,,"d, RT",OB_TG2_R023,cut under 0° and 90°,,,,,,,,,,,PL102 (plate/beams),,,,,
2885,GEV206_S0105_0046,172,0.00,VUB,UD2,0,LM,S0105,GE1,,,,,,250,,,,TG 2 phase I,I,15/11/2004,15/11/2004,"MA1, STT",,3.32,,0.00,,3.32,-0.18,-0.18,,0.93,0.56,,,,,,,,0.00,,,1,,,,t,,,3.32,,,,1,,,13.02,,,,,,0.0000,#DELING.DOOR.0!,"100 kN Biaxial set-up, VUB",d,m,n,,,"d, RT",OB_TG2_R024/OB_TG2_R036,,,,,,,,,,,,,,"Front: DICT, full field, Back: strain gage: FRA-6-120, Center","F: DICT, FF, B: SGR, M, C",,
2886,GEV206_S0105_0045,172,0.00,VUB,UD2,0,LM,S0105,GE1,,,,,,250,,,,TG 2 phase I,I,10/11/2004,10/11/2004,"MA1, STT",,41.28,,41.28,,0.00,2.48,2.48,,-0.57,0.85,,,,,,,,0.00,,,1,,,,t,,,0.00,,,,1,,,38.78,,,,,,0.0000,#DELING.DOOR.0!,"100 kN Biaxial set-up, VUB",d,m,n,,,"d, RT",OB_TG2_R024/OB_TG2_R036,,,,,,,,,,,,,,"Front: DICT, full field, Back: strain gage: FRA-6-120, Center","F: DICT, FF, B: SGR, M, C",,
2887,GEV206_S0105_0044,172,0.00,VUB,UD2,0,LM,S0105,GE1,,,,,,250,,,,TG 2 phase I,I,09/11/2004,09/11/2004,"MA1, STT",,3.33,,0.00,,3.33,-0.14,-0.14,,1.03,0.32,,,,,,,,0.00,,,1,,,,t,,,3.33,,,,1,,,11.81,,,,,,0.0000,#DELING.DOOR.0!,"100 kN Biaxial set-up, VUB",d,m,n,,,"d, RT",OB_TG2_R024/OB_TG2_R036,,,,,,,,,,,,,,"Front: DICT, full field, Back: strain gage: FRA-6-120, Center","F: DICT, FF, B: SGR, M, C",,
2888,GEV206_S0105_0043,172,0.00,VUB,UD2,0,LM,S0105,GE1,,,,,,250,,,,TG 2 phase I,I,08/11/2004,08/11/2004,"MA1, STT",,40.85,,40.85,,0.00,2.34,2.34,,-0.62,0.72,,,,,,,,0.00,,,1,,,,t,,,0.00,,,,1,,,41.13,,,,,,0.0000,#DELING.DOOR.0!,"100 kN Biaxial set-up, VUB",d,m,n,,,"d, RT",OB_TG2_R024/OB_TG2_R036,,,,,,,,,,,,,,"Front: DICT, full field, Back: strain gage: FRA-6-120, Center","F: DICT, FF, B: SGR, M, C",,
2889,GEV207_R0400_0687,74,52.38,VUB,MD2,0,LM,R0400,GE1,6.36,24.99,24.97,24.98,158.85,150,,,,TG 5 phase I,I,29/10/2004,29/10/2004,STT,,95.12,,95.12,,,2.66,2.66,,,,,598.78,598.78,,,,,21647.87,,,1,,,,t,,,,,,,0.25,,,27.66,,,,,,0.0216,#DELING.DOOR.0!,"100 kN Instron, VUB",d,m,n,,,"d, RT",OB_TG2_R024,,,,,,,,,,,,,,"Front: DICT, full field, Back: Extensometer: Instron, 12.5 mm gauge length, 2.5 mm range, Center","F: DICT, FF, B: SG, M, C",,0.25
2890,GEV207_R0400_0664,75,52.06,VUB,MD2,0,LM,R0400,GE1,6.45,25.19,25.19,25.19,162.39,150,,,,TG 3 phase I,I,27/10/2004,27/10/2004,STT,,96.74,,96.74,,,2.72,2.72,,,,,595.73,595.73,,,,,24606.57,,,1,,,,t,,,,,,,0.25,,,24.21,,,,,,0.0246,#DELING.DOOR.0!,"100 kN Instron, VUB",d,m,n,,,"d, RT",OB_TG2_R024,,,,,,,,,,,,,,"Front: DICT, full field, Back: Extensometer: Instron, 12.5 mm gauge length, 2.5 mm range, Center","F: DICT, FF, B: SG, M, C",,0.25
2891,GEV207_R0400_0649,74,52.38,VUB,MD2,0,LM,R0400,GE1,6.66,25.23,25.19,25.22,168.03,150,,,,TG 5 phase I,I,26/10/2004,26/10/2004,STT,,83.82,,83.82,,,2.12,2.12,,,,,498.85,498.85,,,,,18133.25,,,1,,,,t,,,,,,,0.25,,,27.51,,,,,,0.0181,#DELING.DOOR.0!,"100 kN Instron, VUB",d,m,n,,,"d, RT",OB_TG2_R024,,,,,,,,,,,,,,"Front: DICT, full field, Back: Extensometer: Instron, 12.5 mm gauge length, 2.5 mm range, Center","F: DICT, FF, B: SG, M, C",,0.25
2892,GEV206_R0300_0797,115,52.89,VUB,UD2,0,LM,R0300,GE1,3.72,25.27,25.24,25.25,93.85,145,,,,TG 3 phase I,I,18/10/2004,18/01/2004,STT,,87.77,,87.77,,,1.58,1.58,,,,,935.27,935.27,,,,,24368.80,,,1,,,,t,,,,,,,0.25,,,38.38,,,,,,0.0244,#DELING.DOOR.0!,"100 kN Instron, VUB",d,m,n,,,"d, RT",OB_TG2_R024,,,,,,,,,,,,,,"Front: DICT, full field, Back: Extensometer: Instron, 12.5 mm gauge length, 2.5 mm range, Center","F: DICT, FF, B: SG, M, C",,0.25
2893,GEV206_R0300_0795,115,52.89,VUB,UD2,0,LM,R0300,GE1,3.74,25.20,25.18,25.19,94.22,145,,,,TG 3 phase I,I,28/10/2004,28/01/2004,STT,,84.58,,84.58,,,2.56,2.56,,,,,897.62,897.62,,,,,21624.16,,,1,,,,t,,,,,,,0.25,,,41.51,,,,,,0.0216,#DELING.DOOR.0!,"100 kN Instron, VUB",d,m,n,,,"d, RT",OB_TG2_R024,,,,,,,,,,,,,,"Front: DICT, full field, Back: Extensometer: Instron, 12.5 mm gauge length, 2.5 mm range, Center","F: DICT, FF, B: SG, M, C",,0.25
2894,GEV206_R0300_0787,115,52.89,VUB,UD2,0,LM,R0300,GE1,3.67,25.22,25.21,25.22,92.55,145,,,,TG 5 phase I,I,15/10/2004,15/10/2004,STT,,81.74,,81.74,,,2.50,2.50,,,,,883.23,883.23,,,,,25105.91,,,1,,,,t,,,,,,,0.25,,,35.18,,,,,,0.0251,#DELING.DOOR.0!,"100 kN Instron, VUB",d,m,n,,,"d, RT",OB_TG2_R024,,,,,,,,,,,,,,"Front: DICT, full field, Back: Extensometer: Instron, 12.5 mm gauge length, 2.5 mm range, Center","F: DICT, FF, B: SG, M, C",,0.25
2895,GEV206_R0300_0750,113,52.38,VUB,UD2,0,LM,R0300,GE1,3.78,25.21,25.21,25.21,95.38,145,,,,TG 5 phase I,I,14/10/2004,14/10/2004,STT,,87.79,,87.79,,,2.34,2.34,,,,,920.44,920.44,,,,,24408.48,,,1,,,,t,,,,,,,0.25,,,37.71,,,,,,0.0244,#DELING.DOOR.0!,"100 kN Instron, VUB",d,m,n,,,"d, RT",OB_TG2_R024,,,,,,,,,,,,,,"Front: DICT, full field, Back: Extensometer: Instron, 12.5 mm gauge length, 2.5 mm range, Center","F: DICT, FF, B: SG, M, C",,0.25
2896,GEV207_S0105_0078,167,55.59,VUB,MD2,0,LM,S0105,GE1,,,,,,250,,0.00,,TG 2 phase I,I,01/06/2005,01/06/2005,,,,,,,,,,,,,,,,,,,,#DELING.DOOR.0!,,,1,,,,,,,,,,,,,,,,,,,,,,"100 kN Biaxial set-up, VUB",l,m,n,,,"d, RT",,used for autotuning,x,,,,,,,,,,,,"Front: strain gauge FRA-6 mm rosette, Middle, Center","F: SGR, M, C",,
2897,GEV207_S0105_0032,170,55.07,VUB,MD2,0,LM,S0105,GE1,,,,,,250,,0.00,,TG 2 phase II,II,14/06/2005,14/06/2005,"MA1, STT",,17.01,,0.00,,17.01,-0.85,-0.85,,,0.78,,,,,,,,#DELING.DOOR.0!,,,1,,,,t,,,17.01,,,,,,,,,,,,,,,"100 kN Biaxial set-up, VUB",l,m,n,,,"d, RT",OB_TG2_R026/OB_TG2_R024/OB_TG2_R036,,,,,,,,,,x,,,,"Front: strain gauge FRA-6 mm rosette, Middle, Center","F: SGR, M, C",,
2898,GEV207_S0105_0031,170,55.07,VUB,MD2,0,LM,S0105,GE1,,,,,,250,,0.00,,TG 2 phase II,II,13/06/2005,13/06/2005,"MA1, STT",,42.53,,42.53,,0.00,2.47,2.47,,-2.13,0.36,,,,,,,,#DELING.DOOR.0!,,,1,,,,t,,,0.00,,,,,,,,,,,,,,,"100 kN Biaxial set-up, VUB",l,m,n,,,"d, RT",OB_TG2_R026/OB_TG2_R024/OB_TG2_R036,,,,,,,,,,x,,,,"Front: strain gauge FRA-6 mm rosette, Middle, Center","F: SGR, M, C",,
2899,GEV207_S0105_0073,166,56.29,VUB,MD2,0,LM,S0105,GE1,,,,,,250,,0.00,,TG 2 phase II,II,03/06/2005,03/06/2005,"MA1, STT",,18.73,,18.73,,18.46,0.12,0.12,,1.29,0.60,,,,,,,,#DELING.DOOR.0!,,,1,,,,t,,,18.46,,,,,,,,,,,,,,,"100 kN Biaxial set-up, VUB",l,m,n,,,"d, RT",OB_TG2_R026/OB_TG2_R036,,,,,,,,,,x,,,,"Front: strain gauge FRA-6 mm rosette, Middle, Center","F: SGR, M, C",,
2900,GEV207_S0105_0033,170,55.07,VUB,MD2,0,LM,S0105,GE1,,,,,,250,,0.00,,TG 2 phase II,II,01/06/2005,01/06/2005,"MA1, STT",,40.16,,40.16,,10.49,1.69,1.69,,-0.74,0.41,,,,,,,,#DELING.DOOR.0!,,,1,,,,t,,,10.49,,,,,,,,,,,,,,,"100 kN Biaxial set-up, VUB",l,m,n,,,"d, RT",OB_TG2_R026/OB_TG2_R036,,,,,,,,,,x,,,,"Front: strain gauge FRA-6 mm rosette, Middle, Center","F: SGR, M, C",,
2901,GEV207_S0105_0040,171,53.25,VUB,MD2,0,LM,S0105,GE1,,,,,,250,,0.00,,TG 2 phase II,II,10/06/2005,10/06/2005,"MA1, STT",,42.01,,42.01,,11.24,1.86,1.86,,-0.58,0.46,,,,,,,,#DELING.DOOR.0!,,,1,,,,t,,,11.24,,,,,,,,,,,,,,,"100 kN Biaxial set-up, VUB",l,m,n,,,"d, RT",OB_TG2_R026/OB_TG2_R036,,,,,,,,,,x,,,,"Front: strain gauge FRA-6 mm rosette, Middle, Center","F: SGR, M, C",,
2902,GEV207_S0105_0062,164,55.46,VUB,MD2,0,LM,S0105,GE1,,,,,,250,,0.00,,TG 2 phase II,II,09/06/2005,09/06/2005,"MA1, STT",,45.87,,45.87,,11.77,,,,,,,,,,,,,#DELING.DOOR.0!,,,1,,,,t,,,11.77,,,,,,,,,,,,,,,"100 kN Biaxial set-up, VUB",l,m,n,,,"d, RT",OB_TG2_R026/OB_TG2_R036,,,,,,,,,,x,,,,"Front: strain gauge FRA-6 mm rosette, Middle, Center","F: SGR, M, C",,
2903,GEV207_S0105_0042,171,53.25,VUB,MD2,0,LM,S0105,GE1,,,,,,250,,0.00,,TG 2 phase II,II,08/06/2005,08/06/2005,"MA1, STT",,42.77,,42.77,,16.89,1.48,1.48,,0.08,0.75,,,,,,,,#DELING.DOOR.0!,,,1,,,,t,,,16.89,,,,,,,,,,,,,,,"100 kN Biaxial set-up, VUB",l,m,n,,,"d, RT",OB_TG2_R026/OB_TG2_R036,,,,,,,,,,x,,,,"Front: strain gauge FRA-6 mm rosette, Middle, Center","F: SGR, M, C",,
2904,GEV207_S0105_0041,171,53.25,VUB,MD2,0,LM,S0105,GE1,,,,,,250,,0.00,,TG 2 phase II,II,07/06/2005,07/06/2005,"MA1, STT",,32.07,,32.07,,16.28,0.97,0.97,,1.08,1.00,,,,,,,,#DELING.DOOR.0!,,,1,,,,t,,,16.28,,,,,,,,,,,,,,,"100 kN Biaxial set-up, VUB",l,m,n,,,"d, RT",OB_TG2_R026/OB_TG2_R036,,,,,,,,,,x,,,,"Front: strain gauge FRA-6 mm rosette, Middle, Center","F: SGR, M, C",,
2905,GEV207_S0105_0039,171,53.25,VUB,MD2,0,LM,S0105,GE1,,,,,,250,,0.00,,TG 2 phase II,II,06/06/2005,06/06/2005,"MA1, STT",,39.96,,39.96,,6.94,1.90,1.90,,-0.96,0.54,,,,,,,,#DELING.DOOR.0!,,,1,,,,t,,,6.94,,,,,,,,,,,,,,,"100 kN Biaxial set-up, VUB",l,m,n,,,"d, RT",OB_TG2_R026/OB_TG2_R036,,,,,,,,,,x,,,,"Front: strain gauge FRA-6 mm rosette, Middle, Center","F: SGR, M, C",,
2906,GEV207_S0105_0036,170,55.07,VUB,MD2,0,LM,S0105,GE1,,,,,,250,,0.00,,TG 2 phase I,I,03/06/2005,03/06/2005,"MA1, STT",,19.01,,19.01,,19.06,,,,1.61,1.03,,,,,,,,#DELING.DOOR.0!,,,1,,,,t,,,19.06,,,,,,,,,,,,,,,"100 kN Biaxial set-up, VUB",l,m,n,,,"d, RT",OB_TG2_R025/OB_TG2_R036,,,,,,,,,,,,,,"Front: strain gauge FRA-6 mm rosette, Middle, Center","F: SGR, M, C",,
2907,GEV207_S0105_0038,171,53.25,VUB,MD2,0,LM,S0105,GE1,,,,,,250,,0.00,,TG 2 phase I,I,02/06/2005,02/06/2005,"MA1, STT",,19.35,,19.35,,19.70,-0.08,-0.08,,1.49,0.73,,,,,,,,#DELING.DOOR.0!,,,1,,,,t,,,19.70,,,,,,,,,,,,,,,"100 kN Biaxial set-up, VUB",l,m,n,,,"d, RT",OB_TG2_R025/OB_TG2_R036,,,,,,,,,,,,,,"Front: strain gauge FRA-6 mm rosette, Middle, Center","F: SGR, M, C",,
2908,GEV207_S0105_0037,171,53.25,VUB,MD2,0,LM,S0105,GE1,,,,,,250,,0.00,,TG 2 phase I,I,02/06/2005,02/06/2005,"MA1, STT",,20.25,,20.25,,20.03,0.18,0.18,,1.71,0.94,,,,,,,,#DELING.DOOR.0!,,,1,,,,t,,,20.03,,,,,,,,,,,,,,,"100 kN Biaxial set-up, VUB",l,m,n,,,"d, RT",OB_TG2_R025/OB_TG2_R036,,,,,,,,,,,,,,"Front: strain gauge FRA-6 mm rosette, Middle, Center","F: SGR, M, C",,
2909,GEV207_S0105_0034,170,55.07,VUB,MD2,0,LM,S0105,GE1,,,,,,250,,0.00,,TG 2 phase I,I,01/06/2005,01/06/2005,"MA1, STT",,19.34,,19.34,,19.04,0.13,0.13,,1.75,0.72,,,,,,,,#DELING.DOOR.0!,,,1,,,,t,,,19.04,,,,,,,,,,,,,,,"100 kN Biaxial set-up, VUB",l,m,n,,,"d, RT",OB_TG2_R025/OB_TG2_R036,,,,,,,,,,,,,,"Front: strain gauge FRA-6 mm rosette, Middle, Center","F: SGR, M, C",,
2910,GEV206_R0300_0784,115,52.89,VUB,UD2,0,LM,R0300,GE1,3.68,25.21,25.19,25.20,92.72,145,,35.00,,TG 5 phase I,I,19/08/2005,19/08/2005,STT,,87.26,,87.26,,,2.74,2.74,,,,,940.99,940.99,,,,,24958.81,,,1,,,,t,,,,,,,1,,,37.70,,,,,,0.0250,#DELING.DOOR.0!,"100 kN MTS, VUB",d,h,n,,,"d, RT",,,,,,,,,,,,,,,"Front: Extensometer: Instron, 12.5 mm gauge length, 2.5 mm range, Middle, Center","F: EXT, M, C",70,0.25
2911,GEV206_R0300_0783,115,52.89,VUB,UD2,0,LM,R0300,GE1,3.65,25.18,25.16,25.17,91.88,145,,35.00,,TG 5 phase I,I,19/08/2005,19/08/2005,STT,,86.18,,86.18,,,2.45,2.45,,,,,920.42,920.42,,,,,23844.83,,,1,,,,t,,,,,,,1,,,38.60,,,,,,0.0238,#DELING.DOOR.0!,"100 kN MTS, VUB",d,h,n,,,"d, RT",,,,,,,,,,,,,,,"Front: Extensometer: Instron, 12.5 mm gauge length, 2.5 mm range, Middle, Center","F: EXT, M, C",70,0.25
2912,GEV206_R0300_0782,115,52.89,VUB,UD2,0,LM,R0300,GE1,3.71,25.23,25.22,25.23,93.68,145,,35.00,,TG 5 phase I,I,19/08/2005,19/08/2005,STT,,79.00,,79.00,,,2.24,2.24,,,,,843.38,843.38,,,,,21764.90,,,1,,,,t,,,,,,,1,,,38.75,,,,,,0.0218,#DELING.DOOR.0!,"100 kN MTS, VUB",d,h,n,,,"d, RT",,,,,,,,,,,,,,,"Front: Extensometer: Instron, 12.5 mm gauge length, 2.5 mm range, Middle, Center","F: EXT, M, C",70,0.25
2913,GEV206_R0300_0781,115,52.89,VUB,UD2,0,LM,R0300,GE1,3.73,25.25,25.24,25.25,94.17,145,,35.00,,TG 5 phase I,I,19/08/2005,19/08/2005,STC,,-42.33,,-42.33,,,-0.95,-0.95,,,,,-460.12,-460.12,,,,,-10867.23,,,1,,,,c,,,,,,,0.25,,,,42.34,,,,,#DELING.DOOR.0!,-0.0109,"100 kN MTS, VUB",d,h,n,,,"d, RT",,,,,,,,,,,,,,,"Front: Extensometer: Instron, 12.5 mm gauge length, 2.5 mm range, Middle, Center","F: EXT, M, C",40,0.25
2914,GEV206_R0300_0780,115,52.89,VUB,UD2,0,LM,R0300,GE1,3.65,25.24,25.24,25.24,92.04,145,,35.00,,TG 5 phase I,I,19/08/2005,19/08/2005,STC,,-39.16,,-39.16,,,-1.03,-1.03,,,,,-425.33,-425.33,,,,,-10863.29,,,1,,,,c,,,,,,,0.25,,,,39.15,,,,,#DELING.DOOR.0!,-0.0109,"100 kN MTS, VUB",d,h,n,,,"d, RT",,,,,,,,,,,,,,,"Front: Extensometer: Instron, 12.5 mm gauge length, 2.5 mm range, Middle, Center","F: EXT, M, C",40,0.25
2915,GEV206_R0300_0779,115,52.89,VUB,UD2,0,LM,R0300,GE1,3.67,25.20,25.15,25.17,92.30,145,,35.00,,TG 5 phase I,I,19/08/2005,19/08/2005,STT,,86.13,,86.13,,,2.59,2.59,,,,,933.16,933.16,,,,,23379.00,,,1,,,,t,,,,,,,1,,,39.91,,,,,,0.0234,#DELING.DOOR.0!,"100 kN MTS, VUB",d,h,n,,,"d, RT",,,,,,,,,,,,,,,"Front: Extensometer: Instron, 12.5 mm gauge length, 2.5 mm range, Middle, Center","F: EXT, M, C",40,0.25
2916,GEV206_R0300_0778,106,52.04,VUB,UD2,0,LM,R0300,GE1,3.70,25.31,25.24,25.28,93.63,145,,35.00,,TG 5 phase I,I,19/08/2005,19/08/2005,STT,,86.13,,86.13,,,2.45,2.45,,,,,919.90,919.90,,,,,23349.26,,,1,,,,t,,,,,,,1,,,39.40,,,,,,0.0233,#DELING.DOOR.0!,"100 kN MTS, VUB",d,h,n,,,"d, RT",,,,,,,,,,,,,,,"Front: Extensometer: Instron, 12.5 mm gauge length, 2.5 mm range, Middle, Center","F: EXT, M, C",40,0.25
2917,GEV213_R0390_0189,109,54.75,VUB,UD3,90,LM,R0390,GE1,6.25,24.90,24.86,24.88,155.60,145,,35.00,,TG 5 phase I,I,22/08/2005,22/08/2005,PRSTT80,0.1,4.96,,,4.96,,0.22,,0.22,,,,31.85,,34.18,,,,#WAARDE!,,,20662,2,2,,t,,,,,,,  ,3.03,,15.38,15.85,,,,,,,"100 kN MTS, VUB",l,h,n,,,"d, RT",OB_TG5_R007,"max deviation from set force in first cycle, then diminishing: 36.6%",,,,,,,,,,,,,"Front: Extensometer: Instron, 12.5 mm gauge length, 2.5 mm range, Middle, Center","F: EXT, M, C",40,1.89
2918,GEV213_R0390_0188,109,54.75,VUB,UD3,90,LM,R0390,GE1,6.28,25.03,24.92,24.98,156.79,145,,35.00,,TG 5 phase I,I,19/08/2005,20/08/2005,PRSTC50,0.1,3.53,,,3.53,,0.17,,0.17,,,,22.51,,24.34,,,,#WAARDE!,,,90554,3,3,,t,,,,,,,  ,6.06,,14.36,,,,,,,,"100 kN MTS, VUB",l,h,n,,,"d, RT",OB_TG5_R007,"max deviation from set force in first cycle, then diminishing: 19%",,,,,,,,,,,,,"Front: Extensometer: Instron, 12.5 mm gauge length, 2.5 mm range, Middle, Center","F: EXT, M, C",40,4.15
2919,GEV213_R0390_0187,109,54.75,VUB,UD3,90,LM,R0390,GE1,6.19,24.96,24.95,24.96,154.48,145,,35.00,,TG 5 phase I,I,19/08/2005,19/08/2005,PRSTT80,0.1,6.43,,,6.43,,0.35,,0.35,,,,41.59,,44.31,,,,#WAARDE!,,,3742,1b,1b,,t,,,,,,,  ,1.78,,13.95,13.33,,,,,,,"100 kN MTS, VUB",l,h,n,,,"d, RT",OB_TG5_R007,"max deviation from set force in first cycle, then diminishing: 6.1%",,,,,,,,,,,,,"Front: Extensometer: Instron, 12.5 mm gauge length, 2.5 mm range, Middle, Center","F: EXT, M, C",40,0.58
2920,GEV213_R0390_0185,109,54.75,VUB,UD3,90,LM,R0390,GE1,6.17,25.04,25.01,25.02,154.39,145,,35.00,,TG 5 phase I,I,18/08/2005,18/08/2005,,,,,,,,,,,,,,,,,,,,#WAARDE!,,,,,,,,,,,,,,,,,,,,,,,,,"100 kN MTS, VUB",,h,n,,,"d, RT",,used for autotuning,x,,,,,,,,,,,,,,40,
2921,GEV213_R0390_0184,109,54.75,VUB,UD3,90,LM,R0390,GE1,6.33,24.98,24.87,24.94,157.93,145,,35.00,,TG 5 phase I,I,17/08/2005,18/08/2005,RSTC20,0.1,-24.02,,-24.02,3.56,,0.16,-1.67,,,,,22.51,-152.11,24.52,,,,-5518.14,,,200000,3,3,,c,,,,,,,0.25,6.06,,13.80,13.77,13.36,13.21,,,0.0016,0.0016,"100 kN MTS, VUB","l, d",h,n,,,"d, RT",OB_TG5_R007,"max deviation from set force in first cycle, then diminishing: 3.8%",,,,,,,,,,,,,"Front: Extensometer: Instron, 12.5 mm gauge length, 2.5 mm range, Middle, Center","F: EXT, M, C",40,9.17
2922,GEV213_R0390_0183,109,54.75,VUB,UD3,90,LM,R0390,GE1,6.37,25.02,24.98,25.00,159.25,145,,35.00,,TG 5 phase I,I,17/08/2005,17/08/2005,,,,,,,,,,,,,,,,,,,,#WAARDE!,,,,,,,,,,,,,,,,,,,,,,,,,"100 kN MTS, VUB",,h,n,,,"d, RT",,"failed prior to test due to overloading during clamping of the specimen (>9,5kN)",x,,,,,,,,,,,,,,40,
2923,GEV213_R0390_0182,109,54.75,VUB,UD3,90,LM,R0390,GE1,6.23,25.06,25.00,25.04,156.00,145,,35.00,,TG 5 phase I,I,17/08/2005,17/08/2005,RSTT50,0.1,8.69,,8.69,4.97,,0.22,0.48,,,,,31.85,55.71,34.27,,,,2222.30,,,25000,2,2,,t,,,,,,,1,3.03,,12.26,12.81,13.22,14.06,,,0.0026,0.0025,"100 kN MTS, VUB","l, d",h,n,,,"d, RT",OB_TG5_R007,"max deviation from set force in first cycle, then diminishing: 10.5%",,,,,,,,,,,,,"Front: Extensometer: Instron, 12.5 mm gauge length, 2.5 mm range, Middle, Center","F: EXT, M, C",40,2.29
2924,GEV213_R0390_0181,109,54.75,VUB,UD3,90,LM,R0390,GE1,6.16,24.98,24.90,24.94,153.63,145,,35.00,,TG 5 phase I,I,17/08/2005,17/08/2005,RSTC20,0.1,-25.32,,-25.32,4.89,,0.24,-1.94,,,,,31.85,-164.79,33.75,,,,-6321.61,,,10000,2,2,,c,,,,,,,0.25,3.03,,12.95,13.12,12.41,12.80,,,0.0025,0.0024,"100 kN MTS, VUB","l, d",h,n,,,"d, RT",OB_TG5_R007,"max deviation from set force in first cycle, then diminishing: 10.5%",,,,,,,,,,,,,"Front: Extensometer: Instron, 12.5 mm gauge length, 2.5 mm range, Middle, Center","F: EXT, M, C",40,0.92
2925,GEV213_R0390_0180,109,54.75,VUB,UD3,90,LM,R0390,GE1,6.13,25.02,24.93,24.98,153.11,145,,35.00,,TG 5 phase I,I,16/08/2005,17/08/2005,PRSTC80,0.1,3.45,,,3.45,,0.15,,0.15,,,,22.51,,23.77,,,,#WAARDE!,,,395264,3,3,,t,,,,,,,  ,6.06,,15.11,15.99,,,,,,,"100 kN MTS, VUB",l,h,n,,,"d, RT",OB_TG5_R007,,,,,,,,,,,,,,"Front: Extensometer: Instron, 12.5 mm gauge length, 2.5 mm range, Middle, Center","F: EXT, M, C",40,18.12
2926,GEV213_R0390_0179,109,54.75,VUB,UD3,90,LM,R0390,GE1,6.31,24.99,24.98,24.98,157.73,145,,35.00,,TG 5 phase I,I,16/08/2005,16/08/2005,,,,,,,,,,,,,,,,,,,,#WAARDE!,,,,,,,,,,,,,,,,,,,,,,,,,"100 kN MTS, VUB",,h,n,,,"d, RT",,used for autotuning,x,,,,,,,,,,,,,,40,
2927,GEV213_R0390_0178,109,54.75,VUB,UD3,90,LM,R0390,GE1,6.19,24.96,24.96,24.96,154.50,145,,35.00,,TG 5 phase I,I,16/08/2005,16/08/2005,,,,,,,,,,,,,,,,,,,,#WAARDE!,,,,,,,,,,,,,,,,,,,,,,,,,"100 kN MTS, VUB",,h,n,,,"d, RT",,"failed prior to test due to overloading during clamping of the specimen (>8,5kN)",x,,,,,,,,,,,,,,40,
2928,GEV213_R0390_0177,109,54.75,VUB,UD3,90,LM,R0390,GE1,6.18,24.86,24.84,24.85,153.47,145,,35.00,,TG 5 phase I,I,16/08/2005,16/08/2005,RSTT20,0.1,7.50,,7.50,4.89,,0.23,0.39,,,,,31.85,48.84,33.71,,,,1673.48,,,10000,2,2,,t,,,,,,,1,3.03,,14.11,15.07,13.94,,,,0.0023,0.0021,"100 kN MTS, VUB","l, d",h,n,,,"d, RT",OB_TG5_R007,,,,,,,,,,,,,,"Front: Extensometer: Instron, 12.5 mm gauge length, 2.5 mm range, Middle, Center","F: EXT, M, C",40,0.92
2929,GEV213_R0390_0176,109,54.75,VUB,UD3,90,LM,R0390,GE1,6.18,24.98,24.96,24.97,154.31,145,,35.00,,TG 5 phase I,I,13/08/2005,15/08/2005,PRSTC80,0.1,3.47,,,3.47,,0.16,,0.16,,,,22.51,,23.96,,,,#WAARDE!,,,657972,3,3,,t,,,,,,,  ,6.06,,13.62,13.91,,,,,,,"100 kN MTS, VUB",l,h,n,,,"d, RT",OB_TG5_R007,,,,,,,,,,,,,,"Front: Extensometer: Instron, 12.5 mm gauge length, 2.5 mm range, Middle, Center","F: EXT, M, C",40,30.16
2930,GEV213_R0390_0150,108,56.66,VUB,UD3,90,LM,R0390,GE1,6.29,25.43,25.40,25.41,159.77,145,,35.00,,TG 5 phase I,I,12/08/2005,13/08/2005,PRSTC80,0.1,3.60,,,3.60,,0.16,,0.16,,,,22.51,,24.80,,,,#WAARDE!,,,448520,3,3,,t,,,,,,,  ,6.06,,14.15,14.53,,,,,,,"100 kN MTS, VUB",l,h,n,,,"d, RT",OB_TG5_R007,"max deviation from set force in first cycle, then diminishing: 22.3%",,,,,,,,,,,,,"Front: Extensometer: Instron, 12.5 mm gauge length, 2.5 mm range, Middle, Center","F: EXT, M, C",20,20.56
2931,GEV213_R0390_0149,108,56.66,VUB,UD3,90,LM,R0390,GE1,6.30,25.29,25.22,25.26,159.05,145,,35.00,,TG 5 phase I,I,12/08/2005,12/08/2005,RSTC50,0.1,-24.41,,-24.41,6.62,,0.31,-1.53,,,,,41.59,-153.50,45.62,,,,-5306.01,,,2500,1b,1b,,c,,,,,,,0.25,1.78,,14.09,14.83,12.81,12.96,,,0.0030,0.0028,"100 kN MTS, VUB","l, d",h,n,,,"d, RT",OB_TG5_R007,,,,,,,,,,,,,,"Front: Extensometer: Instron, 12.5 mm gauge length, 2.5 mm range, Middle, Center","F: EXT, M, C",20,0.39
2932,GEV213_R0390_0147,108,56.66,VUB,UD3,90,LM,R0390,GE1,6.32,25.23,25.17,25.20,159.26,145,,35.00,,TG 5 phase I,I,12/08/2005,12/08/2005,,,9.57,,9.57,,,0.55,0.55,,,,,,60.09,,,,,2216.85,,,,,,,,,,,,,,1,,,13.38,13.73,,,,,#WAARDE!,#WAARDE!,"100 kN MTS, VUB",l,h,n,,,"d, RT",,specimen overloaded due to wrong input load values,x,,,,,,,,,,,,"Front: Extensometer: Instron, 12.5 mm gauge length, 2.5 mm range, Middle, Center","F: EXT, M, C",20,
2933,GEV213_R0390_0146,108,56.66,VUB,UD3,90,LM,R0390,GE1,6.41,25.40,25.31,25.34,162.45,145,,35.00,,TG 5 phase I,I,12/08/2005,12/08/2005,PRSTC50,0.1,6.76,,,6.76,,0.32,,0.32,,,,41.59,,46.60,,,,#WAARDE!,,,1203,1b,1b,,t,,,,,,,  ,1.78,,13.57,13.91,,,,,,,"100 kN MTS, VUB",l,h,n,,,"d, RT",OB_TG5_R007,"max deviation from set force in first cycle, then diminishing: 16.8%",,,,,,,,,,,,,"Front: Extensometer: Instron, 12.5 mm gauge length, 2.5 mm range, Middle, Center","F: EXT, M, C",40,0.19
2934,GEV213_R0390_0145,108,56.66,VUB,UD3,90,LM,R0390,GE1,6.34,25.30,25.13,25.23,160.04,145,,35.00,,TG 5 phase I,I,12/08/2005,12/08/2005,PRSTT50,0.1,6.66,,,6.66,,0.31,,0.31,,,,41.59,,45.91,,,,#WAARDE!,,,1968,1b,1b,,t,,,,,,,  ,1.78,,13.47,14.08,,,,,,,"100 kN MTS, VUB",l,h,n,,,"d, RT",OB_TG5_R007,,,,,,,,,,,,,,"Front: Extensometer: Instron, 12.5 mm gauge length, 2.5 mm range, Middle, Center","F: EXT, M, C",40,0.31
2935,GEV213_R0390_0144,108,56.66,VUB,UD3,90,LM,R0390,GE1,6.33,25.29,25.25,25.27,160.06,145,,35.00,,TG 5 phase I,I,12/08/2005,12/08/2005,PRSTC50,0.1,6.66,,,6.66,,0.30,,0.30,,,,41.59,,45.91,,,,#WAARDE!,,,1344,1b,1b,,t,,,,,,,  ,1.78,,13.74,14.48,,,,,,,"100 kN MTS, VUB",l,h,n,,,"d, RT",OB_TG5_R007,"max deviation from set force in first cycle, then diminishing: 12.2%",,,,,,,,,,,,,"Front: Extensometer: Instron, 12.5 mm gauge length, 2.5 mm range, Middle, Center","F: EXT, M, C",60,0.21
2936,GEV213_R0390_0143,108,56.66,VUB,UD3,90,LM,R0390,GE1,6.25,25.27,25.24,25.25,157.81,145,,35.00,,TG 5 phase I,I,12/08/2005,12/08/2005,RSTC50,0.1,-24.27,,-24.27,6.56,,,,,,,,41.59,-153.77,45.27,,,,#DELING.DOOR.0!,,,2500,1b,1b,,c,,,,,,,0.25,1.78,,,,,,,,,,"100 kN MTS, VUB","l, d",h,n,,,"d, RT",OB_TG5_R007,no valid strain measurements due to pin still in extensometer,,,,,,,,,,,,,"Front: Extensometer: Instron, 12.5 mm gauge length, 2.5 mm range, Middle, Center","F: EXT, M, C",40,0.39
2937,GEV213_R0390_0142,108,56.66,VUB,UD3,90,LM,R0390,GE1,6.22,25.27,25.23,25.25,156.97,145,,35.00,,TG 5 phase I,I,12/08/2005,12/08/2005,PRSTT50,0.1,6.53,,,6.53,,0.31,,0.31,,,,41.59,,45.03,,,,#WAARDE!,,,2140,1b,1b,,t,,,,,,,  ,1.78,,13.65,14.90,,,,,,,"100 kN MTS, VUB",l,h,n,,,"d, RT",OB_TG5_R007,,,,,,,,,,,,,,"Front: Extensometer: Instron, 12.5 mm gauge length, 2.5 mm range, Middle, Center","F: EXT, M, C",40,0.33
2938,GEV213_R0390_0140,108,56.66,VUB,UD3,90,LM,R0390,GE1,6.27,25.16,25.12,25.14,157.63,145,,35.00,,TG 5 phase I,I,12/08/2005,12/08/2005,RSTT50,0.1,9.11,,9.11,6.56,,0.32,0.47,,,,,41.59,57.80,45.22,,,,2025.15,,,2500,1b,1b,,t,,,,,,,1,1.78,,13.87,14.68,13.39,14.15,,,0.0030,0.0028,"100 kN MTS, VUB","l, d",h,n,,,"d, RT",OB_TG5_R007,"max deviation from set force in first cycle, then diminishing: 2.7%",,,,,,,,,,,,,"Front: Extensometer: Instron, 12.5 mm gauge length, 2.5 mm range, Middle, Center","F: EXT, M, C",40,0.39
2939,GEV213_R0390_0139,108,56.66,VUB,UD3,90,LM,R0390,GE1,6.27,25.12,25.05,25.09,157.38,145,,35.00,,TG 5 phase I,I,10/08/2005,10/08/2005,RSTC20,0.1,-14.53,,-14.53,6.55,,0.36,-0.78,,,,,41.59,-92.30,45.14,,,,-3458.17,,,1000,1b,1b,,c,,,,,,,0.25,1.78,,13.25,13.44,11.57,12.04,,,0.0031,0.0031,"100 kN MTS, VUB","l, d",h,n,,,"d, RT",OB_TG5_R007,"max deviation from set force in first cycle, then diminishing: 5.1%",,,,,,,,,,,,,"Front: Extensometer: Instron, 12.5 mm gauge length, 2.5 mm range, Middle, Center","F: EXT, M, C",40,0.16
2940,GEV213_R0390_0138,108,56.66,VUB,UD3,90,LM,R0390,GE1,6.26,25.28,25.24,25.26,158.02,145,,35.00,,TG 5 phase I,I,09/08/2005,10/08/2005,RSTT20,0.1,8.67,,8.67,3.56,,0.18,0.64,,,,,22.51,54.85,24.53,,,,2157.08,,,200000,3,3,,t,,,,,,,1,6.06,,12.36,13.06,14.06,15.29,,,0.0018,0.0017,"100 kN MTS, VUB","l, d",h,n,,,"d, RT",OB_TG5_R007,"max deviation from set force in first cycle, then diminishing: 25.9%",,,,,,,,,,,,,"Front: Extensometer: Instron, 12.5 mm gauge length, 2.5 mm range, Middle, Center","F: EXT, M, C",40,9.17
2941,GEV213_R0390_0137,108,56.66,VUB,UD3,90,LM,R0390,GE1,6.29,25.22,25.15,25.19,158.53,145,,35.00,,TG 5 phase I,I,09/08/2005,09/08/2005,,,,,,,,,,,,,,,,,,,,#WAARDE!,,,,,,,,,,,,,,,,,,,,,,,,,"100 kN MTS, VUB",,h,n,,,"d, RT",,used for autotuning,x,,,,,,,,,,,,,,40,
2942,GEV213_R0390_0136,108,56.66,VUB,UD3,90,LM,R0390,GE1,6.18,24.95,24.82,24.88,153.84,145,,35.00,,TG 5 phase I,I,29/05/2005,30/05/2005,RSTT50,0.1,7.13,,7.13,3.46,,0.18,0.57,,,,,22.51,46.37,23.88,,,,1732.23,,,500000,3,3,,t,,,,,,,1,6.06,,13.29,13.48,11.46,,,,0.0017,0.0017,"100 kN MTS, VUB","l, d",h,n,,,"d, RT",OB_TG5_R007,"max deviation from set force in first cycle, then diminishing: 64.6%",,,,,,,,,,,,,"Front: Extensometer: Instron, 12.5 mm gauge length, 2.5 mm range, Middle, Center","F: EXT, M, C",40,22.92
2943,GEV213_R0390_0135,108,56.66,VUB,UD3,90,LM,R0390,GE1,6.25,25.22,25.20,25.21,157.56,145,,35.00,,TG 5 phase I,I,27/05/2005,29/05/2005,PRSTT80,0.1,3.55,,,3.55,,0.16,,0.16,,,,22.51,,24.46,,,,#WAARDE!,,,672108,3,3,,t,,,,,,,  ,6.06,,14.94,15.63,,,,,,,"100 kN MTS, VUB",l,h,n,,,"d, RT",OB_TG5_R007,"max deviation from set force in first cycle, then diminishing: 25.7%",,,,,,,,,,,,,"Front: Extensometer: Instron, 12.5 mm gauge length, 2.5 mm range, Middle, Center","F: EXT, M, C",40,30.81
2944,GEV213_R0390_0134,108,56.66,VUB,UD3,90,LM,R0390,GE1,6.23,25.16,25.10,25.14,156.52,145,,35.00,,TG 5 phase I,I,26/05/2005,27/05/2005,PRSTT50,0.1,3.52,,,3.52,,0.17,,0.17,,,,22.51,,24.30,,,,#WAARDE!,,,354346,3,3,,t,,,,,,,  ,6.06,,13.68,14.35,,,,,,,"100 kN MTS, VUB",l,h,n,,,"d, RT",OB_TG5_R007,"max deviation from set force in first cycle, then diminishing: 24.3%",,,,,,,,,,,,,"Front: Extensometer: Instron, 12.5 mm gauge length, 2.5 mm range, Middle, Center","F: EXT, M, C",40,16.24
2945,GEV213_R0390_0133,108,56.66,VUB,UD3,90,LM,R0390,GE1,6.21,25.05,25.02,25.04,155.56,145,,35.00,,TG 5 phase I,I,26/05/2005,26/05/2005,RSTT20,0.1,7.31,,7.31,6.47,,0.33,0.39,,,,,41.59,46.99,41.59,,,,1710.92,,,1000,2,1b,,t,,,,,,,1,1.78,,13.29,14.17,12.95,13.08,,,0.0031,0.0029,"100 kN MTS, VUB","l, d",h,n,,,"d, RT",OB_TG5_R007,"max deviation from set force in first cycle, then diminishing: 7.7%",,,,,,,,,,,,,"Front: Extensometer: Instron, 12.5 mm gauge length, 2.5 mm range, Middle, Center","F: EXT, M, C",40,0.16
2946,GEV213_R0390_0132,108,56.66,VUB,UD3,90,LM,R0390,GE1,6.18,25.05,25.00,25.02,154.64,145,,35.00,,TG 5 phase I,I,26/05/2005,26/05/2005,,,,,,,,,,,,,,,,,,,,#DELING.DOOR.0!,,,,,,,,,,,,,,,,,,,,,,,,,"100 kN MTS, VUB",,h,n,,,"d, RT",,used for autotuning,x,,,,,,,,,,,,,,40,
2947,GEV206_R0300_0418,64,50.33,RAL,UD2,0,LM,R0300,GE1,3.80,,,25.23,95.87,145,,35.00,,TG 5 phase I,I,31/05/2005,01/06/2005,RSTT20,-1,58.80,,58.80,16.90,,,,,,,,613.33,613.33,176.28,,,,#DELING.DOOR.0!,,,200000,3,3,,,,,,,,,0.25,4.56,,,,,,,,,,"100 kN EHS, RAL","l, d",m,,28.8,,"d, RT",OB_TG5_R007,,,,,,,,,,,,,,"Clip gauge:       RAL, Middle, BTB","CG (RAL), BTB",,12.18
2948,GEV206_R0300_0409,64,50.33,RAL,UD2,0,LM,R0300,GE1,3.79,,,25.28,95.81,145,,35.00,,TG 5 phase I,I,31/05/2005,31/05/2005,RSTT80,0.1,60.70,,60.70,54.10,,,,,,,,633.55,633.55,564.66,,,,#DELING.DOOR.0!,,,800,1,1,,,,,,,,,0.25,1.50,,,,,,,,,,"100 kN EHS, RAL","l, d",m,,26.7,,"d, RT",OB_TG5_R007,,,,,,,,,,,,,,"Clip gauge:       RAL, Middle, BTB","CG (RAL), BTB",,0.15
2949,GEV206_R0300_0412,64,50.33,RAL,UD2,0,LM,R0300,GE1,3.78,,,25.20,95.26,145,,35.00,,TG 5 phase I,I,01/06/2005,01/06/2005,PRSTT80,0.1,36.04,,,36.04,,,,,,,,378.33,,378.33,,,,#DELING.DOOR.0!,,,20318,2,2,,,,,,,,,,3.35,,,,,,,,,,"100 kN EHS, RAL",l,m,,28.3,,"d, RT",OB_TG5_R007,was 'rst…' (sign unknown). ..Substituted equal amounts of 'T' and 'C' [RN],,,,,,,,,,,,,"Clip gauge:       RAL, Middle, BTB","CG (RAL), BTB",,1.68
2950,GEV206_R0300_0416,64,50.33,RAL,UD2,0,LM,R0300,GE1,3.80,,,25.30,96.14,145,,35.00,,TG 5 phase I,I,07/07/2005,07/07/2005,RSTT20,-1,61.00,,61.00,24.54,,,,,,,,634.49,634.49,255.25,,,,#DELING.DOOR.0!,,,10000,2,2,,,,,,,,,0.25,2.17,,,,,,,,,,"100 kN EHS, RAL","l, d",m,,28.2,,"d, RT",OB_TG5_R007,,,,,,,,,,,,,,"Clip gauge:       RAL, Middle, BTB","CG (RAL), BTB",,1.28
2951,GEV207_R0400_0409,78,51.43,RAL,MD2,0,LM,R0400,GE1,6.76,,,25.28,170.89,150,,40.00,,TG 5 phase I,I,01/06/2005,02/06/2005,RSTT20,0.1,80.30,,80.30,33.12,,,,,,,,469.89,469.89,193.81,,,,#DELING.DOOR.0!,,,200000,3,3,,,,,,,,,0.25,5.00,,,,,,,,,,"100 kN EHS, RAL","l, d",m,,33.2,,"d, RT",OB_TG5_R007,,,,,,,,,,,,,,"Clip gauge:       RAL, Middle, BTB","CG (RAL), BTB",,11.11
2952,GEV207_R0400_0411,78,51.43,RAL,MD2,0,LM,R0400,GE1,6.72,,,25.35,170.35,150,,40.00,,TG 5 phase I,I,02/06/2005,05/07/2005,RSTT50,0.1,77.00,,77.00,33.21,,,,,,,,452.01,452.01,194.95,,,,#DELING.DOOR.0!,,,500000,3,3,,,,,,,,,0.25,3.32,,,,,,,,,,"100 kN EHS, RAL","l, d",m,,33.5,,"d, RT",OB_TG5_R007,,,,,,,,,,,,,,"Clip gauge:       RAL, Middle, BTB","CG (RAL), BTB",,41.83
2953,GEV207_R0400_0408,78,51.43,RAL,MD2,0,LM,R0400,GE1,6.86,,,25.34,173.83,150,,40.00,,TG 5 phase I,I,13/07/2005,13/07/2005,RSTT50,0.1,69.20,,69.20,44.85,,,,,,,,398.09,398.09,258.01,,,,#DELING.DOOR.0!,,,25000,2,2,,,,,,,,,0.25,3.34,,,,,,,,,,"100 kN EHS, RAL","l, d",m,,49.7,,"d, RT",OB_TG5_R007,,,,,,,,,,,,,,"Clip gauge:       RAL, Middle, BTB","CG (RAL), BTB",,2.08
2954,GEV207_R0400_0419,78,51.43,RAL,MD2,0,LM,R0400,GE1,6.71,,,25.24,169.36,150,,40.00,,TG 5 phase I,I,07/07/2005,08/07/2005,RSTT20,-1,67.50,,67.50,22.46,,,,,,,,398.56,398.56,132.62,,,,#DELING.DOOR.0!,,,200000,3,3,,,,,,,,,0.25,2.57,,,,,,,,,,"100 kN EHS, RAL","l, d",m,,42.5,,"d, RT",OB_TG5_R007,,,,,,,,,,,,,,"Clip gauge:       RAL, Middle, BTB","CG (RAL), BTB",,21.62
2955,GEV207_R0400_0421,78,51.43,RAL,MD2,0,LM,R0400,GE1,6.69,,,25.24,168.86,150,,40.00,,TG 5 phase I,I,08/07/2005,11/07/2005,RSTT50,-1,61.50,,61.50,22.46,,,,,,,,364.21,364.21,133.01,,,,#DELING.DOOR.0!,,,500000,3,3,,,,,,,,,0.25,2.57,,,,,,,,,,"100 kN EHS, RAL","l, d",m,,44.8,,"d, RT",OB_TG5_R007,,,,,,,,,,,,,,"Clip gauge:       RAL, Middle, BTB","CG (RAL), BTB",,54.04
2956,GEV207_R0400_0404,77,52.96,RAL,MD2,0,LM,R0400,GE1,6.62,,,25.24,167.08,150,,40.00,,TG 5 phase I,I,12/07/2005,12/07/2005,RSTT50,0.1,84.50,,84.50,66.13,,,,,,,,505.75,505.75,395.80,,,,#DELING.DOOR.0!,,,500,1,1,,,,,,,,,0.25,1.52,,,,,,,,,,"100 kN EHS, RAL","l, d",m,,44.9,,"d, RT",OB_TG5_R007,,,,,,,,,,,,,,"Clip gauge:       RAL, Middle, BTB","CG (RAL), BTB",,0.09
2957,GEV207_R0400_0430,79,51.71,RAL,MD2,0,LM,R0400,GE1,6.60,,,25.29,166.91,150,,40.00,,TG 5 phase I,I,25/04/2005,25/04/2005,PRSTC80,-1,30.60,,,30.60,,,,,,,,183.33,,183.33,,,,0.00,,,33325,2,2,,,,,,,,,,1.44,,28.57,25.68,,,,,0.0064,0.0071,"100 kN EHS, RAL",l,m,,48.6,,"d, RT",OB_TG5_R007,unstable extensometer readings; was 'rst…' (sign unknown). ..Substituted equal amounts of 'T' and 'C' [RN],,,,,,,,,,,,,"Clip gauge:       RAL, Middle, BTB","CG (RAL), BTB",,6.43
2958,GEV207_R0400_0429,79,51.71,RAL,MD2,0,LM,R0400,GE1,6.56,,,25.03,164.20,150,,40.00,,TG 5 phase I,I,21/04/2005,21/04/2005,PRSTT80,-1,38.80,,,38.80,,,,,,,,236.30,,236.30,,,,0.00,,,728,1b,1b,,,,,,,,,,0.86,,27.64,26.54,,,,,0.0086,0.0089,"100 kN EHS, RAL",l,m,,54.8,,"d, RT",OB_TG5_R007,was 'rst…' (sign unknown). ..Substituted equal amounts of 'T' and 'C' [RN],,,,,,,,,,,,,"Clip gauge:       RAL, Middle, BTB","CG (RAL), BTB",,0.24
2959,GEV207_R0400_0427,79,51.71,RAL,MD2,0,LM,R0400,GE1,6.81,,,25.27,172.09,150,,40.00,,TG 5 phase I,I,13/05/2005,17/05/2005,RSTT80,-1,52.10,,52.10,22.49,,,,,,,,302.75,302.75,130.69,,,,5944.70,,,800000,3,3,,,,,,,,,0.25,2.57,,26.01,24.92,21.40,20.92,,,0.0116,0.0122,"100 kN EHS, RAL","l, d",m,,45.5,,"d, RT",OB_TG5_R007,,,,,,,,,,,,,,"Clip gauge:       RAL, Middle, BTB","CG (RAL), BTB",,86.47
2960,GEV207_R0400_0425,79,51.71,RAL,MD2,0,LM,R0400,GE1,6.78,,,25.27,171.33,150,,40.00,,TG 5 phase I,I,06/05/2005,06/05/2005,PRSTC80,-1,22.49,,,22.49,,,,,,,,131.27,,131.27,,,,0.00,,,795516,3,3,,,,,,,,,,2.57,,27.01,24.45,,,,,0.0049,0.0054,"100 kN EHS, RAL",l,m,,56.0,,"d, RT",OB_TG5_R007,temperature spike (56 deg.) from around 42 degrees on failure; was 'rst…' (sign unknown). ..Substituted equal amounts of 'T' and 'C' [RN],,,,,,,,,,,,,"Clip gauge:       RAL, Middle, BTB","CG (RAL), BTB",,85.98
2961,GEV207_R0400_0424,79,51.71,RAL,MD2,0,LM,R0400,GE1,6.85,,,25.26,173.03,150,,40.00,,TG 5 phase I,I,18/04/2005,18/04/2005,PRSTT80,-1,39.15,,,39.15,,,,,,,,226.26,,226.26,,,,0.00,,,1342,1b,1b,,,,,,,,,,0.86,,25.56,24.83,,,,,0.0089,0.0091,"100 kN EHS, RAL",l,m,,43.1,,"d, RT",OB_TG5_R007,was 'rst…' (sign unknown). ..Substituted equal amounts of 'T' and 'C' [RN],,,,,,,,,,,,,"Clip gauge:       RAL, Middle, BTB","CG (RAL), BTB",,0.43
2962,GEV207_R0400_0423,79,51.71,RAL,MD2,0,LM,R0400,GE1,6.90,,,25.11,173.26,150,,40.00,,TG 5 phase I,I,19/04/2005,19/04/2005,RSTT20,-1,78.60,,78.60,38.92,,,,,,,,453.65,453.65,224.63,,,,8400.99,,,1000,1b,1b,,,,,,,,,0.25,0.86,,27.19,26.82,27.19,26.82,,,0.0167,0.0169,"100 kN EHS, RAL","l, d",m,,45.7,,"d, RT",OB_TG5_R007,,,,,,,,,,,,,,"Clip gauge:       RAL, Middle, BTB","CG (RAL), BTB",,0.32
2963,GEV207_R0400_0402,77,52.96,RAL,MD2,0,LM,R0400,GE1,6.66,,,25.25,168.16,150,,40.00,,TG 5 phase I,I,13/04/2005,14/04/2005,RSTC20,-1,-84.70,,-84.70,22.47,,,,,,,,-503.69,-503.69,133.62,,,,-10186.81,,,200000,3,3,,,,,,,,,0.25,2.57,,25.25,24.19,23.00,21.88,,,-0.0199,-0.0208,"100 kN EHS, RAL","l, d",m,,41.3,,"d, RT",OB_TG5_R007,,,,,,,,,,,,,,"Clip gauge:       RAL, Middle, BTB","CG (RAL), BTB",,21.62
2964,GEV207_R0400_0401,77,52.96,RAL,MD2,0,LM,R0400,GE1,6.69,,,25.33,169.46,150,,40.00,,TG 5 phase I,I,15/03/2005,16/03/2005,RSTT20,-1,65.90,,65.90,22.54,,,,,,,,388.88,388.88,133.01,,,,7492.55,,,200000,3,3,,,,,,,,,0.25,2.57,,26.20,25.71,25.03,24.75,,,0.0148,0.0151,"100 kN EHS, RAL","l, d",m,,45.0,,"d, RT",OB_TG5_R007,,,,,,,,,,,,,,"Clip gauge:       RAL, Middle, BTB","CG (RAL), BTB",,21.62
2965,GEV207_R0400_0399,77,52.96,RAL,MD2,0,LM,R0400,GE1,6.68,,,25.22,168.47,150,,40.00,,TG 5 phase I,I,18/03/2005,18/03/2005,RSTC20,-1,-70.70,,-70.70,30.52,,,,,,,,-419.66,-419.66,181.16,,,,-7348.91,,,10000,2,2,,,,,,,,,0.25,1.44,,28.02,29.09,27.60,24.39,,,-0.0150,-0.0144,"100 kN EHS, RAL","l, d",m,,51.7,,"d, RT",OB_TG5_R007,frequency reduced to 1.2 Hz due to overheating,,,,,,,,,,,,,"Clip gauge:       RAL, Middle, BTB","CG (RAL), BTB",,1.93
2966,GEV207_R0400_0398,77,52.96,RAL,MD2,0,LM,R0400,GE1,6.69,,,25.36,169.66,150,,40.00,,TG 5 phase I,I,11/03/2005,11/03/2005,RSTT20,-1,74.10,,74.10,30.69,,,,,,,,436.76,436.76,180.89,,,,8653.77,,,10000,2,2,,,,,,,,,0.25,1.44,,25.84,24.63,25.89,25.04,,,0.0169,0.0177,"100 kN EHS, RAL","l, d",m,,47.3,,"d, RT",OB_TG5_R007,,,,,,,,,,,,,,"Clip gauge:       RAL, Middle, BTB","CG (RAL), BTB",,1.93
2967,GEV207_R0400_0397,77,52.96,RAL,MD2,0,LM,R0400,GE1,6.62,,,25.21,166.89,150,,40.00,,TG 5 phase I,I,12/04/2005,12/04/2005,RSTC20,-1,-76.00,,-76.00,39.08,,,,,,,,-455.39,-455.39,234.17,,,,-6887.06,,,1000,1b,1b,,,,,,,,,0.25,0.86,,34.04,32.09,27.61,25.04,,,-0.0134,-0.0142,"100 kN EHS, RAL","l, d",m,,48.6,,"d, RT",OB_TG5_R007,Clip gauges slipped - stiffness results invalid; was 'rst…' (sign unknown). ..Substituted equal amounts of 'T' and 'C' [RN],,,,,,,,,,,,,"Clip gauge:       RAL, Middle, BTB","CG (RAL), BTB",,0.32
2968,GEV207_R0400_0396,77,52.96,RAL,MD2,0,LM,R0400,GE1,6.62,,,25.18,166.69,150,,40.00,,TG 5 phase I,I,10/03/2005,10/03/2005,PRSTC20,-1,39.03,,,39.03,,,,,,,,234.15,,234.15,,,,0.00,,,720,1b,1b,,,,,,,,,,0.86,,30.32,29.35,,,,,0.0077,0.0080,"100 kN EHS, RAL",l,m,,64.8,,"d, RT",OB_TG5_R007,temperature spike (64.8 deg.) from around 50 degrees on failure; was 'rst…' (sign unknown). ..Substituted equal amounts of 'T' and 'C' [RN],,,,,,,,,,,,,"Clip gauge:       RAL, Middle, BTB","CG (RAL), BTB",,0.23
2969,GEV207_R0400_0389,77,52.96,RAL,MD2,0,LM,R0400,GE1,6.71,,,25.20,169.09,150,,40.00,,TG 5 phase I,I,14/03/2005,14/03/2005,RSTT50,-1,66.10,,66.10,30.49,,,,,,,,390.92,390.92,180.32,,,,7324.30,,,25000,2,2,,,,,,,,,0.25,1.44,,27.07,26.31,23.63,23.00,,,0.0144,0.0149,"100 kN EHS, RAL","l, d",m,,46.6,,"d, RT",OB_TG5_R007,,,,,,,,,,,,,,"Clip gauge:       RAL, Middle, BTB","CG (RAL), BTB",,4.82
2970,GEV207_R0400_0388,77,52.96,RAL,MD2,0,LM,R0400,GE1,6.60,,,25.27,166.78,150,,40.00,,TG 5 phase I,I,17/03/2005,17/03/2005,PRSTT50,-1,39.17,,,39.17,,,,,,,,234.86,,234.86,,,,0.00,,,777,1b,1b,,,,,,,,,,0.86,,28.70,26.76,,,,,0.0082,0.0088,"100 kN EHS, RAL",l,m,,53.5,,"d, RT",OB_TG5_R007,was 'rst…' (sign unknown). ..Substituted equal amounts of 'T' and 'C' [RN],,,,,,,,,,,,,"Clip gauge:       RAL, Middle, BTB","CG (RAL), BTB",,0.25
2971,GEV207_R0400_0387,77,52.96,RAL,MD2,0,LM,R0400,GE1,6.85,,,25.21,172.69,150,,40.00,,TG 5 phase I,I,04/03/2005,04/03/2005,RSTT50,-1,78.30,,78.30,39.08,,,,,,,,453.41,453.41,226.30,,,,7997.07,,,2500,1b,1b,,,,,,,,,0.25,0.86,,28.21,28.49,25.92,22.64,,,0.0161,0.0159,"100 kN EHS, RAL","l, d",m,,46.5,,"d, RT",OB_TG5_R007,extensometers measure different stiffnesses,,,,,,,,,,,,,"Clip gauge:       RAL, Middle, BTB","CG (RAL), BTB",,0.81
2972,GEV207_R0400_0431,79,51.71,RAL,MD2,0,LM,R0400,GE1,6.53,,,25.12,164.03,150,,40.00,,TG 5 phase I,I,13/05/2005,13/05/2005,,0.1,,,,65.81,,,,,,,,401.2070963,,401.21,,,,#DELING.DOOR.0!,,,200,1,1,,,,,,,,,,1.52,,,,,,,,,,"100 kN EHS, RAL",,m,,32.4,,"d, RT",,tabs failed during RST test,x,,,,x,,,,,,,,"Clip gauge:       RAL, Middle, BTB","CG (RAL), BTB",,0.04
2973,GEV207_R0400_0179,35,53.15,RAL,MD2,0,LM,R0400,GE1,6.70,,,25.18,168.71,150,,40.00,,TG 5 phase I,I,21/03/2005,23/03/2005,RSTC50,0.1,-76.50,,-76.50,32.99,,,,,,,,-453.44,-453.44,195.54,,,,-7978.90,,,500000,3,3,,,,,,,,,0.25,5.00,,29.17,27.67,25.56,24.40,,,-0.0155,-0.0164,"100 kN EHS, RAL","l, d",m,,40.1,,"d, RT",OB_TG5_R007,unstable extensometer readings,,,,,,,,,,,,,"Clip gauge:       RAL, Middle, BTB","CG (RAL), BTB",,27.78
2974,GEV207_R0400_0178,35,53.15,RAL,MD2,0,LM,R0400,GE1,6.72,,,25.32,170.15,150,,40.00,,TG 5 phase I,I,21/03/2005,21/03/2005,RSTC50,0.1,-82.00,,-82.00,66.34,,,,,,,,-481.93,-481.93,389.89,,,,#DELING.DOOR.0!,,,500,1,1,,,,,,,,,0.25,1.52,,,,26.05,25.49,,,,,"100 kN EHS, RAL","l, d",m,,41.5,,"d, RT",OB_TG5_R007,,,,,,,,,,,,,,"Clip gauge:       RAL, Middle, BTB","CG (RAL), BTB",,0.09
2975,GEV207_R0400_0177,35,53.15,RAL,MD2,0,LM,R0400,GE1,6.68,,,25.29,168.94,150,,40.00,,TG 5 phase I,I,15/03/2005,15/03/2005,RSTT50,0.1,87.90,,87.90,66.26,,,,,,,,520.30,520.30,392.21,,,,9835.60,,,500,1,1,,,,,,,,,0.25,1.52,,27.09,25.81,26.44,25.10,,,0.0192,0.0202,"100 kN EHS, RAL","l, d",m,,43.3,,"d, RT",OB_TG5_R007,,,,,,,,,,,,,,"Clip gauge:       RAL, Middle, BTB","CG (RAL), BTB",,0.09
2976,GEV207_R0400_0176,35,53.15,RAL,MD2,0,LM,R0400,GE1,6.60,,,25.33,167.18,150,,40.00,,TG 5 phase I,I,17/03/2005,17/03/2005,RSTC20,0.1,-83.10,,-83.10,66.40,,,,,,,,-497.07,-497.07,397.18,,,,-9335.07,,,200,1,1,,,,,,,,,0.25,1.52,,26.21,27.04,27.10,25.35,,,-0.0190,-0.0184,"100 kN EHS, RAL","l, d",m,,34.4,,"d, RT",OB_TG5_R007,unstable extensometer readings,,,,,,,,,,,,,"Clip gauge:       RAL, Middle, BTB","CG (RAL), BTB",,0.04
2977,GEV206_R0300_0395,63,53.26,RAL,UD2,0,LM,R0300,GE1,3.83,,,25.22,96.59,145,,35.00,,TG 5 phase I,I,27/04/2005,27/04/2005,RSTT80,0.1,70.90,,70.90,53.97,,,,,,,,734.03,734.03,558.75,,,,9841.53,,,800,1,1,,,,,,,,,0.25,1.50,,37.27,37.32,36.18,35.30,,,0.0197,0.0197,"100 kN EHS, RAL","l, d",m,,29.3,,"d, RT","OB_TG5_R010, OB_TG5_R011, OB_TG5_R007",,,,,,,,,,,,,,"Clip gauge:       RAL, Middle, BTB","CG (RAL), BTB",,0.15
2978,GEV206_R0300_0403,64,50.33,RAL,UD2,0,LM,R0300,GE1,3.80,,,25.30,96.14,145,,35.00,,TG 5 phase I,I,12/05/2005,12/05/2005,PRSTC80,-1,32.64,,,32.64,,,,,,,,339.50,,339.50,,,,0.00,,,2670,1b,1b,,,,,,,,,,1.23,,37.32,35.52,,,,,0.0091,0.0096,"100 kN EHS, RAL",l,m,,32.9,,"d, RT",OB_TG5_R007,Clip gauges slipped - stiffness results invalid; was 'rst…' (sign unknown). ..Substituted equal amounts of 'T' and 'C' [RN],,,,,,,,,,,,,"Clip gauge:       RAL, Middle, BTB","CG (RAL), BTB",,0.60
