Repository: maanpandya/Fatigue-Life-Analysis-Composites

# Fatigue-Life-Analysis-Composites
Analyzing factors affecting fatigue life in composite laminates for wind energy applications

File: Data processing/optimatforpy.csv (part 25 of 35)
nr,Name,Plate,Fibre Volume Fraction,Lab,Laminate ,Cut angle ,Manufacturer,Geometry,Material,taverage,wmax,wmin,waverage,area,Lnominal,Lmeasured,Lgauge,Radius (waist),TG and phase,Phase,start date,end date,Test type,R-value1,Fmax,Ferror,Fstatic,Ffatigue,"Fmax, 90",epsmax,epsstatic,epsfatigue,eps90,eps45,Nu,smax,"smax,static","smax, fatigue",shear strain,shear strength,shear modulus (near other moduli),Torquemax,Torquefatigue,Torquestatic,Ncycles,level,levelcalc,Nspectrum,failure mode,runout,R-value2,Fmax2,epsmax2,smax2,Ncycles2,ratedisplacement,f,f2,Eit,Eic,Eft,Efc,"Elur,front","Elur, back",eps_max_t,eps_max_c,Machine,control,grip,ABG,Temp.,Temp. control,Environment,Reference document,Remarks,Invalid ,Bending ,Buckling ,Overheating,Tab failure ,Delaminated ,Incomplete measurement data ,Strain from E ,LUR,TEC,data delivered under name,Repair characteristics,Strain measurement equipment (long),Strain measurement equipment (short),Grip pressure,time per test
2979,GEV206_R0300_0401,64,50.33,RAL,UD2,0,LM,R0300,GE1,4.05,,,25.16,101.90,145,,35.00,,TG 5 phase I,I,03/05/2005,03/05/2005,PRSTT80,-1,32.46,,,32.46,,,,,,,,318.55,,318.55,,,,0.00,,,577,1b,1b,,,,,,,,,,1.23,,34.88,34.39,,,,,0.0091,0.0093,"100 kN EHS, RAL",l,m,,25.1,,"d, RT",OB_TG5_R007,was 'rst…' (sign unknown). ..Substituted equal amounts of 'T' and 'C' [RN],,,,,,,,,,,,,"Clip gauge:       RAL, Middle, BTB","CG (RAL), BTB",,0.13
2980,GEV206_R0300_0399,63,53.26,RAL,UD2,0,LM,R0300,GE1,3.84,,,25.12,96.46,145,,35.00,,TG 5 phase I,I,29/04/2005,29/04/2005,PRSTC80,-1,24.37,,,24.37,,,,,,,,252.64,,252.64,,,,0.00,,,30666,2,2,,,,,,,,,,2.17,,38.54,35.99,,,,,0.0066,0.0070,"100 kN EHS, RAL",l,m,,33.4,,"d, RT",OB_TG5_R007,Clip gauges slipped - stiffness results invalid; was 'rst…' (sign unknown). ..Substituted equal amounts of 'T' and 'C' [RN],,,,,,,,,,,,,"Clip gauge:       RAL, Middle, BTB","CG (RAL), BTB",,3.93
2981,GEV206_R0300_0400,64,50.33,RAL,UD2,0,LM,R0300,GE1,3.76,,,25.29,95.09,145,,35.00,,TG 5 phase I,I,18/05/2005,18/05/2005,RSTT80,-1,50.30,,50.30,24.53,,,,,,,,528.97,528.97,257.97,,,,6596.49,,,40000,2,2,,,,,,,,,0.25,2.17,,40.48,39.71,38.01,37.77,,,0.0131,0.0133,"100 kN EHS, RAL","l, d",m,,32.6,,"d, RT",OB_TG5_R007,,,,,,,,,,,,,,"Clip gauge:       RAL, Middle, BTB","CG (RAL), BTB",,5.12
2982,GEV206_R0300_0397,63,53.26,RAL,UD2,0,LM,R0300,GE1,3.81,,,25.25,96.20,145,,35.00,,TG 5 phase I,I,28/04/2005,28/04/2005,PRSTT80,0.1,36.11,,,36.11,,,,,,,,375.36,,375.36,,,,0.00,,,28869,2,2,,,,,,,,,,3.35,,38.49,35.90,,,,,0.0098,0.0105,"100 kN EHS, RAL",l,m,,31.7,,"d, RT",OB_TG5_R007,was 'rst…' (sign unknown). ..Substituted equal amounts of 'T' and 'C' [RN],,,,,,,,,,,,,"Clip gauge:       RAL, Middle, BTB","CG (RAL), BTB",,2.39
2983,GEV206_R0300_0404,64,50.33,RAL,UD2,0,LM,R0300,GE1,3.80,,,25.21,95.80,145,,35.00,,TG 5 phase I,I,03/05/2005,05/05/2005,RSTT80,0.1,48.40,,48.40,26.47,,,,,,,,505.22,505.22,276.30,,,,7090.80,,,800000,3,3,,,,,,,,,0.25,5.00,,35.91,35.34,37.26,35.65,,,0.0141,0.0143,"100 kN EHS, RAL","l, d",m,,27.7,,"d, RT",OB_TG5_R007,,,,,,,,,,,,,,"Clip gauge:       RAL, Middle, BTB","CG (RAL), BTB",,44.44
2984,GEV206_R0300_0396,63,53.26,RAL,UD2,0,LM,R0300,GE1,3.78,,,25.16,95.10,145,,35.00,,TG 5 phase I,I,10/05/2005,10/05/2005,RSTC80,0.1,-58.90,,-58.90,53.84,,,,,,,,-619.35,-619.35,566.14,,,,-8864.29,,,800,1,1,,,,,,,,,0.25,1.50,,34.72,35.15,37.27,38.61,,,-0.0178,-0.0176,"100 kN EHS, RAL","l, d",m,,33.6,,"d, RT",OB_TG5_R007,Clip gauges slipped - stiffness results invalid,,,,,,,,,,,,,"Clip gauge:       RAL, Middle, BTB","CG (RAL), BTB",,0.15
2985,GEV206_R0300_0405,64,50.33,RAL,UD2,0,LM,R0300,GE1,3.79,,,25.24,95.66,145,,35.00,,TG 5 phase I,I,18/05/2005,18/05/2005,PRSTC80,0.1,26.50,,,26.50,,,,,,,,277.02,,277.02,,,,0.00,,,579018,3,3,,,,,,,,,,5.00,,38.63,39.27,,,,,0.0072,0.0071,"100 kN EHS, RAL",l,m,,30.2,,"d, RT",OB_TG5_R007,was 'rst…' (sign unknown). ..Substituted equal amounts of 'T' and 'C' [RN],,,,,,,,,,,,,"Clip gauge:       RAL, Middle, BTB","CG (RAL), BTB",,32.17
2986,GEV206_R0300_0657,94,51.10,RAL,UD2,0,LM,R0300,GE1,3.72,,,25.43,94.60,145,,35.00,,TG 5 phase I,I,19/01/2005,20/01/2005,RSTC50,0.1,-53.20,,-53.20,26.70,,,,,,,,-562.37,-562.37,282.24,,,,-7360.84,,,500000,3,3,,,,,,,,,0.25,5.00,,37.44,38.96,37.43,39.64,,,-0.0150,-0.0144,"100 kN EHS, RAL","l, d",m,,29.5,,"d, RT",OB_TG5_R007,,,,,,,,,,,,,,"Clip gauge:       RAL, Middle, BTB","CG (RAL), BTB",,27.78
2987,GEV206_R0300_0656,94,51.10,RAL,UD2,0,LM,R0300,GE1,3.79,,,25.59,96.99,145,,35.00,,TG 5 phase I,I,17/01/2005,17/01/2005,PRSTT50,0.1,26.87,,,26.87,,,,,,,,277.04,,277.04,,,,0.00,,,498167,3,3,,,,,,,,,,5.00,,39.32,39.78,,,,,0.0070,0.0070,"100 kN EHS, RAL",l,m,,35.8,,"d, RT",OB_TG5_R007,was 'rst…' (sign unknown). ..Substituted equal amounts of 'T' and 'C' [RN],,,,,,,,,,,,,"Clip gauge:       RAL, Middle, BTB","CG (RAL), BTB",,27.68
2988,GEV206_R0300_0655,94,51.10,RAL,UD2,0,LM,R0300,GE1,3.80,,,25.45,96.71,145,,35.00,,TG 5 phase I,I,12/01/2005,12/01/2005,RSTC20,0.1,-58.30,,-58.30,26.72,,,,,,,,-602.83,-602.83,276.29,,,,-7788.54,,,200000,3,3,,,,,,,,,0.25,5.00,,38.80,38.60,37.80,38.80,,,-0.0155,-0.0156,"100 kN EHS, RAL","l, d",m,,25.7,,"d, RT",OB_TG5_R007,,,,,,,,,,,,,,"Clip gauge:       RAL, Middle, BTB","CG (RAL), BTB",,11.11
2989,GEV206_R0300_0654,94,51.10,RAL,UD2,0,LM,R0300,GE1,3.81,,,25.63,97.65,145,,35.00,,TG 5 phase I,I,12/01/2005,12/01/2005,PRSTC50,-1,17.17,,,17.17,,,,,,,,175.83,,175.83,,,,0.00,,,478098,3,3,,,,,,,,,,4.56,,37.60,37.70,,,,,0.0047,0.0047,"100 kN EHS, RAL",l,m,,46.2,,"d, RT",OB_TG5_R007,was 'rst…' (sign unknown). ..Substituted equal amounts of 'T' and 'C' [RN],,,,,,,,,,,,,"Clip gauge:       RAL, Middle, BTB","CG (RAL), BTB",,29.12
2990,GEV206_R0300_0652,94,51.10,RAL,UD2,0,LM,R0300,GE1,3.88,,,25.51,98.98,145,,35.00,,TG 5 phase I,I,12/01/2005,12/01/2005,PRSTT50,-1,32.91,,,32.91,,,,,,,,332.49,,332.49,,,,0.00,,,680,1b,1b,,,,,,,,,,1.23,,36.20,36.40,,,,,0.0092,0.0091,"100 kN EHS, RAL",l,m,,37.2,,"d, RT",OB_TG5_R007,was 'rst…' (sign unknown). ..Substituted equal amounts of 'T' and 'C' [RN],,,,,,,,,,,,,"Clip gauge:       RAL, Middle, BTB","CG (RAL), BTB",,0.15
2991,GEV206_R0300_0651,93,51.66,RAL,UD2,0,LM,R0300,GE1,3.81,,,25.54,97.31,145,,35.00,,TG 5 phase I,I,14/01/2005,14/01/2005,RSTT20,-1,70.50,,70.50,32.95,,,,,,,,724.49,724.49,338.61,,,,9170.74,,,1000,1b,1b,,,,,,,,,0.25,1.23,,39.00,40.00,38.30,39.10,,,0.0186,0.0181,"100 kN EHS, RAL","l, d",m,,21.8,,"d, RT",OB_TG5_R007,,,,,,,,,,,,,,"Clip gauge:       RAL, Middle, BTB","CG (RAL), BTB",,0.23
2992,GEV207_R0400_0391,77,52.96,RAL,MD2,0,LM,R0400,GE1,6.63,,,25.23,167.27,150,,40.00,,TG 5 phase I,I,14/01/2005,17/01/2005,RSTT50,-1,49.60,,49.60,22.45,,,,,,,,296.53,296.53,134.21,,,,5342.82,,,500000,3,3,,,,,,,,,0.25,2.57,,27.60,27.90,25.00,25.60,,,0.0107,0.0106,"100 kN EHS, RAL","l, d",m,,45.3,,"d, RT",OB_TG5_R007,,,,,,,,,,,,,,"Clip gauge:       RAL, Middle, BTB","CG (RAL), BTB",,54.04
2993,GEV207_R0400_0393,77,52.96,RAL,MD2,0,LM,R0400,GE1,6.64,,,25.28,167.86,150,,40.00,,TG 5 phase I,I,21/04/2005,24/01/2005,RSTC50,-1,-84.00,,-84.00,22.50,,,,,,,,-500.42,-500.42,134.04,,,,-8298.79,,,500000,3,3,,,,,,,,,0.25,2.57,,29.70,30.60,26.70,27.20,,,-0.0168,-0.0164,"100 kN EHS, RAL","l, d",m,,47.0,,"d, RT",OB_TG5_R007,,,,,,,,,,,,,,"Clip gauge:       RAL, Middle, BTB","CG (RAL), BTB",,54.04
2994,GEV206_I1290_0005,5,51.45,RISØ,UD2,90,LM,I1290,GE1,3.7110,,,10.024,37.20,126,,,,TG 3 phase I,I,,,,,-5.86,,-5.86,,,-1.61,0.00,0.00,,,,-157.53,,,,,,0.00,,,1,,,,,,,,,,,,,,,13.05,,,,,#DELING.DOOR.0!,-0.0121,,,,,,,"d, RT; submersed in salt water for 6 months",,loading,x,,,,,,,,,,,,,,,
2995,GEV206_I1160_0015,21,50.14,RISØ,UD2,30,LM,I1130,GE1,3.94,,, 24.52,96.61,300,,150.00,,TG 3 phase I,I,20/02/2004,20/02/2004,STT,,2.69,,2.69,,,,,,,,,,,,1.54,27.85,3.59,#DELING.DOOR.0!,,,1,,,,,,,,,,,0.25,,,,,,,,,,,,,,,,,"d, RT; submersed in salt water for 6 months",,loading-unloading,,,,,,,,,x,,GEV206_I1130,,,,,0.25
2996,GEV206_I1160_0014,21,50.14,RISØ,UD2,30,LM,I1130,GE1,3.77  ,,, 24.57,92.63,300,,150.00,,TG 3 phase I,I,06/02/2004,06/02/2004,STT,,2.48,,2.48,,,,,,,,,,,,0.74,26.82,4.57,#DELING.DOOR.0!,,,1,,,,,,,,,,,0.25,,,,,,,,,,,,,,,,,"d, RT; submersed in salt water for 6 months",,loading,,,,,,,,,,,GEV206_I1130,,,,,0.25
2997,GEV206_I1160_0013,21,50.14,RISØ,UD2,30,LM,I1130,GE1,3.93,,, 24.73,97.19,300,,150.00,,TG 3 phase I,I,20/02/2004,20/02/2004,STT,,2.56,,2.56,,,,,,,,,,,,0.97,26.38,4.56,#DELING.DOOR.0!,,,1,,,,,,,,,,,0.25,,,,,,,,,,,,,,,,,"d, RT; submersed in salt water for 6 months",,loading-unloading,,,,,,,,,x,,GEV206_I1130,,,,,0.25
2998,GEV206_I1160_0012,21,50.14,RISØ,UD2,30,LM,I1130,GE1,3.93,,, 24.72,97.15,300,,150.00,,TG 3 phase I,I,18/02/2004,18/02/2004,STT,,2.52,,2.52,,,,,,,,,,,,1.01,25.93,3.85,#DELING.DOOR.0!,,,1,,,,,,,,,,,0.25,,,,,,,,,,,,,,,,,"d, RT; submersed in salt water for 6 months",,loading-unloading,,,,,,,,,x,,GEV206_I1130,,,,,0.25
2999,GEV206_I1160_0011,21,50.14,RISØ,UD2,30,LM,I1130,GE1,3.99,,, 24.59,98.11,300,,150.00,,TG 3 phase I,I,18/02/2004,18/02/2004,STT,,2.73,,2.73,,,,,,,,,,,,1.90,27.80,3.88,#DELING.DOOR.0!,,,1,,,,,,,,,,,0.25,,,,,,,,,,,,,,,,,"d, RT; submersed in salt water for 6 months",,loading-unloading,,,,,,,,,x,,GEV206_I1130,,,,,0.25
3000,GEV206_I1160_0010,21,50.14,RISØ,UD2,30,LM,I1130,GE1,3.80  ,,, 24.56,93.33,300,,150.00,,TG 3 phase I,I,06/02/2004,06/02/2004,STT,,2.76,,2.76,,,,,,,,,,,,1.04,29.53,4.59,#DELING.DOOR.0!,,,1,,,,,,,,,,,0.25,,,,,,,,,,,,,,,,,"d, RT; submersed in salt water for 6 months",,loading,,,,,,,,,,,GEV206_I1130,,,,,0.25
3001,GEV206_I1160_0009,21,50.14,RISØ,UD2,30,LM,I1130,GE1,3.85  ,,, 24.25,93.36,300,,150.00,,TG 3 phase I,I,06/02/2004,06/02/2004,STT,,2.40,,2.40,,,,,,,,,,,,0.73,25.73,4.71,#DELING.DOOR.0!,,,1,,,,,,,,,,,0.25,,,,,,,,,,,,,,,,,"d, RT; submersed in salt water for 6 months",,loading,,,,,,,,,,,GEV206_I1130,,,,,0.25
3002,GEV206_I1160_0007,21,50.14,RISØ,UD2,30,LM,I1130,GE1,3.92,,, 24.56,96.28,300,,150.00,,TG 3 phase I,I,18/02/2004,18/02/2004,STT,,2.65,,2.65,,,,,,,,,,,,1.27,27.50,3.72,#DELING.DOOR.0!,,,1,,,,,,,,,,,0.25,,,,,,,,,,,,,,,,,"d, RT; submersed in salt water for 6 months",,loading-unloading,,,,,,,,,x,,GEV206_I1130,,,,,0.25
3003,GEV206_I0490_0005,105-106,#N/B,RISØ,UD2,90,LM,I0400,GE1, 3.69,,, 12.15,44.83,76,,,,TG 3 phase I,I,,,Shear,,3.58,,3.58,,,,,,,,,,,,7.22,79.88,4.60,#DELING.DOOR.0!,,,1,,,,,,,,,,,,,,,,,,,,,,,,,,,,"d, RT",OB_TG3_R009,,,,,,,,,,,,,,,,,
3004,GEV206_I0490_0004,105-106,#N/B,RISØ,UD2,90,LM,I0400,GE1, 3.69,,, 12.15,44.83,76,,,,TG 3 phase I,I,,,Shear,,3.78,,3.78,,,,,,,,,,,,7.25,84.25,4.21,#DELING.DOOR.0!,,,1,,,,,,,,,,,,,,,,,,,,,,,,,,,,"d, RT",OB_TG3_R009,,,,,,,,,,,,,,,,,
3005,GEV206_I0490_0003,105-106,#N/B,RISØ,UD2,90,LM,I0400,GE1, 3.67,,, 12.15,44.59,76,,,,TG 3 phase I,I,,,Shear,,3.12,,3.12,,,,,,,,,,,,6.69,70.08,4.48,#DELING.DOOR.0!,,,1,,,,,,,,,,,,,,,,,,,,,,,,,,,,"d, RT",OB_TG3_R009,,,,,,,,,,,,,,,,,
3006,GEV206_I0490_0002,105-106,#N/B,RISØ,UD2,90,LM,I0400,GE1, 3.67,,, 12.15,44.59,76,,,,TG 3 phase I,I,,,Shear,,3.10,,3.10,,,,,,,,,,,,6.39,69.62,4.90,#DELING.DOOR.0!,,,1,,,,,,,,,,,,,,,,,,,,,,,,,,,,"d, RT",OB_TG3_R009,,,,,,,,,,,,,,,,,
3007,GEV206_I0490_0001,105-106,#N/B,RISØ,UD2,90,LM,I0400,GE1, 3.69,,, 12.15,44.83,76,,,,TG 3 phase I,I,,,Shear,,3.45,,3.45,,,,,,,,,,,,5.84,76.89,4.76,#DELING.DOOR.0!,,,1,,,,,,,,,,,,,,,,,,,,,,,,,,,,"d, RT",OB_TG3_R009,,,,,,,,,,,,,,,,,
3008,GEV207_R0400_0535,87,53.26,DLR,MD2,0,LM,R0400,GE1,6.45,,,25.20,162.54,150,,,,TG 1 phase I,I,,,CA,0.5,44.60,,,44.60,,,,,,,,274.39,,274.39,,,,#DELING.DOOR.0!,,,79300,1,2,,t,,,,,,,,3.35,,,,,,,,,,"200 kN HUN, DLR",l,m,n,,fan,"d, RT",OB_TG1_R022,,,,,,,,,,,,,,none,none,,6.58
3009,GEV207_R0400_0536,87,53.26,DLR,MD2,0,LM,R0400,GE1,6.45,,,25.25,162.86,150,,,,TG 1 phase I,I,,,PBTF31b,0.1,33.08,,,33.08,,,,,,,,203.12,,203.12,,,,#DELING.DOOR.0!,,,164898,3,3,,t,,,,,,,,6.10,,,,,,,,,,"200 kN HUN, DLR",l,m,n,,fan,"d, RT",OB_TG1_R025,,,,,,,,,,,,,,none,none,,7.51
3010,GEV207_R0400_0742,76,51.51,DLR,MD2,0,LM,R0400,GE1,6.60,,,25.10,165.66,150,,,,TG 1 phase I,I,,,BTF31b,0.1,55.97,,,32.88,,,,,,,,337.86,,198.48,,,,#DELING.DOOR.0!,,,500000,1,3,,t,,0.1,55.97,,337.86,4274,,6.10,2.11,,,,,,,,,"200 kN HUN, DLR",l,m,n,,fan,"d, RT",OB_TG1_R025,,,,,,x,,,,,,,,none,none,,22.77
3011,GEV207_R0400_0743,76,51.51,DLR,MD2,0,LM,R0400,GE1,6.60,,,25.20,166.32,150,,,,TG 1 phase I,I,,,BTF31b,0.1,56.20,,,33.01,,,,,,,,337.90,,198.47,,,,#DELING.DOOR.0!,,,500000,1,3,,t,,0.1,56.20,,337.90,3699,,6.10,2.11,,,,,,,,,"200 kN HUN, DLR",l,m,n,,fan,"d, RT",OB_TG1_R025,,,,,,x,,,,,,,,none,none,,22.77
3012,GEV207_R0400_0540,87,53.26,DLR,MD2,0,LM,R0400,GE1,6.50,,,25.10,163.15,150,,,,TG 1 phase I,I,,,BTF1b3,0.1,55.97,,,55.97,,,,,,,,343.06,,343.06,,,,#DELING.DOOR.0!,,,2500,1,1b,,t,,0.1,32.88,,201.53,31820,,2.11,6.10,,,,,,,,,"200 kN HUN, DLR",l,m,n,,fan,"d, RT",OB_TG1_R025,,,,,,x,,,,,,,,none,none,,0.33
3013,GEV207_R0400_0541,87,53.26,DLR,MD2,0,LM,R0400,GE1,6.50,,,25.10,163.15,150,,,,TG 1 phase I,I,,,CA,0.1,55.97,,,55.97,,,,,,,,343.06,,343.06,,,,#DELING.DOOR.0!,,,3058,1,1b,,t,,,,,,,,2.11,,,,,,,,,,"200 kN HUN, DLR",l,m,n,,fan,"d, RT",OB_TG1_R022,,,,,,x,,,,,,,,none,none,,0.40
3014,GEV207_R0400_0744,76,51.51,DLR,MD2,0,LM,R0400,GE1,6.55,,,24.90,163.10,150,,,,TG 1 phase I,I,,,BTF1b3,0.1,55.53,,,55.53,,,,,,,,340.48,,340.48,,,,#DELING.DOOR.0!,,,2500,1,1b,,t,,0.1,32.62,,200.01,2356519,,2.11,6.10,,,,,,,,,"200 kN HUN, DLR",l,m,n,,fan,"d, RT",OB_TG1_R025,,,,,,x,,,,,,,,none,none,,0.33
3015,GEV206_R0300_0928,102,53.84,WMC,UD2,0,LM,R0300,GE1,3.59,24.98,24.94,24.96,89.53,145,144.97,34.70,,TG 1 phase I,I,04/06/2005,08/06/2005,W,,31.34,,,31.34,,,,,,,,349.75,,349.75,,,,0.00,,,5577893,3,3,42.03037427,,,,,,,,,368 kN/s,,43.60,44.62,,,,,0.0080,0.0078,"100 kN Instron, WMC",l,h,,26.7,fan,"d, RT",OB_TG1_R024,slow cycle +/- 10 kN; test interrupted,,,,,,,,,,,,,"Clip gauge:      OB standard, Middle, Center, BTB","CG, M, C, BTB",100,#WAARDE!
3016,GEV206_R0300_0899,116,52.30,WMC,UD2,0,LM,R0300,GE1,3.59,25.30,25.01,25.16,89.66,145,145.79,34.68,,TG 1 phase I,I,30/06/2005,04/07/2005,W,,33.92,,,33.92,,,,,,,,376.13,,376.13,,,,0.00,,,3188805,3,3,24.02818907,,,,,,,,,373.3 kN/s,,43.76,44.04,,,,,0.0086,0.0085,"100 kN Instron, WMC",l,h,,27.6,fan,"d, RT",OB_TG1_R024,slow cycle +/- 10 kN; test interrupted once after 1560750 cycles,,,,,,,,,,,,,"Clip gauge:      OB standard, Middle, Center, BTB","CG, M, C, BTB",100,#WAARDE!
3017,GEV206_R0300_0861,102,53.84,WMC,UD2,0,LM,R0300,GE1,3.60,25.06,25.03,25.05,90.11,145,144.50,34.43,,TG 1 phase I,I,04/07/2005,07/07/2005,W,,33.78,,,33.78,,,,,,,,374.66,,374.66,,,,0.00,,,3319644,3,3,25.01408323,,,,,,,,,371.67 kN/s,,43.80,43.49,,,,,0.0086,0.0086,"100 kN Instron, WMC",l,h,,27.2,fan,"d, RT",OB_TG1_R024,slow cycle +/- 10 kN,,,,,,,,,,,,,"Clip gauge:      OB standard, Middle, Center, BTB","CG, M, C, BTB",100,#WAARDE!
3018,GEV207_R0400_1078,177,0.00,WMC,MD2,0,LM,R0400,GE1,6.80,25.09,25.08,25.09,170.46,150,149.00,,,TG 1 phase I,I,25/07/2005,02/08/2005,W,,42.39,,,42.39,,,,,,,,284.50,,284.50,,,,#WAARDE!,,,9705199,3,3,73.13032831,,,,,,,,,454.54 kN/s,,,31.19,,,,,,,"100 kN Instron, WMC",l,h,,,fan,"d, RT",OB_TG1_R024,slow cycle +/- 10 kN; test interrupted once,,,,,,,,,,,,,"Clip gauge:      OB standard, Middle, Center, BTB","CG, M, C, BTB",100,#WAARDE!
3019,GEV207_R0400_1068,177,0.00,WMC,MD2,0,LM,R0400,GE1,6.76,24.96,24.94,24.95,168.68,150,149.60,,,TG 1 phase I,I,14/07/2005,18/07/2005,W,,53.13,,,53.13,,,,,,,,355.15,,355.15,,,,#WAARDE!,,,825533,1,1,6.220531832,,,,,,,,,358.78 kN/s,,,30.87,,,,,,,"100 kN Instron, WMC",l,h,,,fan,"d, RT",OB_TG1_R024,slow cycle +/- 10 kN,,,,,,,,,,,,,"Clip gauge:      OB standard, Middle, Center, BTB","CG, M, C, BTB",100,#WAARDE!
3020,GEV207_R0400_1055,177,0.00,WMC,MD2,0,LM,R0400,GE1,6.75,24.96,24.97,24.97,168.49,150,149.90,,,TG 1 phase I,I,13/07/2005,14/07/2005,W,,53.16,,,53.16,,,,,,,,354.64,,354.64,,,,0.00,,,866723,1,1,6.530905501,,,,,,,,,359.03 kN/s,,29.59,29.89,,,,,0.0120,0.0119,"100 kN Instron, WMC",l,h,,,fan,"d, RT",OB_TG1_R024,slow cycle +/- 10 kN,,,,,,,,,,,,,"Clip gauge:      OB standard, Middle, Center, BTB","CG, M, C, BTB",100,#WAARDE!
3021,GEV207_R0400_1052,177,0.00,WMC,MD2,0,LM,R0400,GE1,6.80,24.95,24.88,24.92,169.18,150,149.90,,,TG 1 phase I,I,02/08/2005,12/08/2005,W,,42.10,,,42.10,,,,,,,,280.85,,280.85,,,,0.00,,,12291879,3,3,92.6214029,,,,,,,,,451.46 kN/s,,28.59,29.56,,,,,0.0098,0.0095,"100 kN Instron, WMC",l,h,,,fan,"d, RT",OB_TG1_R024,"slow cycle +/- 10 kN; Test interrupted once, counter reset by software. Cycles calculated.",,,,,,,,,,,,,"Clip gauge:      OB standard, Middle, Center, BTB","CG, M, C, BTB",100,#WAARDE!
3022,GEV207_R0400_1044,177,0.00,WMC,MD2,0,LM,R0400,GE1,6.69,25.01,25.00,25.01,167.17,150,149.50,,,TG 1 phase I,I,11/07/2005,13/07/2005,W,,53.25,,,53.25,,,,,,,,356.19,,356.19,,,,0.00,,,559042,1,1,4.212476735,,,,,,,,,359.57 kN/s,,29.90,30.54,,,,,0.0119,0.0117,"100 kN Instron, WMC",l,h,,,fan,"d, RT",OB_TG1_R024,slow cycle +/- 10 kN,,,,,,,,,,,,,"Clip gauge:      OB standard, Middle, Center, BTB","CG, M, C, BTB",100,#WAARDE!
3023,GEV207_R0400_1039,177,0.00,WMC,MD2,0,LM,R0400,GE1,6.78,24.91,24.87,24.89,168.70,150,149.30,,,TG 1 phase I,I,18/07/2005,19/07/2005,W,,53.00,,,53.00,,,,,,,,354.99,,354.99,,,,0.00,,,460994,1,1,3.473668347,,,,,,,,,357.92 kN/s,,28.71,29.04,,,,,0.0124,0.0122,"100 kN Instron, WMC",l,h,,,fan,"d, RT",OB_TG1_R024,slow cycle +/- 10 kN,,,,,,,,,,,,,"Clip gauge:      OB standard, Middle, Center, BTB","CG, M, C, BTB",100,#WAARDE!
3024,GEV206_R0300_0354,53,53.40,WMC,UD2,0,LM,R0300,GE1,3.70,25.47,25.45,25.46,94.04,145,145.81,34.63,,TG 1 phase I,I,07/07/2005,11/07/2005,W,,34.34,,,34.34,,,,,,,,365.03,,365.03,,,,0.00,,,4783996,3,3,36.04822509,,,,,,,,,377.83 kN/s,,42.30,42.69,,,,,0.0086,0.0086,"100 kN Instron, WMC",l,h,,25.7,fan,"d, RT",OB_TG1_R024,slow cycle +/- 10 kN,,,,,,,,,,,,,"Clip gauge:      OB standard, Middle, Center, BTB","CG, M, C, BTB",100,#WAARDE!
3025,GEV207_S4800_0014,182,53.30,WMC,MD2,0,LM,S4800,GE1,6.35,23.76,23.76,23.76,150.76,610,,,,TG 4 phase I,I,13/07/2005,13/07/2005,STT,,53.72,,53.72,,,1.45,1.45,,,,,356.33,356.33,,,,,12797.08,,,1,,,,,,,,,,,3.3,,,27.85,,,,,,0.0128,#DELING.DOOR.0!,"400 kN Schenck, WMC",d,h,,,,"d, RT",OB_TG4_R010,"dimensions measured at 5 cross sections. Values at 50, 150, 250, 350, 450 mm, for w: 23.87, 23.88, 23.76, 23.64, 23.54; for t1: 6.73, 6.84, 6.26, 6.69, 6.63, for t2: 6.78, 6.86, 6.43, 6.67, 6.6, respectively. Noted dimensions are at strain gauge location; strain average from two sides, i.e. 1.34 and 1.55",,,,,,,,,,,GEV207_S3700_0014,"1:40, 2/3","Strain gauge:   TML FLA-10-11, Middle, Center, BTB","SG, M, C, BTB",200,0.25
3026,GEV207_S4800_0011,182,53.30,WMC,MD2,0,LM,S4800,GE1,6.52,23.07,23.07,23.07,150.30,610,,,,TG 4 phase I,I,13/07/2005,13/07/2005,STT,,44.70,,44.70,,,1.12,1.12,,,,,297.40,297.40,,,,,10098.58,,,1,,,,,,,,,,,3.3,,,29.45,,,,,,0.0101,#DELING.DOOR.0!,"400 kN Schenck, WMC",d,h,,,,"d, RT",OB_TG4_R010,"dimensions measured at 5 cross sections. Values at 50, 150, 250, 350, 450 mm, for w: 23.51, 23.33, 23.07, 22.84, 22.64; for t1: 6.74, 6.65, 6.54, 6.5, 6.54, for t2: 6.72, 6.68, 6.49, 6.33, 6.31, respectively. Noted dimensions are at strain gauge location; strain average from two sides, i.e. 0.93 and 1.31",,,,,,,,,,,GEV207_S3700_0011,"1:40, 2/3","Strain gauge:   TML FLA-10-11, Middle, Center, BTB","SG, M, C, BTB",200,0.25
3027,GEV207_S4800_0008,182,53.30,WMC,MD2,0,LM,S4800,GE1,6.49,22.80,22.80,22.80,147.86,610,,,,TG 4 phase I,I,13/07/2005,13/07/2005,STT,,45.49,,45.49,,,1.11,1.11,,,,,307.66,307.66,,,,,10080.60,,,1,,,,,,,,,,,3.3,,,30.52,,,,,,0.0101,#DELING.DOOR.0!,"400 kN Schenck, WMC",d,h,,,,"d, RT",OB_TG4_R010,"dimensions measured at 5 cross sections. Values at 50, 150, 250, 350, 450 mm, for w: 23.2, 22.92, 22.8, 22.91, 23.14; for t1: 6.74, 6.78, 6.44, 6.46, 6.58, for t2: 6.74, 6.81, 6.53, 6.5, 6.57, respectively. Noted dimensions are at strain gauge location; strain average from two sides, i.e. 0.94 and 1.28",,,,,,,,,,,GEV207_S3700_0008,"1:40, 2/3","Strain gauge:   TML FLA-10-11, Middle, Center, BTB","SG, M, C, BTB",200,0.25
3028,GEV207_S4800_0006,182,53.30,WMC,MD2,0,LM,S4800,GE1,6.49,23.29,23.29,23.29,151.15,610,,,,TG 4 phase I,I,13/07/2005,13/07/2005,STT,,41.96,,41.96,,,1.02,1.02,,,,,277.60,277.60,,,,,9259.55,,,1,,,,,,,,,,,3.3,,,29.98,,,,,,0.0093,#DELING.DOOR.0!,"400 kN Schenck, WMC",d,h,,,,"d, RT",OB_TG4_R010,"dimensions measured at 5 cross sections. Values at 50, 150, 250, 350, 450 mm, for w: 23.31, 23.28, 23.29, 23.3, 23.49; for t1: 6.8, 6.75, 6.45, 6.54, 6.42, for t2: 6.66, 6.7, 6.53, 6.48, 6.54, respectively. Noted dimensions are at strain gauge location; strain average from two sides, i.e. 0.85 and 1.19",,,,,,,,,,,GEV207_S3700_0006,"1:40, 2/3","Strain gauge:   TML FLA-10-11, Middle, Center, BTB","SG, M, C, BTB",200,0.25
3029,GEV207_S4800_0001,182,53.30,WMC,MD2,0,LM,S4800,GE1,6.74,23.76,23.76,23.76,160.14,610,,,,TG 4 phase I,I,13/07/2005,13/07/2005,STT,,46.10,,46.10,,,1.14,1.14,,,,,287.87,287.87,,,,,10316.03,,,1,,,,,,,,,,,3.3,,,27.91,,,,,,0.0103,#DELING.DOOR.0!,"400 kN Schenck, WMC",d,h,,,,"d, RT",OB_TG4_R010,"dimensions measured at 5 cross sections. Values at 50, 150, 250, 350, 450 mm, for w: 23.69, 23.73, 23.76, 23.64, 23.61; for t1: 7.21, 6.96, 6.83, 6.56, 6.57, for t2: 6.96, 6.78, 6.65, 6.69, 6.62, respectively. Noted dimensions are at strain gauge location; strain average from two sides, i.e. 0.97 and 1.31",,,,,,,,,,,GEV207_S3700_0001,"1:40, 2/3","Strain gauge:   TML FLA-10-11, Middle, Center, BTB","SG, M, C, BTB",200,0.25
3030,GEV207_S3800_0012,181,51.73,WMC,MD2,0,LM,S3800,GE1,6.63,24.12,24.12,24.12,159.80,610,,,,TG 4 phase I,I,13/07/2005,13/07/2005,STT,,46.79,,46.79,,,1.15,1.15,,,,,292.81,292.81,,,,,10616.85,,,1,,,,,,,,,,,3.3,,,27.58,,,,,,0.0106,#DELING.DOOR.0!,"400 kN Schenck, WMC",d,h,,,,"d, RT",OB_TG4_R010,"dimensions measured at 5 cross sections. Values at 50, 150, 250, 350, 450 mm, for w: 24.18, 24.17, 24.12, 24.25, 24.35; for t1: 6.78, 6.68, 6.6, 6.73, 6.88, for t2: 6.75, 6.7, 6.65, 6.8, 6.93, respectively. Noted dimensions are at strain gauge location; strain average from two sides, i.e. 0.96 and 1.33",,,,,,,,,,,GEV207_S3700_0012,"1:25, 2/3","Strain gauge:   TML FLA-10-11, Middle, Center, BTB","SG, M, C, BTB",200,0.25
3031,GEV207_S3800_0010,181,51.73,WMC,MD2,0,LM,S3800,GE1,6.72,24.39,24.39,24.39,163.78,610,,,,TG 4 phase I,I,13/07/2005,13/07/2005,STT,,48.95,,48.95,,,1.16,1.16,,,,,298.88,298.88,,,,,10544.32,,,1,,,,,,,,,,,3.3,,,28.35,,,,,,0.0105,#DELING.DOOR.0!,"400 kN Schenck, WMC",d,h,,,,"d, RT",OB_TG4_R010,"dimensions measured at 5 cross sections. Values at 50, 150, 250, 350, 450 mm, for w: 24.41, 24.38, 24.39, 24.36, 24.44; for t1: 6.9, 6.9, 6.71, 6.67, 6.79, for t2: 6.9, 6.72, 6.72, 6.82, 6.93, respectively. Noted dimensions are at strain gauge location; strain average from two sides, i.e. 1 and 1.31",,,,,,,,,,,GEV207_S3700_0010,"1:25, 2/3","Strain gauge:   TML FLA-10-11, Middle, Center, BTB","SG, M, C, BTB",200,0.25
3032,GEV207_S3800_0006,181,51.73,WMC,MD2,0,LM,S3800,GE1,6.53,23.63,23.63,23.63,154.30,610,,,,TG 4 phase I,I,13/07/2005,13/07/2005,STT,,45.30,,45.30,,,1.12,1.12,,,,,293.58,293.58,,,,,10425.30,,,1,,,,,,,,,,,3.3,,,28.16,,,,,,0.0104,#DELING.DOOR.0!,"400 kN Schenck, WMC",d,h,,,,"d, RT",OB_TG4_R010,"dimensions measured at 5 cross sections. Values at 50, 150, 250, 350, 450 mm, for w: 23.65, 23.6, 23.63, 23.75, 23.94; for t1: 6.72, 6.71, 6.52, 6.8, 6.76, for t2: 6.86, 6.72, 6.54, 6.83, 6.86, respectively. Noted dimensions are at strain gauge location; strain average from two sides, i.e. 0.96 and 1.28",,,,,,,,,,,GEV207_S3700_0006,"1:25, 2/3","Strain gauge:   TML FLA-10-11, Middle, Center, BTB","SG, M, C, BTB",200,0.25
3033,GEV207_S3800_0004,181,51.73,WMC,MD2,0,LM,S3800,GE1,6.63,24.62,24.62,24.62,163.11,610,,,,TG 4 phase I,I,13/07/2005,13/07/2005,STT,,47.33,,47.33,,,0.98,0.98,,,,,290.18,290.18,,,,,10183.43,,,1,,,,,,,,,,,3.3,,,28.50,,,,,,0.0102,#DELING.DOOR.0!,"400 kN Schenck, WMC",d,h,,,,"d, RT",OB_TG4_R010,"dimensions measured at 5 cross sections. Values at 50, 150, 250, 350, 450 mm, for w: 24.68, 24.7, 24.62, 24.59, 24.42; for t1: 6.81, 6.92, 6.64, 7.01, 6.79, for t2: 6.87, 6.83, 6.61, 6.71, 6.72, respectively. Noted dimensions are at strain gauge location; strain average from two sides, i.e. 0.7 and 1.25",,,,,,,,,,,GEV207_S3700_0004,"1:25, 2/3","Strain gauge:   TML FLA-10-11, Middle, Center, BTB","SG, M, C, BTB",200,0.25
3034,GEV207_S3800_0002,181,51.73,WMC,MD2,0,LM,S3800,GE1,6.68,24.53,24.53,24.53,163.86,610,,,,TG 4 phase I,I,13/07/2005,13/07/2005,STT,,48.60,,48.60,,,1.14,1.14,,,,,296.59,296.59,,,,,10388.58,,,1,,,,,,,,,,,3.3,,,28.55,,,,,,0.0104,#DELING.DOOR.0!,"400 kN Schenck, WMC",d,h,,,,"d, RT",OB_TG4_R010,"dimensions measured at 5 cross sections. Values at 50, 150, 250, 350, 450 mm, for w: 24.67, 24.55, 24.53, 24.6, 24.64; for t1: 6.85, 6.99, 6.66, 6.79, 6.73, for t2: 6.86, 6.81, 6.7, 6.67, 6.82, respectively. Noted dimensions are at strain gauge location; strain average from two sides, i.e. 1 and 1.27",,,,,,,,,,,GEV207_S3700_0002,"1:25, 2/3","Strain gauge:   TML FLA-10-11, Middle, Center, BTB","SG, M, C, BTB",200,0.25
3035,GEV206_I0400_0063,105-106,#N/B,WMC,UD2,0,LM,I0400,GE1,3.59,,12.10,12.10,43.44,76,,,,TG 3 phase I,I,26/07/2005,26/07/2005,Shear,,5.50,,5.50,,,,,,,,,,,,,127.00,4.90,#DELING.DOOR.0!,,,1,,,,,,,,,,,1,,,,,,,,,,,"100 kN homebuilt, WMC",d,m,,,,"d, -40°C",OB_TG3_R023,Temp range: -43;-39,,,,,,,,,,,38 (black marker),,"Strain gauge:   TML FCA-2-11, Middle, Center","SG, M, C",,
3036,GEV206_I0400_0062,105-106,#N/B,WMC,UD2,0,LM,I0400,GE1,3.56,,12.45,12.45,44.32,76,,,,TG 3 phase I,I,28/07/2005,28/07/2005,Shear,,5.40,,5.40,,,,,,,,,,,,,122.00,5.70,#DELING.DOOR.0!,,,1,,,,,,,,,,,1,,,,,,,,,,,"100 kN homebuilt, WMC",d,m,,,,"d, -40°C",OB_TG3_R023,Temp range: -43;-38,,,,,,,,,,,37 (black marker),,"Strain gauge:   TML FCA-2-11, Middle, Center","SG, M, C",,
3037,GEV206_I0400_0061,105-106,#N/B,WMC,UD2,0,LM,I0400,GE1,3.57,,12.25,12.25,43.73,76,,,,TG 3 phase I,I,27/07/2005,27/07/2005,Shear,,5.74,,5.74,,,,,,,,,,,,,131.00,4.67,#DELING.DOOR.0!,,,1,,,,,,,,,,,1,,,,,,,,,,,"100 kN homebuilt, WMC",d,m,,,,"d, -40°C",OB_TG3_R023, Temp range: -44--42,,,,,,,,,,,36 (black marker),,"Strain gauge:   TML FCA-2-11, Middle, Center","SG, M, C",,
3038,GEV206_I0400_0060,105-106,#N/B,WMC,UD2,0,LM,I0400,GE1,3.60,,12.39,12.39,44.60,76,,,,TG 3 phase I,I,26/07/2005,26/07/2005,Shear,,5.50,,5.50,,,,,,,,,,,,,124.00,6.10,#DELING.DOOR.0!,,,1,,,,,,,,,,,1,,,,,,,,,,,"100 kN homebuilt, WMC",d,m,,,,"d, -40°C",OB_TG3_R023,Temp range: -42;-38,,,,,,,,,,,35 (black marker),,"Strain gauge:   TML FCA-2-11, Middle, Center","SG, M, C",,
3039,GEV206_I0400_0059,105-106,#N/B,WMC,UD2,0,LM,I0400,GE1,3.58,,12.47,12.47,44.64,76,,,,TG 3 phase I,I,26/07/2005,26/07/2005,Shear,,5.40,,5.40,,,,,,,,,,,,,122.00,6.60,#DELING.DOOR.0!,,,1,,,,,,,,,,,1,,,,,,,,,,,"100 kN homebuilt, WMC",d,m,,,,"d, -40°C",OB_TG3_R023,Temp range: -40;-37,,,,,,,,,,,34 (black marker),,"Strain gauge:   TML FCA-2-11, Middle, Center","SG, M, C",,
3040,GEV206_I0400_0058,105-106,#N/B,WMC,UD2,0,LM,I0400,GE1,3.60,,12.31,12.31,44.32,76,,,,TG 3 phase I,I,28/07/2005,28/07/2005,Shear,,5.66,,5.66,,,,,,,,,,,,,128.00,5.80,#DELING.DOOR.0!,,,1,,,,,,,,,,,1,,,,,,,,,,,"100 kN homebuilt, WMC",d,m,,,,"d, -40°C",OB_TG3_R023,Temp range: -44;-41,,,,,,,,,,,38 (blue marker),,"Strain gauge:   TML FCA-2-11, Middle, Center","SG, M, C",,
3041,GEV206_I0400_0057,105-106,#N/B,WMC,UD2,0,LM,I0400,GE1,3.59,,12.33,12.33,44.26,76,,,,TG 3 phase I,I,25/07/2005,25/07/2005,Shear,,5.40,,5.40,,,,,,,,,,,,,118.00,5.14,#DELING.DOOR.0!,,,1,,,,,,,,,,,1,,,,,,,,,,,"100 kN homebuilt, WMC",d,m,,,,"d, -40°C",OB_TG3_R023,Temp range: -46;-44,,,,,,,,,,,37 (blue marker),,"Strain gauge:   TML FCA-2-11, Middle, Center","SG, M, C",,
3042,GEV206_I0400_0056,105-106,#N/B,WMC,UD2,0,LM,I0400,GE1,3.55,,12.36,12.36,43.88,76,,,,TG 3 phase I,I,25/07/2005,25/07/2005,Shear,,5.40,,5.40,,,,,,,,,,,,,119.00,5.22,#DELING.DOOR.0!,,,1,,,,,,,,,,,1,,,,,,,,,,,"100 kN homebuilt, WMC",d,m,,,,"d, -40°C",OB_TG3_R023,Temp range: -33;-30,,,,,,,,,,,36 (blue marker),,"Strain gauge:   TML FCA-2-11, Middle, Center","SG, M, C",,
3043,GEV206_I0400_0055,105-106,#N/B,WMC,UD2,0,LM,I0400,GE1,3.56,,12.43,12.43,44.25,76,,,,TG 3 phase I,I,25/07/2005,25/07/2005,Shear,,5.40,,5.40,,,,,,,,,,,,,122.00,7.10,#DELING.DOOR.0!,,,1,,,,,,,,,,,1,,,,,,,,,,,"100 kN homebuilt, WMC",d,m,,,,"d, -40°C",OB_TG3_R023,Temp range: -43;-34,,,,,,,,,,,35 (blue marker),,"Strain gauge:   TML FCA-2-11, Middle, Center","SG, M, C",,
3044,GEV206_I0400_0054,105-106,#N/B,WMC,UD2,0,LM,I0400,GE1,3.54,,12.42,12.42,43.97,76,,,,TG 3 phase I,I,22/07/2005,22/07/2005,Shear,,5.00,,5.00,,,,,,,,,,,,,114.00,5.00,#DELING.DOOR.0!,,,1,,,,,,,,,,,1,,,,,,,,,,,"100 kN homebuilt, WMC",d,m,,,,"d, -40°C",OB_TG3_R023,Temp range: -42;-32,,,,,,,,,,,34 (blue marker),,"Strain gauge:   TML FCA-2-11, Middle, Center","SG, M, C",,
3045,GEV206_R0300_0860,102,53.84,WMC,UD2,0,LM,R0300,GE1,3.57,25.02,24.96,24.99,89.11,145,144.31,34.25,,TG 5 phase I,I,29/08/2005,05/09/2005,PRSTT50,0.1,20.76,,,20.76,,,,,,,,232.98,,232.98,,,,#WAARDE!,,,3602768,4,4,,,,,,,,,,9.93,,,40.80,,,,,,,"100 kN Schenck, WMC",l,h,,,,"d, RT",OB_TG5_R007,slow cycle +/- 10 kN; test interrupted once; rate was slightly higher than prescribed,,,,,,,,,,,,,"Clip gauge:      OB standard, Middle, Center, BTB","CG, M, C, BTB",200,100.78
3046,GEV207_R0400_1076,177,0.00,WMC,MD2,0,LM,R0400,GE1,6.76,25.09,25.07,25.08,169.47,150,149.00,,,TG 1 phase I,I,12/08/2005,18/08/2005,NW,,40.21,,,40.21,,,,,,,,237.26,,237.26,,,,0.00,,,2386734,3,3,49.99966482,,,,,,,,,424.35 kN/s,,28.97,29.20,,,,,0.0082,0.0081,"100 kN Instron, WMC",l,h,,,fan,"d, RT",OB_TG1_R024,slow cycle +/- 10 kN; Test interrupted several times.; rate was slightly higher than prescribed,,,,,,,,,,,,,"Clip gauge:      OB standard, Middle, Center, BTB","CG, M, C, BTB",100,#WAARDE!
3047,GEV207_R0400_1075,177,0.00,WMC,MD2,0,LM,R0400,GE1,6.71,25.05,25.03,25.04,167.95,150,149.10,,,TG 1 phase I,I,29/08/2005,02/09/2005,NW,,40.14,,,40.14,,,,,,,,239.00,,239.00,,,,0.00,,,3771043,3,3,78.99953912,,,,,,,,,423.68 kN/s,,29.82,30.59,,,,,0.0080,0.0078,"100 kN Instron, WMC",l,h,,27.1,fan,"d, RT",OB_TG1_R024,Slow cycle +/- 10 kN; test interrupted once; rate was slightly higher than prescribed,,,,,,,,,,,,,"Clip gauge:      OB standard, Middle, Center, BTB","CG, M, C, BTB",100,#WAARDE!
3048,GEV207_R0400_1070,177,0.00,WMC,MD2,0,LM,R0400,GE1,6.82,25.03,24.99,25.01,170.52,150,148.90,,,TG 1 phase I,I,02/09/2005,05/09/2005,NW,,45.27,,,45.27,,,,,,,,265.49,,265.49,,,,0.00,,,1431811,,,29.99499319,,,,,,,,,423.17 kN/s,,28.70,29.08,,,,,0.0093,0.0091,"100 kN Instron, WMC",l,h,,,fan,"d, RT",OB_TG1_R024,slow cycle +/- 10 kN; wrong load,x,,,,,,,,,,,,"Clip gauge:      OB standard, Middle, Center, BTB","CG, M, C, BTB",100,#WAARDE!
3049,GEV207_R0400_1042,177,0.00,WMC,MD2,0,LM,R0400,GE1,6.75,24.87,24.80,24.84,167.32,150,149.30,,,TG 1 phase I,I,24/08/2005,29/08/2005,NW,,39.82,,,39.82,,,,,,,,237.99,,237.99,,,,0.00,,,3198227,3,3,66.99961244,,,,,,,,,420.21 kN/s,,29.54,30.41,,,,,0.0081,0.0078,"100 kN Instron, WMC",l,h,,26.6,fan,"d, RT",OB_TG1_R024,slow cycle +/- 10 kN; incomplete measurement data; rate was slightly higher than prescribed,,,,,,,x,,,,,,"Clip gauge:      OB standard, Middle, Center, BTB","CG, M, C, BTB",100,#WAARDE!
3050,GEV207_R0400_1034,177,0.00,WMC,MD2,0,LM,R0400,GE1,6.80,25.03,25.01,25.02,170.07,150,149.40,,,TG 1 phase I,I,18/08/2005,24/08/2005,NW,,40.11,,,40.11,,,,,,,,235.85,,235.85,,,,0.00,,,5655934,3,3,118.4861003,,,,,,,,,423.34 kN/s,,29.68,30.23,,,,,0.0079,0.0078,"100 kN Instron, WMC",l,h,,,fan,"d, RT",OB_TG1_R024,slow cycle +/- 10 kN; temperature measurement erroneous; test interrupted couple of times; cycles up to first interruption calculated from time and rate; rate was slightly higher than prescribed,,,,,,,,,,,,,"Clip gauge:      OB standard, Middle, Center, BTB","CG, M, C, BTB",100,#WAARDE!
3051,GEV206_R0300_0929,102,53.84,WMC,UD2,0,LM,R0300,GE1,3.63,24.99,24.97,24.98,90.64,145,144.88,34.40,,TG 3 phase I,I,23/06/2005,24/06/2005,CA,0.1,26.31,,,26.31,,,,,,,,290.27,,290.27,,,,#WAARDE!,,,406588,3,3,,,,,,,,,,6.19,,40.83,,,,,,,,"100 kN Schenck, WMC",l,h,,31.2,,"RH 100%, RT",OB_TG3_R024,slow cycle +/- 10 kN,,,,,,,,,,,,,"Clip gauge:      OB standard, Middle, Center, BTB","CG, M, C, BTB",200,18.25
3052,GEV206_R0300_0906,116,52.30,WMC,UD2,0,LM,R0300,GE1,3.64,25.01,24.99,25.00,90.96,145,145.39,34.63,,TG 3 phase I,I,21/06/2005,22/06/2005,CA,0.1,26.33,,,26.33,,,,,,,,289.46,,289.46,,,,#WAARDE!,,,109929,3,3,,,,,,,,,,6.19,,,,,,,,,,"100 kN Schenck, WMC",l,h,,27.6,,"RH 100%, RT",OB_TG3_R024,slow cycle +/- 10 kN; failure location near coupon bottom,,,,,,,,,,,,,"Clip gauge:      OB standard, Middle, Center, BTB","CG, M, C, BTB",200,4.93
3053,GEV206_R0300_0894,116,52.30,WMC,UD2,0,LM,R0300,GE1,3.64,25.22,25.17,25.20,91.62,145,145.44,34.41,,TG 3 phase I,I,28/06/2005,30/06/2005,CA,0.1,26.52,,,26.52,,,,,,,,289.46,,289.46,,,,#WAARDE!,,,561392,3,3,,,,,,,,,,6.19,,,39.80,,,,,,,"100 kN Schenck, WMC",l,h,,27.6,,"RH 100%, RT",OB_TG3_R024,slow cycle +/- 10 kN; test interrupted once,,,,,,,,,,,,,"Clip gauge:      OB standard, Middle, Center, BTB","CG, M, C, BTB",200,25.19
3054,GEV206_R0300_0891,103,54.31,WMC,UD2,0,LM,R0300,GE1,3.53,25.00,24.99,25.00,88.09,145,145.25,35.06,,TG 3 phase I,I,01/08/2005,02/08/2005,CA,0.1,26.33,,,26.33,,,,,,,,298.90,,298.90,,,,#WAARDE!,,,266028,3,3,,,,,,,,,,6.25,,,,,,,,,,"100 kN Schenck, WMC",l,h,,27.6,,"RH 100%, RT",OB_TG3_R024,slow cycle +/- 10 kN,,,,,,,,,,,,,"Clip gauge:      OB standard, Middle, Center, BTB","CG, M, C, BTB",200,11.82
3055,GEV206_R0300_0883,103,54.31,WMC,UD2,0,LM,R0300,GE1,3.64,25.05,24.96,25.01,90.73,145,145.13,34.93,,TG 1 phase I,I,06/06/2005,13/06/2005,CA,10,-32.50,,,-32.50,,,,,,,,-358.21,,-358.21,,,,#WAARDE!,,,2602762,,0,,,,,,,,,,6.00,,,,,,,,,,"100 kN Schenck, WMC",l,h,,26.3,,"d, RT",,slow cycle +/- 10 kN,,,,,,,,,,,,,"Clip gauge:      OB standard, Middle, Center, BTB","CG, M, C, BTB",100,120.50
3056,GEV206_R0300_0882,103,54.31,WMC,UD2,0,LM,R0300,GE1,3.64,25.01,24.98,25.00,90.93,145,145.14,34.99,,TG 3 phase I,I,29/07/2005,01/08/2005,CA,0.1,26.32,,,26.32,,,,,,,,289.46,,289.46,,,,#WAARDE!,,,462698,3,3,,,,,,,,,,6.19,,,,,,,,,,"100 kN Schenck, WMC",l,h,,30.0,,"RH 100%, RT",OB_TG3_R024,slow cycle +/- 10 kN,,,,,,,,,,,,,"Clip gauge:      OB standard, Middle, Center, BTB","CG, M, C, BTB",200,20.76
3057,GEV207_R0400_1080,177,0.00,WMC,MD2,0,LM,R0400,GE1,6.17,25.11,25.11,25.11,154.93,150,148.80,39.23,,TG 3 phase I,I,30/06/2005,01/07/2005,CA,0.1,32.87,,,32.87,,,,,,,,212.16,,212.16,,,,#WAARDE!,,,138477,3,3,,,,,,,,,,6.10,,,,,,,,,,"100 kN Schenck, WMC",l,h,,26.3,,"RH 100%, RT",OB_TG3_R024,slow cycle +/- 10 kN,,,,,,,,,,,,,"Clip gauge:      OB standard, Middle, Center, BTB","CG, M, C, BTB",200,6.31
3058,GEV207_R0400_1063,177,0.00,WMC,MD2,0,LM,R0400,GE1,6.82,24.94,24.92,24.93,169.87,150,149.70,39.56,,TG 3 phase I,I,18/07/2005,20/07/2005,CA,0.1,32.62,,,32.62,,,,,,,,191.95,,191.95,,,,#WAARDE!,,,956670,3,3,,,,,,,,,,6.10,,23.92,,,,,,,,"100 kN Schenck, WMC",l,h,,28.8,,"RH 100%, RT",OB_TG3_R024,slow cycle +/- 10 kN,,,,,,,,,,,,,"Clip gauge:      OB standard, Middle, Center, BTB","CG, M, C, BTB",200,43.56
3059,GEV207_R0400_1049,177,0.00,WMC,MD2,0,LM,R0400,GE1,6.77,25.08,25.03,25.06,169.54,150,149.20,39.35,,TG 3 phase I,I,04/08/2005,05/08/2005,CA,0.1,32.77,,,32.77,,,,,,,,193.10,,193.10,,,,#WAARDE!,,,603609,3,3,,,,,,,,,,6.10,,,,,,,,,,"100 kN Schenck, WMC",l,h,,,,"RH 100%, RT",OB_TG3_R024,slow cycle +/- 10 kN,,,,,,,,,,,,,"Clip gauge:      OB standard, Middle, Center, BTB","CG, M, C, BTB",200,27.49
3060,GEV207_R0400_1037,177,0.00,WMC,MD2,0,LM,R0400,GE1,6.75,24.87,24.82,24.85,167.45,150,149.00,,,TG 1 phase I,I,17/06/2005,20/06/2005,CA,0.1,32.49,,,32.49,,,,,,,,194.03,,194.03,,,,0.00,,,1148206,3,3,,,,,,,,,,6.10,,27.52,,,,,,0.0071,#DELING.DOOR.0!,"100 kN Schenck, WMC",l,h,,26.3,,"d, RT",,slow cycle +/- 10 kN,,,,,,,,,,,,,"Clip gauge:      OB standard, Middle, Center, BTB","CG, M, C, BTB",200,52.29
3061,GEV207_R0400_1031,177,0.00,WMC,MD2,0,LM,R0400,GE1,6.80,24.85,24.82,24.84,168.69,150,149.50,39.45,,TG 3 phase I,I,02/08/2005,04/08/2005,CA,0.1,32.49,,,32.49,,,,,,,,192.48,,192.48,,,,0.00,,,672311,3,3,,,,,,,,,,6.10,,24.81,24.80,,,,,0.0078,0.0078,"100 kN Schenck, WMC",l,h,,,,"RH 100%, RT",OB_TG3_R024,slow cycle +/- 10 kN,,,,,,,,,,,,,"Clip gauge:      OB standard, Middle, Center, BTB","CG, M, C, BTB",200,30.62
3062,GEV207_R0400_1024,177,0.00,WMC,MD2,0,LM,R0400,GE1,6.80,24.89,24.87,24.88,169.20,150,149.60,39.29,,TG 3 phase I,I,07/07/2005,08/07/2005,CA,0.1,32.56,,,32.56,,,,,,,,192.36,,192.36,,,,#WAARDE!,,,538691,3,3,,,,,,,,,,6.10,,,,,,,,,,"100 kN Schenck, WMC",l,h,,27.6,,"RH 100%, RT",OB_TG3_R024,slow cycle +/- 10 kN,,,,,,,,,,,,,"Clip gauge:      OB standard, Middle, Center, BTB","CG, M, C, BTB",200,24.53
3063,GEV207_R0400_0956,176,0.00,WMC,MD2,0,LM,R0400,GE1,6.76,25.48,25.51,25.50,172.32,150,150.80,39.62,,TG 3 phase I,I,05/08/2005,08/08/2005,CA,0.1,33.40,,,33.40,,,,,,,,193.94,,193.94,,,,0.00,,,1596710,3,3,,,,,,,,,,6.10,,24.53,25.25,,,,,0.0079,0.0077,"100 kN Schenck, WMC",l,h,,,,"RH 100%, RT",OB_TG3_R024,slow cycle +/- 10 kN,,,,,,,,,,,GEV207_R0400_0956,,"Clip gauge:      OB standard, Middle, Center, BTB","CG, M, C, BTB",200,72.71
3064,GEV206_R0300_0831,113,52.38,WMC,UD2,0,LM,R0300,GE1,3.67,25.53,25.48,25.51,93.58,145,145.51,34.40,,TG 1 phase I,I,23/07/2005,25/07/2005,CA,0.1,26.84,,,26.84,,,,,,,,286.83,,286.83,,,,0.00,,,359875,3,3,,,,,,,,,,6.19,,38.07,38.58,,,,,0.0075,0.0074,"100 kN Schenck, WMC",l,h,,26.3,,"d, RT",,slow cycle +/- 10 kN,,,,,,,,,,,,,"Clip gauge:      OB standard, Middle, Center, BTB","CG, M, C, BTB",200,16.15
3065,GEV206_R0300_0926,102,53.84,WMC,UD2,0,LM,R0300,GE1,3.60,24.95,24.94,24.95,89.78,145,145.04,34.79,,TG 5 phase I,I,08/08/2005,12/08/2005,RSTC20,0.1,-52.40,,-52.40,20.75,,,,,,,,-583.62,-583.62,231.11,,,,#WAARDE!,,,1999931,4,4,,,,,,,,,1,9.93,,40.15,,,,,,,,"100 kN Schenck, WMC","l, d",h,,,,"d, RT",OB_TG5_R007,slow cycle +/- 10 kN,,,,,,,,,,,,,"Clip gauge:      OB standard, Middle, Center, BTB","CG, M, C, BTB","200 , 280 ",55.95
3066,GEV206_R0300_0920,102,53.84,WMC,UD2,0,LM,R0300,GE1,3.58,25.03,24.99,25.01,89.46,145,145.87,34.83,,TG 5 phase I,I,17/05/2005,18/05/2005,RSTC50,10,-50.00,,-50.00,-34.99,,,,,,,,-558.88,-558.88,-391.11,,,,#WAARDE!,,,499983,3,3,,,,,,,,,1,5.10,,,,,,,,,,"100 kN Schenck, WMC","l, d",h,,27.6,,"d, RT",OB_TG5_R007,slow cycle +/- 10 kN,,,,,,,x,,,,,,"Clip gauge:      OB standard, Middle, Center, BTB","CG, M, C, BTB",200,27.23
3067,GEV206_R0300_0914,102,53.84,WMC,UD2,0,LM,R0300,GE1,3.56,24.99,24.97,24.98,88.77,145,144.97,34.77,,TG 5 phase I,I,04/07/2005,07/07/2005,PRSTC35,0.1,20.77,,,20.77,,,,,,,,233.98,,233.98,,,,#WAARDE!,,,2228276,4,4,,,,,,,,,,9.93,,,,,,,,,,"250 kN homebuilt, WMC",l,m,,,,"d, RT",OB_TG5_R007,slow cycle +/- 10 kN,,,,,,,,,,,,,"Clip gauge:      OB standard, Middle, Center, BTB","CG, M, C, BTB",60 Nm,62.33
3068,GEV206_R0300_0912,102,53.84,WMC,UD2,0,LM,R0300,GE1,3.63,24.91,24.88,24.90,90.31,145,144.92,34.85,,TG 5 phase I,I,12/08/2005,22/08/2005,RSTT50,0.1,56.00,,56.00,20.70,,,,,,,,620.06,620.06,229.20,,,,#WAARDE!,,,4999918,4,4,,,,,,,,,0.25,9.93,,37.56,,39.00,36.40,,,,,"100 kN Schenck, WMC","l, d",h,,,,"d, RT",OB_TG5_R007,slow cycle +/- 10 kN; test interrupted several times. Temperature sensor replaced,,,,,,,,,,,,,"Clip gauge:      OB standard, Middle, Center, BTB","CG, M, C, BTB","200 , 280 ",139.87
3069,GEV206_R0300_0911,102,53.84,WMC,UD2,0,LM,R0300,GE1,3.57,25.10,25.02,25.06,89.20,145,144.83,34.63,,TG 5 phase I,I,14/06/2005,16/06/2005,PRSTC20,0.1,20.81,,,20.81,,,,,,,,233.31,,233.31,,,,#WAARDE!,,,1864536,4,4,,,,,,,,,,9.93,,,,,,,,,,"250 kN homebuilt, WMC",l,m,,32.6,,"d, RT",OB_TG5_R007,slow cycle +/- 10 kN,,,,,,,,,,,,,"Clip gauge:      OB standard, Middle, Center, BTB","CG, M, C, BTB",60 Nm,52.16
3070,GEV206_R0300_0909,116,52.30,WMC,UD2,0,LM,R0300,GE1,3.60,25.21,25.17,25.19,90.49,145,145.34,34.53,,TG 5 phase I,I,07/07/2005,11/07/2005,PRSTC35,0.1,20.94,,,20.94,,,,,,,,231.42,,231.42,,,,0.00,,,1685961,4,4,,,,,,,,,,9.93,,40.08,44.09,,,,,0.0058,0.0052,"250 kN homebuilt, WMC",l,m,,26.3,,"d, RT",OB_TG5_R007,slow cycle +/- 10 kN,,,,,,,,,,,,,"Clip gauge:      OB standard, Middle, Center, BTB","CG, M, C, BTB",60 Nm,47.16
3071,GEV206_R0300_0881,103,54.31,WMC,UD2,0,LM,R0300,GE1,3.67,25.02,24.99,25.01,91.59,145,145.10,35.05,,TG 5 phase I,I,01/07/2005,07/07/2005,RSTC50,0.1,-50.80,,-50.00,20.79,,,,,,,,-554.66,-554.66,226.99,,,,#WAARDE!,,,500000,4,4,,,,,,,,,1,9.93,,40.28,,,,,,,,"100 kN Schenck, WMC","l, d",h,,27.6,,"d, RT",OB_TG5_R007,Slow cycle +/- 10 kN,,,,,,,x,,,,,,"Clip gauge:      OB standard, Middle, Center, BTB","CG, M, C, BTB","200 , 280 ",13.99
3072,GEV206_R0300_0878,103,54.31,WMC,UD2,0,LM,R0300,GE1,3.57,24.99,24.96,24.98,89.11,145,145.96,34.84,,TG 5 phase I,I,06/05/2005,09/05/2005,RSTC20,-1,-44.40,,-44.40,12.54,,,,,,,,-498.28,-498.28,140.73,,,,#WAARDE!,,,2024781,4,4,,,,,,,,,1,8.09,,,,,,,,,,"ST on 100 kN Instron and CA on 250 kN homebuilt, WMC","l, d","m, h",,,,"d, RT",OB_TG5_R007,,,,,,,,x,,,,,,"Clip gauge:      OB standard, Middle, Center, BTB","CG, M, C, BTB","60 Nm, 200 bar",69.52
