Repository: maanpandya/Fatigue-Life-Analysis-Composites

# Fatigue-Life-Analysis-Composites
Analyzing factors affecting fatigue life in composite laminates for wind energy applications

File: Data processing/optimatforpy.csv (part 26 of 35)
nr,Name,Plate,Fibre Volume Fraction,Lab,Laminate ,Cut angle ,Manufacturer,Geometry,Material,taverage,wmax,wmin,waverage,area,Lnominal,Lmeasured,Lgauge,Radius (waist),TG and phase,Phase,start date,end date,Test type,R-value1,Fmax,Ferror,Fstatic,Ffatigue,"Fmax, 90",epsmax,epsstatic,epsfatigue,eps90,eps45,Nu,smax,"smax,static","smax, fatigue",shear strain,shear strength,shear modulus (near other moduli),Torquemax,Torquefatigue,Torquestatic,Ncycles,level,levelcalc,Nspectrum,failure mode,runout,R-value2,Fmax2,epsmax2,smax2,Ncycles2,ratedisplacement,f,f2,Eit,Eic,Eft,Efc,"Elur,front","Elur, back",eps_max_t,eps_max_c,Machine,control,grip,ABG,Temp.,Temp. control,Environment,Reference document,Remarks,Invalid ,Bending ,Buckling ,Overheating,Tab failure ,Delaminated ,Incomplete measurement data ,Strain from E ,LUR,TEC,data delivered under name,Repair characteristics,Strain measurement equipment (long),Strain measurement equipment (short),Grip pressure,time per test
3073,GEV207_R0400_1059,177,0.00,WMC,MD2,0,LM,R0400,GE1,6.80,25.02,25.01,25.02,170.15,150,149.50,,,TG 5 phase I,I,08/07/2005,18/07/2005,RSTC50,0.1,-73.42,,-73.42,25.98,,,,,,,,-431.49,-431.49,152.69,,,,#WAARDE!,,,5000021,4,4,,,,,,,,,1,9.68,,,,27.24,29.23,,,,,"ST on 100 kN Instron and CA on 100 kN homebuilt, WMC","l, d","m, h",,25.7,,"d, RT",OB_TG5_R007,slow cycle +/- 10 kN; test interrupted couple of times,,,,,,,,,,,,,"Clip gauge:      OB standard, Middle, Center, BTB","CG, M, C, BTB","60 Nm, 100 bar",143.48
3074,GEV207_R0400_1046,177,0.00,WMC,MD2,0,LM,R0400,GE1,6.69,25.01,24.96,24.99,166.90,150,149.30,,,TG 5 phase I,I,21/06/2005,04/07/2005,RSTC35,-1,-77.00,,-77.00,17.34,,-1.82,-1.82,,,,,-461.36,-461.36,103.90,,,,#WAARDE!,,,3495646,4,4,,,,,,,,,1,4.39,,26.89,,26.12,28.26,,,,,"ST on 100 kN Instron and CA on 250 kN homebuilt, WMC","l, d","m, h",,26.7,,"d, RT",OB_TG5_R007,slow cycle +/- 10 kN,,,,,,,,,,,,,"Clip gauge:      OB standard, Middle, Center, BTB","CG, M, C, BTB","60 Nm, 100 bar",221.19
3075,GEV207_R0400_1016,177,0.00,WMC,MD2,0,LM,R0400,GE1,6.80,24.97,24.94,24.96,169.51,150,149.70,,,TG 5 phase I,I,12/05/2005,18/05/2005,RSTC20,-1,-78.79,,-78.79,17.32,,,,,,,,-464.81,-464.81,102.18,,,,#DELING.DOOR.0!,,,2165175,4,4,,,,,,,,,1,4.39,,,,,,,,,,"ST on 100 kN Instron and CA on 250 kN homebuilt, WMC","l, d","m, h",,,,"d, RT",OB_TG5_R007,,,,,,,,x,,,,,,"Clip gauge:      OB standard, Middle, Center, BTB","CG, M, C, BTB","100 Nm, 200 bar",137.00
3076,GEV207_R0400_0981,176,0.00,WMC,MD2,0,LM,R0400,GE1,6.76,24.67,24.78,24.73,167.45,150,150.59,39.41,,TG 5 phase I,I,08/07/2005,18/07/2005,RSTC50,0.1,-75.90,,-76.00,25.74,,1.92,1.92,,,,,-453.27,-453.27,153.72,,,,-8694.11,,,4999813,4,4,,,,,,,,,1,9.68,,25.95,26.19,26.10,24.57,,,-0.0175,-0.0173,"100 kN Schenck, WMC","l, d",h,,27.6,,"d, RT",OB_TG5_R007,slow cycle +/- 10 kN,,,,,,,,,,,,,"Clip gauge:      OB standard, Middle, Center, BTB","CG, M, C, BTB","200 , 280 ",143.47
3077,GEV206_R0300_0853,114,53.15,WMC,UD2,0,LM,R0300,GE1,3.81,25.40,25.37,25.39,96.53,145,145.27,34.71,,TG 5 phase I,I,06/07/2005,08/07/2005,PRSTC50,0.1,21.10,,,21.10,,,,,,,,218.58,,218.58,,,,0.00,,,1484839,4,4,,,,,,,,,,9.93,,41.99,42.94,,,,,0.0052,0.0051,"100 kN homebuilt, WMC",l,m,,29.8,,"d, RT",OB_TG5_R007,slow cycle +/- 10 kN,,,,,,,,,,,,,"Clip gauge:      OB standard, Middle, Center, BTB","CG, M, C, BTB",60 Nm,41.54
3078,GEV206_R0300_0840,113,52.38,WMC,UD2,0,LM,R0300,GE1,3.62,25.60,25.59,25.60,92.57,145,145.91,34.66,,TG 5 phase I,I,02/07/2005,04/07/2005,PRSTC50,0.1,21.29,,,21.29,,,,,,,,229.98,,229.98,,,,#WAARDE!,,,1116225,4,4,,,,,,,,,,9.93,,,,,,,,,,"250 kN homebuilt, WMC",l,m,,31.7,,"d, RT",OB_TG5_R007,slow cycle +/- 10 kN,,,,,,,,,,,,,"Clip gauge:      OB standard, Middle, Center, BTB","CG, M, C, BTB",60 Nm,31.22
3079,GEV207_R0400_0997,176,0.00,WMC,MD2,0,LM,R0400,GE1,6.82,25.20,25.21,25.21,171.87,150,150.75,39.82,,TG 5 phase I,I,24/02/2005,24/02/2005,RSTT20,-1,73.50,,73.50,17.51,,,,,,,,427.65,427.65,101.88,,,,#WAARDE!,,,2272454,4,4,,,,,,,,,0.25,4.39,,,,,,,,,,"ST on 100 kN Instron and CA on 250 kN homebuilt, WMC","l, d",h,,,,"d, RT",OB_TG5_R007,,,,,,,,x,,,,,,"Strain gauge:   TML FLA-10-11, Middle, Center, BTB","SG, M, C, BTB","60 Nm, 180 ",143.79
3080,GEV206_R0300_0927,102,53.84,WMC,UD2,0,LM,R0300,GE1,3.64,24.99,24.97,24.98,90.89,145,145.03,34.61,,TG 5 phase I,I,22/03/2005,24/03/2005,RSTC80,-1,-51.00,,-51.00,16.71,,,,,,,,-561.11,-561.11,183.85,,,,#WAARDE!,,,775078,3,3,,,,,,,,,1,4.56,,,,,42.39,,,,,"100 kN Schenck, WMC","l, d",h,,,,"d, RT",OB_TG5_R007,,,,,,,,x,,,,,,"Clip gauge:      OB standard, Middle, Center, BTB","CG, M, C, BTB","200 , 280 ",47.21
3081,GEV207_R0400_0929,174,54.96,WMC,MD2,0,LM,R0400,GE1,6.45,24.95,24.93,24.94,160.67,150,150.45,39.73,,TG 5 phase I,I,02/12/2004,02/12/2004,RSTC20,10,-78.00,,-78.00,-48.60,,,,,,,,-485.46,-485.46,-302.48,,,,#WAARDE!,,,10005,2,2,,,,,,,,,1,2.55,,,,,,,,,,"100 kN Schenck, WMC","l, d",h,,,,"d, RT",OB_TG5_R007,,,,,,,,x,,,,,,"Clip gauge:      OB standard, Middle, Center, BTB","CG, M, C, BTB","160 , 220 ",1.09
3082,GEV208_I1000_0136,178,0.00,UP,MD3,0,LM,I1000,GE1,3.77,25.03,24.87,24.95,94.07,250,,,,TG 2 phase II,II,23/08/2005,07/09/2005,RSTT20,0.1,9.75,,9.75,7.37,,,,,,,,103.62,103.62,78.31,,,,,,,1002,1b,1b,,t,,,,,,,,1.31,,14.50,,13.10,,,,0.0071,#DELING.DOOR.0!,"ST on 100 kN MAYES and CA on 250 kN MTS, UP","l, d",h,n,,fan in CA,"d, RT",OB_TG5_R008/OB_TG5_R007,,,,,,,,,,,,,,"Clip gauge:       HBM, Middle, Center, BTB","CG, M, C, BTB",50,0.21
3083,GEV208_I1000_0135,178,0.00,UP,MD3,0,LM,I1000,GE1,3.73,25.10,24.97,25.04,93.30,250,,,,TG 2 phase II,II,23/08/2005,07/09/2005,RSTT20,0.1,9.80,,9.80,7.31,,,,,,,,105.08,105.08,78.31,,,,,,,1002,1b,1b,,t,,,,,,,,1.31,,14.28,,13.22,,,,0.0074,#DELING.DOOR.0!,"ST on 100 kN MAYES and CA on 250 kN MTS, UP","l, d",h,n,,fan in CA,"d, RT",OB_TG5_R008/OB_TG5_R007,,,,,,,,,,,,,,"Clip gauge:       HBM, Middle, Center, BTB","CG, M, C, BTB",50,0.21
3084,GEV208_I1000_0134,178,0.00,UP,MD3,0,LM,I1000,GE1,3.77,25.01,24.92,24.96,94.19,250,,,,TG 2 phase II,II,23/08/2005,06/09/2005,RSTT20,0.1,9.71,,9.71,7.38,,,,,,,,103.09,103.09,78.32,,,,,,,1002,1b,1b,,t,,,,,,,,1.31,,13.58,,13.20,,,,0.0076,#DELING.DOOR.0!,"ST on 100 kN MAYES and CA on 250 kN MTS, UP","l, d",h,n,,fan in CA,"d, RT",OB_TG5_R008/OB_TG5_R007,,,,,,,,,,,,,,"Clip gauge:       HBM, Middle, Center, BTB","CG, M, C, BTB",50,0.21
3085,GEV208_I1000_0133,178,0.00,UP,MD3,0,LM,I1000,GE1,3.78,25.16,24.86,25.02,94.49,250,,,,TG 2 phase II,II,23/08/2005,06/09/2005,RSTT20,0.1,9.92,,9.92,7.40,,,,,,,,104.98,104.98,78.31,,,,,,,1002,1b,1b,,t,,,,,,,,1.31,,14.10,,13.57,,,,0.0074,#DELING.DOOR.0!,"ST on 100 kN MAYES and CA on 250 kN MTS, UP","l, d",h,n,,fan in CA,"d, RT",OB_TG5_R008/OB_TG5_R007,,,,,,,,,,,,,,"Clip gauge:       HBM, Middle, Center, BTB","CG, M, C, BTB",50,0.21
3086,GEV208_I1000_0132,178,0.00,UP,MD3,0,LM,I1000,GE1,3.74,24.87,24.62,24.75,92.48,250,,,,TG 2 phase II,II,23/08/2005,06/09/2005,RSTT50,0.1,9.58,,9.58,7.24,,,,,,,,103.60,103.60,78.32,,,,,,,2502,1b,1b,,t,,,,,,,,1.31,,14.29,,13.32,,,,0.0072,#DELING.DOOR.0!,"ST on 100 kN MAYES and CA on 250 kN MTS, UP","l, d",h,n,,fan in CA,"d, RT",OB_TG5_R008/OB_TG5_R007,,,,,,,,,,,,,,"Clip gauge:       HBM, Middle, Center, BTB","CG, M, C, BTB",50,0.53
3087,GEV208_I1000_0131,178,0.00,UP,MD3,0,LM,I1000,GE1,3.73,25.06,24.91,25.00,93.15,250,,,,TG 2 phase II,II,23/08/2005,06/09/2005,RSTT50,0.1,9.31,,9.31,7.30,,,,,,,,99.89,99.89,78.31,,,,,,,2502,1b,1b,,t,,,,,,,,1.31,,13.72,,13.24,,,,0.0073,#DELING.DOOR.0!,"ST on 100 kN MAYES and CA on 250 kN MTS, UP","l, d",h,n,,fan in CA,"d, RT",OB_TG5_R008/OB_TG5_R007,,,,,,,,,,,,,,"Clip gauge:       HBM, Middle, Center, BTB","CG, M, C, BTB",50,0.53
3088,GEV208_I1000_0130,178,0.00,UP,MD3,0,LM,I1000,GE1,3.82,24.85,24.50,24.68,94.29,250,,,,TG 2 phase II,II,23/08/2005,06/09/2005,RSTT50,0.1,9.64,,9.64,7.38,,,,,,,,102.19,102.19,78.31,,,,,,,2502,1b,1b,,t,,,,,,,,1.31,,13.97,,13.44,,,,0.0073,#DELING.DOOR.0!,"ST on 100 kN MAYES and CA on 250 kN MTS, UP","l, d",h,n,,fan in CA,"d, RT",OB_TG5_R008/OB_TG5_R007,,,,,,,,,,,,,,"Clip gauge:       HBM, Middle, Center, BTB","CG, M, C, BTB",50,0.53
3089,GEV208_I1000_0129,178,0.00,UP,MD3,0,LM,I1000,GE1,3.82,24.92,24.68,24.80,94.75,250,,,,TG 2 phase II,II,23/08/2005,06/09/2005,RSTT50,0.1,9.69,,9.69,7.42,,,,,,,,102.30,102.30,78.31,,,,,,,2502,1b,1b,,t,,,,,,,,1.31,,14.13,,12.69,,,,0.0072,#DELING.DOOR.0!,"ST on 100 kN MAYES and CA on 250 kN MTS, UP","l, d",h,n,,fan in CA,"d, RT",OB_TG5_R008/OB_TG5_R007,,,,,,,,,,,,,,"Clip gauge:       HBM, Middle, Center, BTB","CG, M, C, BTB",50,0.53
3090,GEV208_I1000_0128,178,0.00,UP,MD3,0,LM,I1000,GE1,3.80,24.91,24.69,24.80,94.16,250,,,,TG 2 phase II,II,23/08/2005,06/09/2005,RSTT80,0.1,8.93,,8.93,7.37,,,,,,,,94.82,94.82,78.32,,,,,,,4002,1b,1b,,t,,,,,,,,1.31,,13.58,,11.71,,,,0.0070,#DELING.DOOR.0!,"ST on 100 kN MAYES and CA on 250 kN MTS, UP","l, d",h,n,,fan in CA,"d, RT",OB_TG5_R008/OB_TG5_R007,,,,,,,,,,,,,,"Clip gauge:       HBM, Middle, Center, BTB","CG, M, C, BTB",50,0.85
3091,GEV208_I1000_0127,178,0.00,UP,MD3,0,LM,I1000,GE1,3.80,24.97,24.72,24.85,94.33,250,,,,TG 2 phase II,II,23/08/2005,06/09/2005,RSTT80,0.1,9.06,,9.06,7.39,,,,,,,,96.04,96.04,78.32,,,,,,,4002,1b,1b,,t,,,,,,,,1.31,,13.18,,11.99,,,,0.0073,#DELING.DOOR.0!,"ST on 100 kN MAYES and CA on 250 kN MTS, UP","l, d",h,n,,fan in CA,"d, RT",OB_TG5_R008/OB_TG5_R007,,,,,,,,,,,,,,"Clip gauge:       HBM, Middle, Center, BTB","CG, M, C, BTB",50,0.85
3092,GEV208_I1000_0126,178,0.00,UP,MD3,0,LM,I1000,GE1,3.79,24.92,24.60,24.78,93.93,250,,,,TG 2 phase II,II,23/08/2005,06/09/2005,RSTT80,0.1,8.35,,8.35,7.36,,,,,,,,88.91,88.91,78.31,,,,,,,4002,1b,1b,,t,,,,,,,,1.31,,13.52,,11.09,,,,0.0066,#DELING.DOOR.0!,"ST on 100 kN MAYES and CA on 250 kN MTS, UP","l, d",h,n,,fan in CA,"d, RT",OB_TG5_R008/OB_TG5_R007,,,,,,,,,,,,,,"Clip gauge:       HBM, Middle, Center, BTB","CG, M, C, BTB",50,0.85
3093,GEV208_I1000_0125,178,0.00,UP,MD3,0,LM,I1000,GE1,3.79,24.90,24.56,24.75,93.89,250,,,,TG 2 phase II,II,23/08/2005,06/09/2005,RSTT80,0.1,8.54,,8.54,7.35,,,,,,,,90.93,90.93,78.32,,,,,,,4767,1b,1b,,t,,,,,,,,1.31,,13.76,,11.60,,,,0.0066,#DELING.DOOR.0!,"ST on 100 kN MAYES and CA on 250 kN MTS, UP","l, d",h,n,,fan in CA,"d, RT",OB_TG5_R008/OB_TG5_R007,originally submitted as RSTT95,,,,,,,,,,,,,"Clip gauge:       HBM, Middle, Center, BTB","CG, M, C, BTB",100,1.01
3094,GEV208_I1000_0124,178,0.00,UP,MD3,0,LM,I1000,GE1,3.81,24.91,24.46,24.70,94.02,250,,,,TG 2 phase II,II,06/07/2005,06/09/2005,RSTT80,0.1,6.99,,6.99,5.98,,,,,,,,74.35,74.35,63.59,,,,,,,40002,2,2,,t,,,,,,,,1.99,,12.86,,9.58,,,,0.0058,#DELING.DOOR.0!,"ST on 100 kN MAYES and CA on 250 kN MTS, UP","l, d",h,n,,fan in CA,"d, RT",OB_TG5_R008/OB_TG5_R007,,,,,,,,,,,,,,"Clip gauge:       HBM, Middle, Center, BTB","CG, M, C, BTB",50,5.58
3095,GEV208_I1000_0123,178,0.00,UP,MD3,0,LM,I1000,GE1,3.83,24.79,24.68,24.75,94.79,250,,,,TG 2 phase II,II,06/07/2005,06/09/2005,RSTT80,0.1,8.21,,8.21,6.03,,,,,,,,86.56,86.56,63.59,,,,,,,40002,2,2,,t,,,,,,,,1.99,,14.11,,11.49,,,,0.0061,#DELING.DOOR.0!,"ST on 100 kN MAYES and CA on 250 kN MTS, UP","l, d",h,n,,fan in CA,"d, RT",OB_TG5_R008/OB_TG5_R007,,,,,,,,,,,,,,"Clip gauge:       HBM, Middle, Center, BTB","CG, M, C, BTB",50,5.58
3096,GEV208_I1000_0122,178,0.00,UP,MD3,0,LM,I1000,GE1,3.82,24.96,24.57,24.76,94.65,250,,,,TG 2 phase II,II,06/07/2005,06/09/2005,RSTT80,0.1,7.96,,7.96,6.02,,,,,,,,84.06,84.06,63.59,,,,,,,40002,2,2,,t,,,,,,,,1.99,,13.82,,11.74,,,,0.0061,#DELING.DOOR.0!,"ST on 100 kN MAYES and CA on 250 kN MTS, UP","l, d",h,n,,fan in CA,"d, RT",OB_TG5_R008/OB_TG5_R007,,,,,,,,,,,,,,"Clip gauge:       HBM, Middle, Center, BTB","CG, M, C, BTB",50,5.58
3097,GEV208_I1000_0121,178,0.00,UP,MD3,0,LM,I1000,GE1,3.80,24.95,24.58,24.78,94.18,250,,,,TG 2 phase II,II,06/07/2005,05/09/2005,RSTT80,0.1,8.12,,8.12,5.99,,,,,,,,86.23,86.23,63.59,,,,,,,40002,2,2,,t,,,,,,,,1.99,,13.47,,9.13,,,,0.0064,#DELING.DOOR.0!,"ST on 100 kN MAYES and CA on 250 kN MTS, UP","l, d",h,n,,fan in CA,"d, RT",OB_TG5_R008/OB_TG5_R007,,,,,,,,,,,,,,"Clip gauge:       HBM, Middle, Center, BTB","CG, M, C, BTB",50,5.58
3098,GEV208_I1000_0120,178,0.00,UP,MD3,0,LM,I1000,GE1,3.81,24.88,24.61,24.74,94.19,250,,,,TG 2 phase II,II,06/07/2005,05/09/2005,RSTT50,0.1,8.84,,8.84,5.99,,,,,,,,93.86,93.86,63.60,,,,,,,25002,2,2,,t,,,,,,,,1.99,,13.57,,12.53,,,,0.0069,#DELING.DOOR.0!,"ST on 100 kN MAYES and CA on 250 kN MTS, UP","l, d",h,n,,fan in CA,"d, RT",OB_TG5_R008/OB_TG5_R007,,,,,,,,,,,,,,"Clip gauge:       HBM, Middle, Center, BTB","CG, M, C, BTB",50,3.49
3099,GEV208_I1000_0119,178,0.00,UP,MD3,0,LM,I1000,GE1,3.80,24.90,24.80,24.86,94.55,250,,,,TG 2 phase II,II,06/07/2005,05/09/2005,RSTT50,0.1,8.17,,8.17,6.01,,,,,,,,86.38,86.38,63.60,,,,,,,25002,2,2,,t,,,,,,,,1.99,,13.19,,11.74,,,,0.0065,#DELING.DOOR.0!,"ST on 100 kN MAYES and CA on 250 kN MTS, UP","l, d",h,n,,fan in CA,"d, RT",OB_TG5_R008/OB_TG5_R007,,,,,,,,,,,,,,"Clip gauge:       HBM, Middle, Center, BTB","CG, M, C, BTB",50,3.49
3100,GEV208_I1000_0118,178,0.00,UP,MD3,0,LM,I1000,GE1,3.78,24.95,24.53,24.75,93.54,250,,,,TG 2 phase II,II,06/07/2005,05/09/2005,RSTT50,0.1,8.62,,8.62,5.95,,,,,,,,92.15,92.15,63.60,,,,,,,25002,2,2,,t,,,,,,,,1.99,,13.34,,11.77,,,,0.0069,#DELING.DOOR.0!,"ST on 100 kN MAYES and CA on 250 kN MTS, UP","l, d",h,n,,fan in CA,"d, RT",OB_TG5_R008/OB_TG5_R007,,,,,,,,,,,,,,"Clip gauge:       HBM, Middle, Center, BTB","CG, M, C, BTB",50,3.49
3101,GEV208_I1000_0117,178,0.00,UP,MD3,0,LM,I1000,GE1,3.80,24.84,24.72,24.77,94.22,250,,,,TG 2 phase II,II,06/07/2005,05/09/2005,RSTT50,0.1,8.56,,8.56,5.99,,,,,,,,90.83,90.83,63.59,,,,,,,25002,2,2,,t,,,,,,,,1.99,,13.59,,12.03,,,,0.0067,#DELING.DOOR.0!,"ST on 100 kN MAYES and CA on 250 kN MTS, UP","l, d",h,n,,fan in CA,"d, RT",OB_TG5_R008/OB_TG5_R007,,,,,,,,,,,,,,"Clip gauge:       HBM, Middle, Center, BTB","CG, M, C, BTB",50,3.49
3102,GEV208_I1000_0116,178,0.00,UP,MD3,0,LM,I1000,GE1,3.82,25.05,24.84,24.94,95.17,250,,,,TG 2 phase II,II,06/07/2005,05/09/2005,RSTT20,0.1,10.01,,10.01,6.05,,,,,,,,105.12,105.12,63.60,,,,,,,10002,2,2,,t,,,,,,,,1.99,,13.25,,12.65,,,,0.0079,#DELING.DOOR.0!,"ST on 100 kN MAYES and CA on 250 kN MTS, UP","l, d",h,n,,fan in CA,"d, RT",OB_TG5_R008/OB_TG5_R007,,,,,,,,,,,,,,"Clip gauge:       HBM, Middle, Center, BTB","CG, M, C, BTB",50,1.40
3103,GEV208_I1000_0115,179,51.63,UP,MD3,0,LM,I1000,GE1,3.80,24.92,24.88,24.91,94.65,250,,,,TG 2 phase II,II,06/07/2005,05/09/2005,RSTT20,0.1,10.09,,10.09,6.02,,,,,,,,106.57,106.57,63.60,,,,,,,10002,2,2,,t,,,,,,,,1.99,,13.69,,13.03,,,,0.0078,#DELING.DOOR.0!,"ST on 100 kN MAYES and CA on 250 kN MTS, UP","l, d",h,n,,fan in CA,"d, RT",OB_TG5_R008/OB_TG5_R007,,,,,,,,,,,,,,"Clip gauge:       HBM, Middle, Center, BTB","CG, M, C, BTB",50,1.40
3104,GEV208_I1000_0114,179,51.63,UP,MD3,0,LM,I1000,GE1,3.80,24.69,24.60,24.63,93.69,250,,,,TG 2 phase II,II,06/07/2005,05/09/2005,RSTT20,0.1,10.24,,10.24,5.96,,,,,,,,109.26,109.26,63.59,,,,,,,10002,2,2,,t,,,,,,,,1.99,,13.79,,13.01,,,,0.0079,#DELING.DOOR.0!,"ST on 100 kN MAYES and CA on 250 kN MTS, UP","l, d",h,n,,fan in CA,"d, RT",OB_TG5_R008/OB_TG5_R007,,,,,,,,,,,,,,"Clip gauge:       HBM, Middle, Center, BTB","CG, M, C, BTB",50,1.40
3105,GEV208_I1000_0113,179,51.63,UP,MD3,0,LM,I1000,GE1,3.77,25.00,24.60,24.79,93.36,250,,,,TG 2 phase II,II,06/07/2005,05/09/2005,RSTT20,0.1,9.95,,9.95,5.94,,,,,,,,106.52,106.52,63.59,,,,,,,10002,2,2,,t,,,,,,,,1.99,,13.32,,13.26,,,,0.0080,#DELING.DOOR.0!,"ST on 100 kN MAYES and CA on 250 kN MTS, UP","l, d",h,n,,fan in CA,"d, RT",OB_TG5_R008/OB_TG5_R007,,,,,,,,,,,,,,"Clip gauge:       HBM, Middle, Center, BTB","CG, M, C, BTB",50,1.40
3106,GEV208_I1000_0112,179,51.63,UP,MD3,0,LM,I1000,GE1,3.76,24.94,24.79,24.88,93.55,250,,,,TG 2 phase II,II,30/06/2005,05/09/2005,RSTT20,0.1,9.86,,9.86,4.54,,,,,,,,105.37,105.37,48.51,,,,,,,200002,3,3,,t,,,,,,,,3.42,,13.32,,13.50,,,,0.0079,#DELING.DOOR.0!,"ST on 100 kN MAYES and CA on 250 kN MTS, UP","l, d",h,n,,fan in CA,"d, RT",OB_TG5_R008/OB_TG5_R007,,,,,,,,,,,,,,"Clip gauge:       HBM, Middle, Center, BTB","CG, M, C, BTB",50,16.24
3107,GEV208_I1000_0111,179,51.63,UP,MD3,0,LM,I1000,GE1,3.80,24.90,24.79,24.85,94.50,250,,,,TG 2 phase II,II,30/06/2005,05/09/2005,RSTT20,0.1,8.95,,8.95,4.58,,,,,,,,94.71,94.71,48.51,,,,,,,200002,3,3,,t,,,,,,,,3.42,,13.11,,13.13,,,,0.0072,#DELING.DOOR.0!,"ST on 100 kN MAYES and CA on 250 kN MTS, UP","l, d",h,n,,fan in CA,"d, RT",OB_TG5_R008/OB_TG5_R007,,,,,,,,,,,,,,"Clip gauge:       HBM, Middle, Center, BTB","CG, M, C, BTB",50,16.24
3108,GEV208_I1000_0110,179,51.63,UP,MD3,0,LM,I1000,GE1,3.78,24.81,24.71,24.76,93.68,250,,,,TG 2 phase II,II,30/06/2005,05/09/2005,RSTT20,0.1,9.98,,9.98,4.54,,,,,,,,106.51,106.51,48.51,,,,,,,200002,3,3,,t,,,,,,,,3.42,,13.77,,12.90,,,,0.0077,#DELING.DOOR.0!,"ST on 100 kN MAYES and CA on 250 kN MTS, UP","l, d",h,n,,fan in CA,"d, RT",OB_TG5_R008/OB_TG5_R007,,,,,,,,,,,,,,"Clip gauge:       HBM, Middle, Center, BTB","CG, M, C, BTB",50,16.24
3109,GEV208_I1000_0109,179,51.63,UP,MD3,0,LM,I1000,GE1,3.78,24.87,24.77,24.83,93.77,250,,,,TG 2 phase II,II,30/06/2005,05/09/2005,RSTT20,0.1,9.59,,9.59,4.55,,,,,,,,102.21,102.21,48.51,,,,,,,200002,3,3,,t,,,,,,,,3.42,,13.63,,13.19,,,,0.0075,#DELING.DOOR.0!,"ST on 100 kN MAYES and CA on 250 kN MTS, UP","l, d",h,n,,fan in CA,"d, RT",OB_TG5_R008/OB_TG5_R007,,,,,,,,,,,,,,"Clip gauge:       HBM, Middle, Center, BTB","CG, M, C, BTB",50,16.24
3110,GEV208_I1000_0108,179,51.63,UP,MD3,0,LM,I1000,GE1,3.78,24.72,24.64,24.67,93.18,250,,,,TG 2 phase II,II,30/06/2005,05/09/2005,RSTT50,0.1,8.70,,8.70,4.52,,,,,,,,93.31,93.31,48.51,,,,,,,500002,3,3,,t,,,,,,,,3.42,,13.61,,12.53,,,,0.0069,#DELING.DOOR.0!,"ST on 100 kN MAYES and CA on 250 kN MTS, UP","l, d",h,n,,fan in CA,"d, RT",OB_TG5_R008/OB_TG5_R007,,,,,,,,,,,,,,"Clip gauge:       HBM, Middle, Center, BTB","CG, M, C, BTB",50,40.61
3111,GEV208_I1000_0107,179,51.63,UP,MD3,0,LM,I1000,GE1,3.78,24.71,24.56,24.65,93.25,250,,,,TG 2 phase II,II,30/06/2005,05/09/2005,RSTT50,0.1,7.94,,7.94,4.52,,,,,,,,85.13,85.13,48.51,,,,,,,500002,3,3,,t,,,,,,,,3.42,,13.67,,10.29,,,,0.0062,#DELING.DOOR.0!,"ST on 100 kN MAYES and CA on 250 kN MTS, UP","l, d",h,n,,fan in CA,"d, RT",OB_TG5_R008/OB_TG5_R007,,,,,,,,,,,,,,"Clip gauge:       HBM, Middle, Center, BTB","CG, M, C, BTB",50,40.61
3112,GEV208_I1000_0106,179,51.63,UP,MD3,0,LM,I1000,GE1,3.76,24.83,24.60,24.72,92.86,250,,,,TG 2 phase II,II,30/06/2005,02/09/2005,RSTT50,0.1,8.74,,8.74,4.50,,,,,,,,94.15,94.15,48.50,,,,,,,500329,3,3,,t,,,,,,,,3.42,,14.29,,11.77,,,,0.0066,#DELING.DOOR.0!,"ST on 100 kN MAYES and CA on 250 kN MTS, UP","l, d",h,n,,fan in CA,"d, RT",OB_TG5_R008/OB_TG5_R007,,,,,,,,,,,,,,"Clip gauge:       HBM, Middle, Center, BTB","CG, M, C, BTB",50,40.64
3113,GEV208_I1000_0105,179,51.63,UP,MD3,0,LM,I1000,GE1,3.74,24.82,24.75,24.79,92.71,250,,,,TG 2 phase II,II,30/06/2005,02/09/2005,RSTT50,0.1,8.54,,8.54,4.50,,,,,,,,92.15,92.15,48.50,,,,,,,500002,3,3,,t,,,,,,,,3.42,,13.63,,12.03,,,,0.0068,#DELING.DOOR.0!,"ST on 100 kN MAYES and CA on 250 kN MTS, UP","l, d",h,n,,fan in CA,"d, RT",OB_TG5_R008/OB_TG5_R007,,,,,,,,,,,,,,"Clip gauge:       HBM, Middle, Center, BTB","CG, M, C, BTB",50,40.61
3114,GEV208_I1000_0104,179,51.63,UP,MD3,0,LM,I1000,GE1,3.75,24.79,24.69,24.75,92.90,250,,,,TG 2 phase II,II,30/06/2005,02/09/2005,RSTT80,0.1,8.43,,8.43,4.51,,,,,,,,90.70,90.70,48.51,,,,,,,800002,3,3,,t,,,,,,,,3.42,,13.90,,11.36,,,,0.0065,#DELING.DOOR.0!,"ST on 100 kN MAYES and CA on 250 kN MTS, UP","l, d",h,n,,fan in CA,"d, RT",OB_TG5_R008/OB_TG5_R007,,,,,,,,,,,,,,"Clip gauge:       HBM, Middle, Center, BTB","CG, M, C, BTB",50,64.98
3115,GEV208_I1000_0103,179,51.63,UP,MD3,0,LM,I1000,GE1,3.75,25.00,24.93,24.96,93.52,250,,,,TG 2 phase II,II,30/06/2005,02/09/2005,RSTT80,0.1,6.84,,6.84,4.54,,,,,,,,73.18,73.18,48.50,,,,,,,787818,3,3,,t,,,,,,,,3.42,,13.46,,10.83,,,,0.0054,#DELING.DOOR.0!,"ST on 100 kN MAYES and CA on 250 kN MTS, UP","l, d",h,n,,fan in CA,"d, RT",OB_TG5_R008/OB_TG5_R007,Fatigue test was interrupted once; originally listed as RSTT79,,,,,,,,,,,,,"Clip gauge:       HBM, Middle, Center, BTB","CG, M, C, BTB",50,63.99
3116,GEV208_I1000_0102,179,51.63,UP,MD3,0,LM,I1000,GE1,3.76,24.88,24.80,24.84,93.48,250,,,,TG 2 phase II,II,30/06/2005,02/09/2005,RSTT80,0.1,7.36,,7.36,4.53,,,,,,,,78.73,78.73,48.50,,,,,,,800002,3,3,,t,,,,,,,,3.42,,13.67,,12.36,,,,0.0058,#DELING.DOOR.0!,"ST on 100 kN MAYES and CA on 250 kN MTS, UP","l, d",h,n,,fan in CA,"d, RT",OB_TG5_R008/OB_TG5_R007,,,,,,,,,,,,,,"Clip gauge:       HBM, Middle, Center, BTB","CG, M, C, BTB",50,64.98
3117,GEV208_I1000_0101,179,51.63,UP,MD3,0,LM,I1000,GE1,3.77,24.88,24.62,24.72,93.29,250,,,,TG 2 phase II,II,30/06/2005,02/09/2005,RSTT80,0.1,6.76,,6.76,4.53,,,,,,,,72.46,72.46,48.50,,,,,,,800002,3,3,,t,,,,,,,,3.42,,13.83,,11.73,,,,0.0052,#DELING.DOOR.0!,"ST on 100 kN MAYES and CA on 250 kN MTS, UP","l, d",h,n,,fan in CA,"d, RT",OB_TG5_R008/OB_TG5_R007,,,,,,,,,,,,,,"Clip gauge:       HBM, Middle, Center, BTB","CG, M, C, BTB",50,64.98
3118,GEV207_S0300_0053,127,55.84,WMC,MD2,0,LM,S0300,GE1,6.35,25.22,25.22,25.22,160.02,610,,500.00,,TG 4 phase I,I,26/09/2005,27/09/2005,CA,0.1,33.02,,,33.02,,0.79,,0.79,,,,206.35,,206.35,,,,0.00,,,133890,3,3,,,,,,,,,,6.10,,28.38,,,,,,0.0073,#DELING.DOOR.0!,"400 kN Schenck, WMC",l,h,n,34.1,fan,"d, RT",OB_TG4_R012,,,,,,,,,,,,,,"Clip gauge:      OB standard, Middle, Center, BTB","CG, M, C, BTB",160,6.10
3119,GEV207_S0300_0051,127,55.84,WMC,MD2,0,LM,S0300,GE1,6.39,25.26,25.26,25.26,161.29,610,,500.00,,TG 4 phase I,I,23/09/2005,26/09/2005,CA,0.1,33.07,,,33.07,,0.83,,0.83,,,,205.04,,205.04,,,,0.00,,,117709,3,3,,,,,,,,,,6.10,,29.83,,,,,,0.0069,#DELING.DOOR.0!,"400 kN Schenck, WMC",l,h,n,35.2,fan,"d, RT",OB_TG4_R012,,,,,,,,,,,,,,"Clip gauge:      OB standard, Middle, Center, BTB","CG, M, C, BTB",160,5.36
3120,GEV207_S0300_0035,127,55.84,WMC,MD2,0,LM,S0300,GE1,6.45,25.33,25.33,25.33,163.25,610,,500.00,,TG 4 phase I,I,26/09/2005,26/09/2005,CA,0.1,56.45,,,56.45,,1.43,,1.43,,,,345.78,,345.78,,,,0.00,,,1540,1b,1b,,,,,,,,,,2.10,,26.74,,,,,,0.0129,#DELING.DOOR.0!,"400 kN Schenck, WMC",l,h,n,33.0,fan,"d, RT",OB_TG4_R012,first 267 cycles load too low,,,,,,,,,,,,,"Clip gauge:      OB standard, Middle, Center, BTB","CG, M, C, BTB",160,0.20
3121,GEV207_S0300_0034,127,55.84,WMC,MD2,0,LM,S0300,GE1,6.49,25.38,25.38,25.38,164.59,610,,500.00,,TG 4 phase I,I,09/09/2005,12/09/2005,CA,0.1,33.23,,,33.23,,,,,,,,201.90,,201.90,,,,#WAARDE!,,,49736,3,3,,,,,,,,,,6.10,,,,,,,,,,"400 kN Schenck, WMC",l,h,n,,fan,"d, RT",OB_TG4_R012,,,,,,,,,,,,,,"Clip gauge:      OB standard, Middle, Center, BTB","CG, M, C, BTB",160,2.26
3122,GEV207_S0300_0033,127,55.84,WMC,MD2,0,LM,S0300,GE1,6.48,25.32,25.32,25.32,164.07,610,,500.00,,TG 4 phase I,I,23/09/2005,23/09/2005,CA,0.1,44.78,,,44.78,,,,,,,,272.93,,272.93,,,,#WAARDE!,,,10502,2,2,,,,,,,,,,3.34,,,,,,,,,,"400 kN Schenck, WMC",l,h,n,33.9,fan,"d, RT",OB_TG4_R012,,,,,,,,,,,,,,"Clip gauge:      OB standard, Middle, Center, BTB","CG, M, C, BTB",160,0.87
3123,GEV207_S0300_0019,126,52.83,WMC,MD2,0,LM,S0300,GE1,6.58,25.13,25.13,25.13,165.23,610,,500.00,,TG 4 phase I,I,26/09/2005,26/09/2005,CA,0.1,56.01,,,56.01,,1.42,,1.42,,,,338.98,,338.98,,,,#WAARDE!,,,2151,1b,1b,,,,,,,,,,2.10,,27.36,,,,,,,,"400 kN Schenck, WMC",l,h,n,30.6,fan,"d, RT",OB_TG4_R012,,,,,,,,,,,,,,"Clip gauge:      OB standard, Middle, Center, BTB","CG, M, C, BTB",160,0.28
3124,GEV207_S0300_0017,128,55.43,WMC,MD2,0,LM,S0300,GE1,6.50,25.74,25.74,25.74,167.18,610,,500.00,,TG 4 phase I,I,29/09/2005,30/09/2005,CA,0.1,33.70,,,33.70,,,,,,,,201.58,,201.58,,,,#WAARDE!,,,111818,3,3,,,,,,,,,,6.10,,,,,,,,,,"400 kN Schenck, WMC",l,h,n,,fan,"d, RT",OB_TG4_R012,,,,,,,,,,,,,,"Strain gauge&Clip gauge: TML FLA-10-11, OB cg, Middle, Center, BTB","SG&CG, M, C, BTB",160,5.09
3125,GEV207_S0300_0016,128,55.43,WMC,MD2,0,LM,S0300,GE1,6.38,25.61,25.61,25.61,163.26,610,,500.00,,TG 4 phase I,I,23/09/2005,23/09/2005,CA,0.1,57.08,,,57.08,,1.50,,1.50,,,,349.62,,349.62,,,,#WAARDE!,,,1972,1b,1b,,,,,,,,,,2.10,,27.51,,,,,,,,"400 kN Schenck, WMC",l,h,n,33.6,fan,"d, RT",OB_TG4_R012,,,,,,,,,,,,,,"Clip gauge:      OB standard, Middle, Center, BTB","CG, M, C, BTB",160,0.26
3126,GEV207_S0300_0013,128,55.43,WMC,MD2,0,LM,S0300,GE1,6.51,25.83,25.83,25.83,168.15,610,,500.00,,TG 4 phase I,I,28/09/2005,28/09/2005,CA,0.1,45.68,,,45.68,,,,,,,,271.66,,271.66,,,,#WAARDE!,,,9241,2,2,,,,,,,,,,3.34,,26.29,,,,,,,,"400 kN Schenck, WMC",l,h,n,37.8,fan,"d, RT",OB_TG4_R012,,,,,,,,,,,,,,"Clip gauge:      OB standard, Middle, Center, BTB","CG, M, C, BTB",160,0.77
3127,GEV207_S0300_0010,128,55.43,WMC,MD2,0,LM,S0300,GE1,6.49,25.90,25.90,25.90,167.96,610,,500.00,,TG 4 phase I,I,27/09/2005,27/09/2005,CA,0.1,45.81,,,45.81,,,,,,,,272.74,,272.74,,,,#WAARDE!,,,10838,2,2,,,,,,,,,,3.34,,,,,,,,,,"400 kN Schenck, WMC",l,h,n,31.6,fan,"d, RT",OB_TG4_R012,strain measurement unreliable,,,,,,,x,,,,,,"Clip gauge:      OB standard, Middle, Center, BTB","CG, M, C, BTB",160,0.90
3128,GEV207_S0300_0007,128,55.43,WMC,MD2,0,LM,S0300,GE1,6.33,25.80,25.80,25.80,163.31,610,,500.00,,TG 4 phase I,I,23/09/2005,23/09/2005,CA,0.1,57.50,,,57.50,,1.48,,1.48,,,,352.08,,352.08,,,,#WAARDE!,,,2193,1b,1b,,,,,,,,,,2.10,,,,,,,,,,"400 kN Schenck, WMC",l,h,n,31.7,fan,"d, RT",OB_TG4_R012,,,,,,,,,,,,,,"Clip gauge:      OB standard, Middle, Center, BTB","CG, M, C, BTB",160,0.29
3129,GEV207_S0300_0006,128,55.43,WMC,MD2,0,LM,S0300,GE1,6.45,25.58,25.58,25.58,164.99,610,,500.00,,TG 4 phase I,I,26/09/2005,26/09/2005,CA,0.1,45.24,,,45.24,,1.10,,1.10,,,,274.20,,274.20,,,,#WAARDE!,,,11053,2,2,,,,,,,,,,3.34,,28.60,,,,,,,,"400 kN Schenck, WMC",l,h,n,33.3,fan,"d, RT",OB_TG4_R012,,,,,,,,,,,,,,"Clip gauge:      OB standard, Middle, Center, BTB","CG, M, C, BTB",160,0.92
3130,GEV207_S0300_0004,128,55.43,WMC,MD2,0,LM,S0300,GE1,6.43,25.58,25.58,25.58,164.35,610,,500.00,,TG 4 phase I,I,22/09/2005,23/09/2005,CA,0.1,33.49,,,33.49,,0.80,,0.80,,,,203.77,,203.77,,,,#WAARDE!,,,106078,3,3,,,,,,,,,,6.10,,28.74,,,,,,,,"400 kN Schenck, WMC",l,h,n,33.9,fan,"d, RT",OB_TG4_R012,,,,,,,,,,,,,,"Clip gauge:      OB standard, Middle, Center, BTB","CG, M, C, BTB",160,4.83
3131,GEV207_R0400_1083,177,0.00,WMC,MD2,0,LM,R0400,GE1,6.86,24.98,24.98,24.98,171.36,150,149.40,39.45,,TG 1 phase I,I,03/10/2005,07/10/2005,WX,,42.21,,,42.21,,,,,,,,246.32,,246.32,,,,0.00,,,2889312,3,3,225.182137,,,,,,,,,452.64 kN/s,,26.75,28.01,,,,,0.0092,0.0088,"100 kN Instron, WMC",l,h,n,,fan,"d, RT",OB_TG1_R024,slow cycle +/- 10 kN,,,,,,,x,,,,,,"Clip gauge:      OB standard, Middle, Center, BTB","CG, M, C, BTB",100,#WAARDE!
3132,GEV207_R0400_1057,177,0.00,WMC,MD2,0,LM,R0400,GE1,6.78,25.00,25.00,25.00,169.50,150,149.90,39.52,,TG 1 phase I,I,10/10/2005,13/10/2005,WX,,42.25,,,42.25,,,,,,,,249.26,,249.26,,,,0.00,,,2094311,3,3,163.2227418,,,,,,,,,453 kN/s,,27.19,27.24,,,,,0.0092,0.0092,"100 kN Instron, WMC",l,h,n,36.8,fan,"d, RT",OB_TG1_R024,slow cycle +/- 10 kN; test interrupted once,,,,,,,,,,,,,"Strain gauge&Clip gauge: TML FLA-10-11, OB cg, Middle, Center, BTB","SG&CG, M, C, BTB",100,#WAARDE!
3133,GEV207_R0400_1056,177,0.00,WMC,MD2,0,LM,R0400,GE1,6.23,25.08,25.07,25.08,156.19,150,148.90,39.33,,TG 1 phase I,I,07/10/2005,10/10/2005,WX,,43.27,,,43.27,,,,,,,,277.04,,277.04,,,,0.00,,,275130,3,3,21.44259995,,,,,,,,,454.36 kN/s,,29.95,30.10,,,,,0.0093,0.0092,"100 kN Instron, WMC",l,h,n,32.4,fan,"d, RT",OB_TG1_R024,slow cycle +/- 10 kN,,,,,,,,,,,,,"Strain gauge&Clip gauge: TML FLA-10-11, OB cg, Middle, Center, BTB","SG&CG, M, C, BTB",100,#WAARDE!
3134,GEV207_R0400_1036,177,0.00,WMC,MD2,0,LM,R0400,GE1,6.84,25.00,24.99,25.00,170.85,150,149.40,39.34,,TG 1 phase I,I,29/09/2005,03/10/2005,WX,,42.24,,,42.24,,,,,,,,247.24,,247.24,,,,0.00,,,3222248,3,3,251.1299197,,,,,,,,,452.91 kN/s,,27.41,27.52,,,,,0.0090,0.0090,"100 kN Instron, WMC",l,h,n,26.1,fan,"d, RT",OB_TG1_R024,slow cycle +/- 10 kN,,,,,,,,,,,,,"Strain gauge&Clip gauge: TML FLA-10-11, OB cg, Middle, Center, BTB","SG&CG, M, C, BTB",100,#WAARDE!
3135,GEV207_R0400_1015,177,0.00,WMC,MD2,0,LM,R0400,GE1,6.76,25.41,25.51,25.46,172.45,150,150.50,39.69,,TG 1 phase I,I,08/09/2005,15/09/2005,W,,46.08,,,46.08,,,,,,,,267.21,,267.21,,,,0.00,,,7061136,,,53.20686303,,,,,,,,,430.78 kN/s,,27.67,27.83,,,,,0.0097,0.0096,"100 kN Instron, WMC",l,h,n,31.0,fan,"d, RT",OB_TG1_R024,slow cycle +/- 10 kN,,,,,,,,,,,GEV207_R0400_0945,,"Strain gauge&Clip gauge: TML FLA-10-11, OB cg, Middle, Center, BTB","SG&CG, M, C, BTB",100,#WAARDE!
3136,GEV207_R0400_1027,177,0.00,WMC,MD2,0,LM,R0400,GE1,6.91,24.87,24.85,24.86,171.80,150,150.00,39.55,,TG 1 phase I,I,13/06/2005,15/06/2005,RBTA1b2,10,-52.46,,,-52.46,,,,,,,,-305.36,,-305.36,,,,0.00,,,451229,1b,1b,,,,10,-48.43,,-281.90,410179,,2.18,2.55,30.09,30.34,,,,,-0.0101,-0.0101,"100 kN Instron, WMC",l,h,n,35.0,fan,"d, RT",OB_TG1_R025,slow cycle +/- 10 kN,,,,,,,,,,,,,"Clip gauge:      OB standard, Middle, Center, BTB","CG, M, C, BTB",100,57.50
3137,GEV207_R0400_0942,174,54.96,WMC,MD2,0,LM,R0400,GE1,6.44,24.97,24.95,24.96,160.68,150,150.13,40.04,,TG 5 phase I,I,07/10/2004,08/10/2004,PRSTT80,-1,30.05,,,30.05,,,,,,,,187.02,,187.02,,,,#WAARDE!,,,30908,2,2,,,,,,,,,,1.44,,,,,,,,,,"100 kN Schenck, WMC",l,h,n,,fan,"d, RT",OB_TG5_R007,no measurement file,,,,,,,x,,,,,,"Clip gauge:      OB standard, Middle, Center, BTB","CG, M, C, BTB",160,5.96
3138,GEV207_R0400_0814,175,54.71,WMC,MD2,0,LM,R0400,GE1,6.47,24.84,24.80,24.82,160.33,150,150.88,39.81,,TG 5 phase I,I,06/01/2005,08/01/2005,PRSTT50,10,-43.50,,,-43.50,,,,,,,,-271.31,,-271.31,,,,#WAARDE!,,,371798,3,3,,,,,,,,,,3.15,,,,,,,,,,"100 kN Instron, WMC",l,h,n,,fan,"d, RT",OB_TG5_R007,no measurement file,,,,,,,x,,,,,,"Clip gauge:      OB standard, Middle, Center, BTB","CG, M, C, BTB",100,32.79
3139,GEV207_R0400_0842,175,54.71,WMC,MD2,0,LM,R0400,GE1,6.49,24.90,24.85,24.88,161.28,150,150.32,39.24,,TG 5 phase I,I,29/12/2004,29/12/2004,PRSTC80,10,-52.40,,,-52.40,,,,,,,,-324.91,,-324.91,,,,#WAARDE!,,,2128,1b,1b,,,,,,,,,,2.18,,,,,,,,,,"100 kN Instron, WMC",l,h,n,,fan,"d, RT",OB_TG5_R007,no measurement file; severe S-bending,,x,,,,,x,,,,,,"Clip gauge:      OB standard, Middle, Center, BTB","CG, M, C, BTB",100,0.27
3140,GEV207_R0400_0839,175,54.71,WMC,MD2,0,LM,R0400,GE1,6.54,25.16,25.15,25.16,164.36,150,151.21,39.86,,TG 5 phase I,I,29/12/2004,29/12/2004,PRSTC80,-1,38.90,,,38.90,,,,,,,,236.68,,236.68,,,,#WAARDE!,,,3207,1b,1b,,,,,,,,,,0.88,,,,,,,,,,"100 kN Instron, WMC",l,h,n,,fan,"d, RT",OB_TG5_R007,no measurement file,,,,,,,x,,,,,,"Clip gauge:      OB standard, Middle, Center, BTB","CG, M, C, BTB",100,1.01
3141,GEV207_R0400_0859,174,54.96,WMC,MD2,0,LM,R0400,GE1,6.39,24.81,24.80,24.81,158.47,150,150.66,39.99,,TG 5 phase I,I,20/01/2005,20/01/2005,PRSTC35,-1,30.10,,,30.10,,,,,,,,189.94,,189.94,,,,#WAARDE!,,,16318,2,2,,,,,,,,,,1.44,,,,,,,,,,"100 kN Instron, WMC",l,h,n,,fan,"d, RT",OB_TG5_R007,,,,,,,,,,,,,,"Clip gauge:      OB standard, Middle, Center, BTB","CG, M, C, BTB",100,3.15
3142,GEV207_R0400_0603,88,54.11,WMC,MD2,0,LM,R0400,GE1,6.41,25.21,25.21,25.21,161.60,150,161.60,,,TG 5 phase I,I,22/01/2005,24/01/2005,PRSTC35,-1,22.32,,,22.32,,0.46,,0.46,,,,138.12,,138.12,,,,#WAARDE!,,,321158,3,3,,,,,,,,,,2.57,,,,,,,,,,"100 kN Instron, WMC",l,h,n,,fan,"d, RT",OB_TG5_R007,,,,,,,,,,,,,,"Clip gauge:      OB standard, Middle, Center, BTB","CG, M, C, BTB",100,34.71
3143,GEV207_R0400_0568,88,54.11,WMC,MD2,0,LM,R0400,GE1,6.41,25.06,25.00,25.03,160.25,150,150.01,40.03,,TG 1 phase I,I,21/12/2004,22/12/2004,PBTC21b,-1,30.34,,,30.34,,,,,,,,189.33,,189.33,,,,#WAARDE!,,,13259,2,2,,,,,,,,,,1.44,,,,,,,,,,"100 kN Instron, WMC",l,h,n,,fan,"d, RT",OB_TG1_R025,"premature failure aimed at 25000 cycles at 2, then 2500 at 1b; no measurement file",,,,,,,x,,,,,,"Clip gauge:      OB standard, Middle, Center, BTB","CG, M, C, BTB",100,2.56
3144,GEV207_R0400_0841,175,54.71,WMC,MD2,0,LM,R0400,GE1,6.50,25.03,25.01,25.02,162.63,150,151.07,39.88,,TG 1 phase I,I,21/12/2004,21/12/2004,PBTC1b2,-1,38.69,,,38.69,,,,,,,,237.91,,237.91,,,,#WAARDE!,,,2298,1b,1b,,,,,,,,,,0.88,,,,,,,,,,"100 kN Instron, WMC",l,h,n,,fan,"d, RT",OB_TG1_R025,"premature failure aimed at 2500 at 1b, then 25000 at 2; no measurement file",,,,,,,x,,,,,,"Clip gauge:      OB standard, Middle, Center, BTB","CG, M, C, BTB",100,0.73
3145,GEV207_R0400_1050,177,0.00,WMC,MD2,0,LM,R0400,GE1,6.77,25.10,25.00,25.05,169.17,150,149.20,39.48,,TG 1 phase I,I,15/09/2005,16/09/2005,NW,,45.34,,,45.34,,,,,,,,268.02,,268.02,,,,0.00,,,707841,,,14.82855347,,,,,,,,,423.85 kN/s,,27.95,28.02,,,,,0.0096,0.0096,"100 kN Instron, WMC",l,h,n,27.1,fan,"d, RT",OB_TG1_R024,slow cycle +/- 10 kN,,,,,,,,,,,,,"Strain gauge&Clip gauge: TML FLA-10-11, OB cg, Middle, Center, BTB","SG&CG, M, C, BTB",100,#WAARDE!
3146,GEV207_R0400_1022,177,0.00,WMC,MD2,0,LM,R0400,GE1,6.85,24.99,24.96,24.98,171.06,150,149.70,39.73,,TG 1 phase I,I,20/09/2005,22/09/2005,NW,,45.20,,,45.20,,,,,,,,264.24,,264.24,,,,0.00,,,1286745,,,26.95600712,,,,,,,,,422.58 kN/s,,26.74,26.89,,,,,0.0099,0.0098,"100 kN Instron, WMC",l,h,n,27.1,fan,"d, RT",OB_TG1_R024,slow cycle +/- 10 kN,,,,,,,,,,,,,"Clip gauge:      OB standard, Middle, Center, BTB","CG, M, C, BTB",100,#WAARDE!
3147,GEV207_R0400_1089,177,0.00,WMC,MD2,0,LM,R0400,GE1,6.77,24.89,24.88,24.89,168.35,150,150.00,39.55,,TG 1 phase I,I,15/09/2005,11/10/2005,CA,2.0,-55.45,,-70.31,-55.45,,,,,,,,-329.36,-417.63,-329.36,,,,-7526.90,,,4053760,,0,,,y,,,,,,,2.10,,27.64,27.85,,,,,-0.0119,-0.0118,"100 kN Schenck, WMC","l, d",h,n,,fan,"d, RT",,RSTC after run-out: -70.31 kN,,,,,,,,,,,,,"Strain gauge&Clip gauge: TML FLA-10-11, OB cg, Middle, Center, BTB","SG&CG, M, C, BTB","200 , 280 ",536.21
3148,GEV207_R0400_1043,177,0.00,WMC,MD2,0,LM,R0400,GE1,6.70,24.88,24.86,24.87,166.48,150,149.50,39.20,,TG 1 phase I,I,06/09/2005,12/09/2005,CA,2.0,-65.00,,,-65.00,,,,,,,,-390.44,,-390.44,,,,0.00,,,291201,,0,,,,,,,,,,1.50,,26.95,26.69,,,,,-0.0145,-0.0146,"100 kN Schenck, WMC",l,h,n,30.0,fan,"d, RT",,slow cycle +/- 10 kN,,,,,,,,,,,,,"Strain gauge&Clip gauge: TML FLA-10-11, OB cg, Middle, Center, BTB","SG&CG, M, C, BTB",200,53.93
3149,GEV207_R0400_0984,176,0.00,WMC,MD2,0,LM,R0400,GE1,6.72,25.03,25.05,25.04,168.34,150,150.49,39.77,,TG 1 phase I,I,21/07/2005,25/07/2005,BTK33,10,-43.98,,,-43.98,,,,,,,,-261.26,,-261.26,,,,0.00,,,500000,3,3,,,,0.1,32.79,,194.79,804324,,3.15,6.10,29.93,29.38,,,,,-0.0087,-0.0089,"100 kN Instron, WMC",l,h,n,33.0,fan,"d, RT",OB_TG1_R025,slow cycle +/- 10 kN,,,,,,,,,,,,,"Clip gauge:      OB standard, Middle, Center, BTB","CG, M, C, BTB",100,44.09
3150,GEV207_R0400_1012,174,54.96,WMC,MD2,0,LM,R0400,GE1,6.70,25.56,25.58,25.57,171.26,150,150.81,39.62,,TG 1 phase I,I,20/06/2005,27/06/2005,BTK33,10,-44.91,,,-44.91,,,,,,,,-262.24,,-262.24,,,,#WAARDE!,,,1505818,3,3,,,,0.1,33.49,,195.55,505818,,3.15,6.10,,27.33,,,,,,,"100 kN Instron, WMC",l,h,n,35.0,fan,"d, RT",OB_TG1_R025,"slow cycle +/- 10 kN; was meant as block-test, but ran as repeated block test; hence invalid.",x,,,,,,,,,,GEV207_R0400_0942,,"Clip gauge:      OB standard, Middle, Center, BTB","CG, M, C, BTB",100,132.79
3151,GEV207_R0400_1029,177,0.00,WMC,MD2,0,LM,R0400,GE1,6.88,25.00,25.00,25.00,172.08,150,149.50,39.40,,TG 1 phase I,I,19/09/2005,20/09/2005,BTH21b,-1,-52.83,,,30.34,,,,,,,,-307.00,,176.31,,,,0.00,,,25000,2,2,,,,10,-52.83,,-307.00,19511,,1.44,2.18,26.98,27.12,,,,,-0.0114,-0.0113,"100 kN Instron, WMC",l,h,n,25.6,fan,"d, RT",OB_TG1_R025,slow cycle +/- 10 kN,,,,,,,,,,,,,"Strain gauge&Clip gauge: TML FLA-10-11, OB cg, Middle, Center, BTB","SG&CG, M, C, BTB",100,4.82
3152,GEV207_R0400_0974,176,0.00,WMC,MD2,0,LM,R0400,GE1,6.70,25.06,25.13,25.10,168.25,150,150.35,39.52,,TG 1 phase I,I,16/09/2005,19/09/2005,BTH21b,-1,30.46,,,30.46,,,,,,,,181.05,,181.05,,,,0.00,,,25000,2,2,,,,10,23.83,,141.64,493901,,1.44,2.18,27.41,27.61,,,,,0.0066,0.0066,"100 kN Instron, WMC",l,h,n,25.1,fan,"d, RT",OB_TG1_R025,"slow cycle +/- 10 kN; accidentally, was run at R=0, with 15.23 amplitude, and R=-0.1 (minimum -2.645) in second block. Test invalid.",x,,,,,,,,,,GEV207_R0400_0974,,"Strain gauge&Clip gauge: TML FLA-10-11, OB cg, Middle, Center, BTB","SG&CG, M, C, BTB",100,4.82
3153,GEV207_R0400_0996,174,54.96,WMC,MD2,0,LM,R0400,GE1,6.78,25.38,25.40,25.39,172.21,150,150.71,39.57,,TG 1 phase I,I,26/05/2005,26/05/2005,BTG1b2,0.1,56.61,,,56.61,,,,,,,,328.72,,328.72,,,,0.00,,,2500,1b,1b,,,,-1,30.83,,179.02,28643,,2.10,1.44,29.44,29.17,,,,,0.0112,0.0113,"100 kN Instron, WMC",l,h,n,38.9,fan,"d, RT",OB_TG1_R025,slow cycle +/- 10 kN,,,,,,,,,,,GEV207_R0400_0926,,"Clip gauge:      OB standard, Middle, Center, BTB","CG, M, C, BTB",100,0.33
3154,GEV207_R0400_0954,176,0.00,WMC,MD2,0,LM,R0400,GE1,6.81,25.50,25.51,25.51,173.60,150,150.62,39.73,,TG 1 phase I,I,22/09/2005,26/09/2005,BTB31b,10,-53.83,,,-44.79,,,,,,,,-310.09,,-310.09,,,,0.00,,,500000,3,3,,,,10,-53.83,,-310.09,98409,,3.15,2.18,28.43,28.67,,,,,-0.0109,-0.0108,"100 kN Instron, WMC",l,h,n,27.1,fan,"d, RT",OB_TG1_R025,slow cycle +/- 10 kN,,,,,,,,,,,GEV207_R0400_0954,,"Clip gauge:      OB standard, Middle, Center, BTB","CG, M, C, BTB",100,44.09
3155,GEV207_R0400_1004,174,54.96,WMC,MD2,0,LM,R0400,GE1,6.78,25.31,25.34,25.33,171.87,150,150.55,39.66,,TG 1 phase I,I,26/09/2005,28/09/2005,BTB31b,10,-53.47,,,-44.49,,,,,,,,-311.11,,-311.11,,,,0.00,,,500000,3,3,,,,10,-53.47,,-311.11,58242,,3.15,0.88,27.11,27.43,,,,,-0.0115,-0.0113,"100 kN Instron, WMC",l,h,n,37.8,fan,"d, RT",OB_TG1_R025,,,,,,,,,,,,GEV207_R0400_0934,,"Clip gauge:      OB standard, Middle, Center, BTB","CG, M, C, BTB",100,44.09
3156,GEV206_R0300_0880,103,54.31,WMC,UD2,0,LM,R0300,GE1,3.55,24.91,24.84,24.88,88.06,145,146.03,34.91,,TG 1 phase I,I,27/06/2005,30/06/2005,W,,33.55,,,33.55,,,,,,,,381.00,,381.00,,,,#WAARDE!,,,3996801,3,3,30.11657662,,,,,,,,,369.15 kN/s,,,,,,,,,,"100 kN Instron, WMC",l,h,n,25.2,fan,"d, RT",OB_TG1_R024,Slow cycle +/- 10 kN; no Et available,,,,,,,,,,,,,"Clip gauge:      OB standard, Middle, Center, BTB","CG, M, C, BTB",100,#WAARDE!
3157,GEV206_R0300_0932,102,53.84,WMC,UD2,0,LM,R0300,GE1,3.58,24.96,24.93,24.95,89.25,145,144.99,34.89,,TG 5 phase I,I,11/10/2005,12/10/2005,,0.1,26.27,,,26.27,,,,,,,,294.3437155,,294.34,,,,#WAARDE!,,,200000,3,3,,,,,,,,,,6.19,,,,40.35,,,,,,"100 kN Schenck, WMC","l, d",h,n,,fan,"d, RT",,slow cycle +/- 10 kN (intended as RSTT20),x,,,,,,,,,,,,"Strain gauge&Clip gauge: TML FLA-10-11, OB cg, Middle, Center, BTB","SG&CG, M, C, BTB","200 , 280 ",8.98
3158,GEV206_R0300_0892,103,54.31,WMC,UD2,0,LM,R0300,GE1,3.55,24.95,24.89,24.92,88.36,145,145.13,35.03,,TG 5 phase I,I,12/10/2005,13/10/2005,RSTT20,0.1,26.22,,61.33,26.22,,,,,,,,694.10,694.10,296.74,,,,8313.53,,,199980,3,3,,,,,,,,,,6.19,,41.64,41.85,,,,,0.0167,0.0166,"100 kN Schenck, WMC","l, d",h,n,31.2,fan,"d, RT",OB_TG5_R007,slow cycle +/- 10 kN,,,,,,,x,,,,,,"Strain gauge&Clip gauge: TML FLA-10-11, OB cg, Middle, Center, BTB","SG&CG, M, C, BTB","200 , 280 ",8.97
3159,GEV207_R0400_0739,76,51.51,DLR,MD2,0,LM,R0400,GE1,6.50,,,25.10,163.15,150,,40.00,,TG 1 phase I,I,04/10/2005,05/10/2005,CA,0.5,57.48,,,57.48,,,,,,,,352.31,,352.31,,,,#DELING.DOOR.0!,,,47983,1,1b,,t,,,,,,,  ,2.10,,,,,,,,,,"200 kN HUN, DLR",l,m,n,,fan,"d, RT",OB_TG1_R022,,,,,,,,,,,,,,,,,6.35
3160,GEV207_R0400_0534,87,53.26,DLR,MD2,0,LM,R0400,GE1,6.45,,,25.25,162.86,150,,40.00,,TG 1 phase I,I,04/10/2005,04/10/2005,CA,0.5,57.82,,,57.82,,,,,,,,355.02,,355.02,,,,#DELING.DOOR.0!,,,8738,1,1b,,t,,,,,,,  ,2.10,,,,,,,,,,"200 kN HUN, DLR",l,m,n,,fan,"d, RT",OB_TG1_R022,,,,,,,,,,,,,,,,,1.16
3161,GEV207_R0400_0537,87,53.26,DLR,MD2,0,LM,R0400,GE1,6.45,,,25.25,162.86,150,,40.00,,TG 1 phase I,I,04/10/2005,04/10/2005,CA,0.5,57.82,,,57.82,,,,,,,,355.02,,355.02,,,,#DELING.DOOR.0!,,,10840,1,1b,,t,,,,,,,  ,2.10,,,,,,,,,,"200 kN HUN, DLR",l,m,n,,fan,"d, RT",OB_TG1_R022,,,,,,x,,,,,,,,,,,1.43
3162,GEV207_R0400_0740,76,51.51,DLR,MD2,0,LM,R0400,GE1,6.50,,,25.00,162.50,150,,40.00,,TG 1 phase I,I,27/09/2005,30/09/2005,CA,0.5,44.25,,,44.25,,,,,,,,272.31,,272.31,,,,#DELING.DOOR.0!,,,852309,2,2,,t,,,,,,,  ,3.35,,,,,,,,,,"200 kN HUN, DLR",l,m,n,,fan,"d, RT",OB_TG1_R022,,,,,,,,,,,,,,,,,70.67
3163,GEV207_R0400_0538,87,53.26,DLR,MD2,0,LM,R0400,GE1,6.45,,,25.35,163.51,150,,40.00,,TG 1 phase I,I,27/09/2005,27/09/2005,CA,0.5,44.87,,,44.87,,,,,,,,274.42,,274.42,,,,#DELING.DOOR.0!,,,82582,2,2,,t,,,,,,,  ,3.35,,,,,,,,,,"200 kN HUN, DLR",l,m,n,,fan,"d, RT",OB_TG1_R022,,,,,,x,,,,,,,,,,,6.85
3164,GEV207_R0400_0539,87,53.26,DLR,MD2,0,LM,R0400,GE1,6.40,,,25.45,162.88,150,,40.00,,TG 1 phase I,I,26/09/2005,27/09/2005,CA,0.5,45.05,,,45.05,,,,,,,,276.58,,276.58,,,,#DELING.DOOR.0!,,,72890,2,2,,t,,,,,,,  ,3.35,,,,,,,,,,"200 kN HUN, DLR",l,m,n,,fan,"d, RT",OB_TG1_R022,,,,,,,,,,,,,,,,,6.04
3165,GEV207_R0400_0741,76,51.51,DLR,MD2,0,LM,R0400,GE1,6.60,,,24.90,164.34,150,,40.00,,TG 1 phase I,I,01/09/2005,21/09/2005,CA,0.5,35.10,,,35.10,,,,,,,,213.58,,213.58,,,,#DELING.DOOR.0!,,,13287026,3,3,,t,,,,,,,  ,7.50,,,,,,,,,,"200 kN HUN, DLR",l,m,n,,fan,"d, RT",OB_TG1_R022,,,,,,x,,,,,,,,,,,492.11
