Repository: maanpandya/Fatigue-Life-Analysis-Composites

# Fatigue-Life-Analysis-Composites
Analyzing factors affecting fatigue life in composite laminates for wind energy applications

File: Data processing/optimatforpy.csv (part 27 of 35)
nr,Name,Plate,Fibre Volume Fraction,Lab,Laminate ,Cut angle ,Manufacturer,Geometry,Material,taverage,wmax,wmin,waverage,area,Lnominal,Lmeasured,Lgauge,Radius (waist),TG and phase,Phase,start date,end date,Test type,R-value1,Fmax,Ferror,Fstatic,Ffatigue,"Fmax, 90",epsmax,epsstatic,epsfatigue,eps90,eps45,Nu,smax,"smax,static","smax, fatigue",shear strain,shear strength,shear modulus (near other moduli),Torquemax,Torquefatigue,Torquestatic,Ncycles,level,levelcalc,Nspectrum,failure mode,runout,R-value2,Fmax2,epsmax2,smax2,Ncycles2,ratedisplacement,f,f2,Eit,Eic,Eft,Efc,"Elur,front","Elur, back",eps_max_t,eps_max_c,Machine,control,grip,ABG,Temp.,Temp. control,Environment,Reference document,Remarks,Invalid ,Bending ,Buckling ,Overheating,Tab failure ,Delaminated ,Incomplete measurement data ,Strain from E ,LUR,TEC,data delivered under name,Repair characteristics,Strain measurement equipment (long),Strain measurement equipment (short),Grip pressure,time per test
3166,GEV207_S3800_0001,181,51.73,WMC,MD2,0,LM,S3800,GE1,6.63,24.45,24.45,24.45,162.10,610,,,,TG 4 phase I,I,13/07/2005,13/07/2005,STT,,44.00,,44.00,,,,,,,,,271.43,271.43,,,,,#DELING.DOOR.0!,,,1,,,,,,,,,,,3.3,,,,,,,,,,,"400 kN Schenck, WMC",d,h,,,,"d, RT",OB_TG4_R010,"dimensions measured at 5 cross sections. Values at 50, 150, 250, 350, 450 mm, for w: 24.66, 24.57, 24.45, 24.5, 24.59; for t1: 6.73, 6.85, 6.67, 6.84, 6.84, for t2: 6.87, 6.93, 6.59, 6.87, 6.88, respectively. Noted dimensions are at strain gauge location",x,,,,,,x,,,,GEV207_S3700_0001,"1:25, 2/3","Strain gauge:   TML FLA-10-11, Middle, Center, BTB","SG, M, C, BTB",200,0.25
3167,GEV207_S3200_0015,131,51.77,WMC,MD2,0,LM,S3200,GE1,6.49,24.41,24.41,24.41,158.42,610,,,,TG 4 phase I,I,14/11/2005,15/11/2005,CA,0.1,25.36,,,25.36,,,,,,,,160.08,,160.08,,,,#DELING.DOOR.0!,,,37642,4,4,,,,,,,,,,6.10,,,,,,,,,,"400 kN Schenck, WMC",l,h,,26.3,,"d, RT",OB_TG4_R012,frequency of level 3,,,,,,,,,,,,"1:50, 2/3","Strain gauge&Clip gauge: TML FLA-10-11, OB cg, Middle, Center, BTB","SG&CG, M, C, BTB",160,1.71
3168,GEV207_S3200_0024,180,51.13,WMC,MD2,0,LM,S3200,GE1,6.38,24.82,24.82,24.82,158.35,610,,,,TG 4 phase I,I,15/11/2005,15/11/2005,CA,0.1,25.79,,,25.79,,,,,,,,162.87,,162.87,,,,#DELING.DOOR.0!,,,28295,4,4,,,,,,,,,,6.10,,,,,,,,,,"400 kN Schenck, WMC",l,h,,29.1,,"d, RT",OB_TG4_R012,frequency of level 3,,,,,,,,,,,GEV207_S3200_0014,"1:50, 2/3","Strain gauge&Clip gauge: TML FLA-10-11, OB cg, Middle, Center, BTB","SG&CG, M, C, BTB",160,1.29
3169,GEV207_S3200_0019,180,51.13,WMC,MD2,0,LM,S3200,GE1,6.43,25.56,25.56,25.56,164.35,610,,,,TG 4 phase I,I,10/11/2005,11/11/2005,CA,0.1,26.55,,,26.55,,,,,,,,161.54,,161.54,,,,0.00,,,27556,4,4,,,,,,,,,,6.10,,26.15,,,,,,0.0062,#DELING.DOOR.0!,"400 kN Schenck, WMC",l,h,,27.4,,"d, RT",OB_TG4_R012,,,,,,,,,,,,GEV207_S3200_0009,"1:50, 2/3","Strain gauge&Clip gauge: TML FLA-10-11, OB cg, Middle, Center, BTB","SG&CG, M, C, BTB",160,1.25
3170,GEV207_S3200_0018,180,51.13,WMC,MD2,0,LM,S3200,GE1,6.51,24.45,24.45,24.45,159.17,610,,,,TG 4 phase I,I,29/10/2005,10/11/2005,CA,0.1,16.00,,,16.00,,,,,,,,100.52,,100.52,,,,0.00,,,6229685,,0,,,,,,,,,,6.10,,26.78,,,,,,0.0038,#DELING.DOOR.0!,"400 kN Schenck, WMC",l,h,,30.4,,"d, RT",OB_TG4_R012,,,,,,,,,,,,GEV207_S3200_0008,"1:50, 2/3","Strain gauge&Clip gauge: TML FLA-10-11, OB cg, Middle, Center, BTB","SG&CG, M, C, BTB",160,283.68
3171,GEV207_S3200_0017,180,51.13,WMC,MD2,0,LM,S3200,GE1,6.38,24.58,24.58,24.58,156.82,610,,,,TG 4 phase I,I,28/10/2005,29/10/2005,CA,0.1,25.54,,,25.54,,,,,,,,162.86,,162.86,,,,0.00,,,44057,4,4,,,,,,,,,,6.10,,26.77,,,,,,0.0061,#DELING.DOOR.0!,"400 kN Schenck, WMC",l,h,,31.6,,"d, RT",OB_TG4_R012,,,,,,,,,,,,GEV207_S3200_0007,"1:50, 2/3","Strain gauge&Clip gauge: TML FLA-10-11, OB cg, Middle, Center, BTB","SG&CG, M, C, BTB",160,2.01
3172,GEV207_S3200_0016,180,51.13,WMC,MD2,0,LM,S3200,GE1,6.11,25.20,25.20,25.20,153.97,610,,,,TG 4 phase I,I,26/10/2005,26/10/2005,CA,0.1,32.99,,,32.99,,,,,,,,214.26,,214.26,,,,0.00,,,1930,3,3,,,,,,,,,,6.10,,26.00,,,,,,0.0082,#DELING.DOOR.0!,"400 kN Schenck, WMC",l,h,,33.3,,"d, RT",OB_TG4_R012,,,,,,,,,,,,GEV207_S3200_0006,"1:50, 2/3","Strain gauge&Clip gauge: TML FLA-10-11, OB cg, Middle, Center, BTB","SG&CG, M, C, BTB",160,0.09
3173,GEV207_S3200_0005,131,51.77,WMC,MD2,0,LM,S3200,GE1,6.49,24.28,24.28,24.28,157.58,610,,,,TG 4 phase I,I,26/10/2005,26/10/2005,CA,0.1,31.79,,,31.79,,,,,,,,201.74,,201.74,,,,0.00,,,3668,3,3,,,,,,,,,,6.10,,27.60,,,,,,0.0073,#DELING.DOOR.0!,"400 kN Schenck, WMC",l,h,,32.7,,"d, RT",OB_TG4_R012,,,,,,,,,,,,,"1:50, 2/3","Strain gauge&Clip gauge: TML FLA-10-11, OB cg, Middle, Center, BTB","SG&CG, M, C, BTB",160,0.17
3174,GEV207_S3200_0004,131,51.77,WMC,MD2,0,LM,S3200,GE1,6.49,24.73,24.73,24.73,160.50,610,,,,TG 4 phase I,I,18/10/2005,25/10/2005,CA,0.1,16.19,,,16.19,,,,,,,,100.87,,100.87,,,,0.00,,,3280434,,0,,,,,,,,,,6.10,,26.95,,,,,,0.0037,#DELING.DOOR.0!,"400 kN Schenck, WMC",l,h,,31.6,,"d, RT",OB_TG4_R012,"maximum force corresponds to half of level 3, to account for double repair depth.",,,,,,,,,,,,"1:50, 2/3","Strain gauge&Clip gauge: TML FLA-10-11, OB cg, Middle, Center, BTB","SG&CG, M, C, BTB",160,149.38
3175,GEV207_S3200_0003,131,51.77,WMC,MD2,0,LM,S3200,GE1,6.47,24.83,24.83,24.83,160.65,610,,,,TG 4 phase I,I,17/10/2005,18/10/2005,CA,0.1,21.96,,,21.96,,,,,,,,136.69,,136.69,,,,#DELING.DOOR.0!,,,27424,,0,,,,,,,,,,6.10,,,,,,,,,,"400 kN Schenck, WMC",l,h,,27.4,,"d, RT",OB_TG4_R012,"maximum force corresponds to half of level 2, to account for double repair depth. Specimen bent/wrong tabs BEFORE test-->invalid",x,,,,,,,,,,,"1:50, 2/3",,,,1.25
3176,GEV207_S3200_0002,131,51.77,WMC,MD2,0,LM,S3200,GE1,6.35,24.70,24.70,24.70,156.85,610,,,,TG 4 phase I,I,17/10/2005,17/10/2005,CA,0.1,25.66,,,25.66,,,,,,,,163.60,,163.60,,,,#DELING.DOOR.0!,,,164550,4,4,,,,,,,,,,6.10,,,,,,,,,,"400 kN Schenck, WMC",l,h,,27.9,,"d, RT",OB_TG4_R012,,,,,,,,,,,,,"1:50, 2/3",,,,7.49
3177,GEV207_S3200_0001,131,51.77,WMC,MD2,0,LM,S3200,GE1,6.40,24.55,24.55,24.55,157.12,610,,,,TG 4 phase I,I,14/10/2005,17/10/2005,CA,0.1,25.50,,,25.50,,,,,,,,162.30,,162.30,,,,#DELING.DOOR.0!,,,37861,4,4,,,,,,,,,,6.10,,,,,,,,,,"400 kN Schenck, WMC",l,h,,32.0,,"d, RT",OB_TG4_R012,,,,,,,,,,,,,"1:50, 2/3","Strain gauge:   TML FLA-10-11, Middle, Center, BTB","SG, M, C, BTB",160,1.72
3178,GEV207_S3100_0018,133,53.99,WMC,MD2,0,LM,S3100,GE1,7.36,25.40,25.40,25.40,186.94,610,,,,TG 4 phase I,I,11/10/2005,12/10/2005,CA,0.1,26.39,,,26.39,,,,,,,,141.17,,141.17,,,,#DELING.DOOR.0!,,,473897,4,4,,,,,,,,,,6.10,,,,,,,,,,"400 kN Schenck, WMC",l,h,,35.4,,"d, RT",OB_TG4_R012,,,,,,,,,,,,GEV207_S400_0018,"1:50, 1/3","Strain gauge:   TML FLA-10-11, Middle, Center, BTB","SG, M, C, BTB",160,21.58
3179,GEV207_S3100_0017,133,53.99,WMC,MD2,0,LM,S3100,GE1,7.40,25.40,25.40,25.40,187.96,610,,,,TG 4 phase I,I,11/10/2005,11/10/2005,CA,0.1,44.94,,,44.92,,,,,,,,239.09,,239.09,,,,#DELING.DOOR.0!,,,4959,2,2,,,,,,,,,,3.34,,,,,,,,,,"400 kN Schenck, WMC",l,h,,33.7,,"d, RT",OB_TG4_R012,,,,,,,,,,,,GEV207_S400_0017,"1:50, 1/3","Strain gauge:   TML FLA-10-11, Middle, Center, BTB","SG, M, C, BTB",160,0.41
3180,GEV207_S3100_0016,133,53.99,WMC,MD2,0,LM,S3100,GE1,7.48,24.31,24.31,24.31,181.84,610,,,,TG 4 phase I,I,11/10/2005,11/10/2005,CA,0.1,43.00,,,43.00,,,,,,,,236.47,,236.47,,,,#DELING.DOOR.0!,,,1032,2,2,,,,,,,,,,3.34,,,,,,,,,,"400 kN Schenck, WMC",l,h,,33.3,,"d, RT",OB_TG4_R012,,,,,,,,,,,,GEV207_S400_0016,"1:50, 1/3","Strain gauge:   TML FLA-10-11, Middle, Center, BTB","SG, M, C, BTB",160,0.09
3181,GEV214_S0700_0002,187,0.00,WMC,TMD,0,LM,S0700,GE1,30.45,138.20,139.10,138.65,4235.60,1980,2012.00,1381.50,,TG 4 phase I,I,02/11/2005,02/11/2005,STT,,1621.40,,1621.40,,,1.37,,1.37,,,,380.70,380.70,,,,,12288.57,,,1,,,,,,,,,,,10,,,30.98,,,,,,0.0123,#DELING.DOOR.0!,"2500 kN homebuilt, WMC",d,m,,,,"d, RT",,,,,,,,,,,,,GEV214_S0900_0002,,,,3500 kN pre-tension on bolts + bolt bushings,0.25
3182,GEV214_S0700_0001,187,0.00,WMC,TMD,0,LM,S0700,GE1,30.44,139.21,137.73,138.47,4191.81,1980,2006.00,1381.00,,TG 4 phase I,I,06/09/2005,06/09/2005,STT,,1546.00,,1546.00,,,1.29,,1.29,,,,362.20,362.20,,,,,11631.34,,,1,,,,,,,,,,,10,,,31.14,,,,,,0.0116,#DELING.DOOR.0!,"2500 kN homebuilt, WMC",d,m,,,,"d, RT",,,,,,,,,,,,,GEV214_S0900_0001,,,,3500 kN pre-tension on bolts,0.25
3183,GEV307_R0400_0003,193,0.00,WMC,MD4,0,LM,R0400,GE2,6.62,25.52,25.50,25.51,168.81,150,149.92,39.59,,TG 1 phase II,II,10/11/2005,10/11/2005,STT,,103.00,,103.00,,,,,,,,,610.15,610.15,,,,,#DELING.DOOR.0!,,,1,,,,,,,,,,,0.25,,,,,,,,,,,"100 kN Instron, WMC",d,h,,26.1,,"d, RT",,slow cycle 10 kN,,,,,,,,,,,,,"Strain gauge&Clip gauge: TML FLA-10-11, OB cg, Middle, Center, BTB","SG&CG, M, C, BTB",100,0.25
3184,GEV206_R0300_1109,177,0.00,WMC,UD2,0,LM,R0300,GE1,3.65,25.31,25.31,25.31,92.38,145,144.71,34.75,,TG 5 phase I,I,09/11/2005,10/11/2005,RSTT35,0.1,65.38,,65.38,26.67,,,,,,,,707.72,707.72,707.72,,,,#DELING.DOOR.0!,,,349953,3,3,,,,,,,,,,6.19,,,,,,,,,,"100 kN Schenck, WMC","l, d",h,,28.8,,"d, RT",OB_TG5_R007,slow cycle 10 kN,,,,,,,,,,,GEV207_R0400_1109,,"Strain gauge&Clip gauge: TML FLA-10-11, OB cg, Middle, Center, BTB","SG&CG, M, C, BTB","200 , 280 ",15.70
3185,GEV207_R0400_0571,88,54.11,WMC,MD2,0,LM,R0400,GE1,6.35,25.10,25.10,25.10,159.39,150,150.00,39.90,,TG 1 phase I,I,31/10/2005,01/11/2005,PBTD31b,-1,22.22,,,22.22,,,,,,,,243.62,,243.62,,,,0.00,,,252056,3,3,,,,,,,,,,2.57,,28.41,28.58,,,,,0.0086,0.0085,"100 kN Instron, WMC",l,h,,39.0,,"d, RT",OB_TG1_R025,slow cycle +/- 10 kN; too hot for most of its life,,,,,,,,,,,,,"Strain gauge&Clip gauge: TML FLA-10-11, OB cg, Middle, Center, BTB","SG&CG, M, C, BTB",100,27.24
3186,GEV207_R0400_0570,88,54.11,WMC,MD2,0,LM,R0400,GE1,6.40,25.00,25.00,25.00,160.00,150,149.90,39.70,,TG 1 phase I,I,29/10/2005,31/10/2005,W,,45.25,,,45.25,,,,,,,,282.81,,282.81,,,,0.00,,,813953,3,3,6.133274559,,,,,,,,,423 kN/s,,28.46,28.69,,,,,0.0099,0.0099,"100 kN Instron, WMC",l,h,,31.9,fan,"d, RT",OB_TG1_R024,slow cycle +/- 10 kN,,,,,,,,,,,,,"Strain gauge&Clip gauge: TML FLA-10-11, OB cg, Middle, Center, BTB","SG&CG, M, C, BTB",100,#WAARDE!
3187,GEV206_R0300_0922,102,53.84,WMC,UD2,0,LM,R0300,GE1,3.56,25.03,25.00,25.02,89.00,145,145.67,34.84,,TG 5 phase I,I,22/10/2005,24/10/2005,RSTT50,-1,67.77,,67.77,16.73,,,,,,,,761.46,761.46,761.46,,,,9304.83,,,499994,3,3,,,,,,,,,0.25,4.56,,40.85,40.99,,,,,0.0186,0.0186,"100 kN Schenck, WMC","l, d",h,,32.4,,"d, RT",OB_TG5_R007,slow cycle +/- 10 kN,,,,,,,,,,,,,"Strain gauge&Clip gauge: TML FLA-10-11, OB cg, Middle, Center, BTB","SG&CG, M, C, BTB","200, 280 ",30.46
3188,GEV206_R0300_0913,102,53.84,WMC,UD2,0,LM,R0300,GE1,3.57,24.97,24.96,24.97,89.11,145,144.91,34.82,,TG 5 phase I,I,20/10/2005,21/10/2005,RSTT50,0.1,63.40,,63.40,26.30,,,,,,,,711.50,711.50,711.50,,,,#WAARDE!,,,499998,3,3,,,,,,,,,0.25,6.19,,,42.11,,,,,,,"100 kN Schenck, WMC","l, d",h,,31.2,,"d, RT",OB_TG5_R007,slow cycle +/- 10 kN,,,,,,,,,,,,,"Strain gauge&Clip gauge: TML FLA-10-11, OB cg, Middle, Center, BTB","SG&CG, M, C, BTB","200 , 280 ",22.44
3189,GEV207_S3100_0006,133,53.99,WMC,MD2,0,LM,S3100,GE1,7.34,25.37,25.37,25.37,186.22,610,,,,TG 4 phase I,I,07/10/2005,07/10/2005,CA,0.1,33.21,,,33.21,,,,,,,,178.34,,178.34,,,,#DELING.DOOR.0!,,,72780,3,3,,,,,,,,,,6.10,,,,,,,,,,"400 kN Schenck, WMC",l,h,,32.4,,"d, RT",OB_TG4_R012,,,,,,,,,,,,GEV207_S0400_0006,"1:50, 1/3","Strain gauge&Clip gauge: TML FLA-10-11, OB cg, Middle, Center, BTB","SG&CG, M, C, BTB",160,3.31
3190,GEV207_S3100_0005,133,53.99,WMC,MD2,0,LM,S3100,GE1,7.42,25.42,25.42,25.42,188.62,610,,,,TG 4 phase I,I,10/10/2005,11/10/2005,CA,0.1,26.41,,,26.41,,,,,,,,140.02,,140.02,,,,#DELING.DOOR.0!,,,385178,4,4,,,,,,,,,,6.10,,,,,,,,,,"400 kN Schenck, WMC",l,h,,32.5,,"d, RT",OB_TG4_R012,"test at level 4, but with level 3 frequency",,,,,,,,,,,GEV207_S0400_0005,"1:50, 1/3","Strain gauge&Clip gauge: TML FLA-10-11, OB cg, Middle, Center, BTB","SG&CG, M, C, BTB",160,17.54
3191,GEV207_S3100_0004,133,53.99,WMC,MD2,0,LM,S3100,GE1,7.41,25.45,25.45,25.45,188.58,610,,,,TG 4 phase I,I,07/10/2005,10/10/2005,CA,0.1,26.44,,,26.44,,,,,,,,140.20,,140.20,,,,#DELING.DOOR.0!,,,495304,4,4,,,,,,,,,,6.10,,,,,,,,,,"400 kN Schenck, WMC",l,h,,31.4,,"d, RT",OB_TG4_R012,"test at level 4, but with level 3 frequency",,,,,,,,,,,GEV207_S0400_0004,"1:50, 1/3","Strain gauge&Clip gauge: TML FLA-10-11, OB cg, Middle, Center, BTB","SG&CG, M, C, BTB",160,22.55
3192,GEV207_S3100_0003,133,53.99,WMC,MD2,0,LM,S3100,GE1,7.43,25.37,25.37,25.37,188.50,610,,,,TG 4 phase I,I,06/10/2005,07/10/2005,CA,0.1,33.21,,,33.21,,,,,,,,176.18,,176.18,,,,#DELING.DOOR.0!,,,102220,3,3,,,,,,,,,,6.10,,,,,,,,,,"400 kN Schenck, WMC",l,h,,34.6,,"d, RT",OB_TG4_R012,,,,,,,,,,,,GEV207_S0400_0003,"1:50, 1/3","Strain gauge&Clip gauge: TML FLA-10-11, OB cg, Middle, Center, BTB","SG&CG, M, C, BTB",160,4.65
3193,GEV207_S3100_0002,133,53.99,WMC,MD2,0,LM,S3100,GE1,6.78,25.23,25.23,25.23,171.06,610,,,,TG 4 phase I,I,03/10/2005,04/10/2005,CA,0.1,33.03,,,33.03,,,,,,,,193.09,,193.09,,,,#DELING.DOOR.0!,,,11136,3,3,,,,,,,,,,6.10,,,,,,,,,,"400 kN Schenck, WMC",l,h,,,,"d, RT",OB_TG4_R012,Life significantly shortened due to compression prior to test; test invalid,x,,,,,,,,,,GEV207_S0400_0002,"1:50, 1/3","Front: Strain gauge&Clip gauge: TML FLA-10-11, OB cg, Middle, Center;  Back: Clip gauge:      OB standard, Middle, Center","F: SG&CG, M, C;  B: CG, M, C",160,0.51
3194,GEV207_S3100_0001,133,53.99,WMC,MD2,0,LM,S3100,GE1,6.63,25.35,25.35,25.35,168.07,610,,,,TG 4 phase I,I,30/09/2005,03/10/2005,CA,0.1,33.19,,,33.19,,,,,,,,197.48,,197.48,,,,#DELING.DOOR.0!,,,55332,3,3,,,,,,,,,,6.10,,,,,,,,,,"400 kN Schenck, WMC",l,h,,,,"d, RT",OB_TG4_R012,,,,,,,,,,,,GEV207_S0400_0001,"1:50, 1/3","Strain gauge&Clip gauge: TML FLA-10-11, OB cg, Middle, Center, BTB","SG&CG, M, C, BTB",160,2.52
3195,GEV207_S0300_0032,126,52.83,WMC,MD2,0,LM,S0300,GE1,6.37,25.21,25.21,25.21,160.46,610,,,,TG 4 phase I,I,15/11/2005,16/11/2005,CA,0.1,33.00,,,33.00,,,,,,,,205.66,,205.66,,,,#DELING.DOOR.0!,,,165953,3,3,,,,,,,,,,6.10,,,,,,,,,,"400 kN Schenck, WMC",l,h,,29.9,,"d, RT",OB_TG4_R012,coupon used for comparison of strain gauge and clip gauge signal during slow cycle prior to test (ca. 10 kN).,,,,,,,,,,,,,"Strain gauge&Clip gauge: TML FLA-10-11, OB cg, Middle, Center, BTB","SG&CG, M, C, BTB",160,7.56
3196,GEV207_R0400_1021,177,0.00,WMC,MD2,0,LM,R0400,GE1,6.89,24.95,24.92,24.94,171.78,150,149.70,,,TG 1 phase I,I,24/10/2005,29/10/2005,W,,45.13,,,45.13,,,,,,,,262.72,,262.72,,,,0.00,,,5041089,3,3,37.98546466,,,,,,,,,421.9 kN/s,,27.41,27.62,,,,,0.0096,0.0095,"100 kN Instron, WMC",l,h,,32.4,fan,"d, RT",OB_TG1_R024,slow cycle +/- 10 kN,,,,,,,,,,,,,"Strain gauge&Clip gauge: TML FLA-10-11, OB cg, Middle, Center, BTB","SG&CG, M, C, BTB",100,#WAARDE!
3197,GEV207_R0400_1010,176,0.00,WMC,MD2,0,LM,R0400,GE1,6.79,25.58,25.58,25.58,173.69,150,150.89,39.80,,TG 1 phase I,I,13/10/2005,24/10/2005,W,,43.23,,,43.23,,,,,,,,248.89,,248.89,,,,0.00,,,11436226,3,3,86.17391173,,,,,,,,,463.51 kN/s,,27.99,28.12,,,,,0.0089,0.0089,"100 kN Instron, WMC",l,h,,32.0,fan,"d, RT",OB_TG1_R024,slow cycle +/- 10 kN; test interrupted once,,,,,,,,,,,GEV207_R0400_0940,,"Strain gauge&Clip gauge: TML FLA-10-11, OB cg, Middle, Center, BTB","SG&CG, M, C, BTB",100,#WAARDE!
3198,GEV207_S3100_0015,133,53.99,WMC,MD2,0,LM,S3100,GE1,7.56,24.34,24.34,24.34,184.01,610,,,,TG 4 phase I,I,14/11/2005,14/11/2005,CA,0.1,45.08,,,45.08,,,,,,,,,,244.99,,,,#WAARDE!,,,4093,2,2,,,,,,,,,,3.34,,,,,,,,,,"400 kN Schenck, WMC",l,h,,28.7,,"d, RT",OB_TG4_R012,,,,,,,,,,,,GEV207_S0400_0015,"1:50, 1/3","Strain gauge&Clip gauge: TML FLA-10-11, OB cg, Middle, Center, BTB","SG&CG, M, C, BTB",160,0.34
3199,GEV207_S3100_0008,133,53.99,WMC,MD2,0,LM,S3100,GE1,7.34,25.44,25.44,25.44,186.73,610,,,,TG 4 phase I,I,14/10/2005,14/10/2005,CA,0.1,26.43,,,26.43,,,,,,,,141.54,,141.54,,,,#WAARDE!,,,510509,3,4,,,,,,,,,,6.10,,,,,,,,,,"400 kN Schenck, WMC",l,h,,,,"d, RT",OB_TG4_R012,,,,,,,,,,,,GEV207_S0400_0008,"1:50, 1/3","Strain gauge&Clip gauge: TML FLA-10-11, OB cg, Middle, Center, BTB","SG&CG, M, C, BTB",160,23.25
3200,GEV207_S3100_0007,133,53.99,WMC,MD2,0,LM,S3100,GE1,7.42,25.46,25.46,25.46,188.91,610,,,,TG 4 phase I,I,13/10/2005,14/10/2005,CA,0.1,45.03,,,45.03,,,,,,,,238.36,,238.36,,,,#WAARDE!,,,4364,2,2,,,,,,,,,,3.34,,,,,,,,,,"400 kN Schenck, WMC",l,h,,,,"d, RT",OB_TG4_R012,exact number of cycles between 4314 and 441,,,,,,,,,,,GEV207_S0400_0007,"1:50, 1/3","Strain gauge&Clip gauge: TML FLA-10-11, OB cg, Middle, Center, BTB","SG&CG, M, C, BTB",160,0.36
3201,GEV206_R0300_0810,113,52.38,WMC,UD2,0,LM,R0300,GE1,3.62,25.61,25.60,25.61,92.61,145,146.02,34.69,,TG 1 phase I,I,14/10/2005,20/10/2005,CA,0.1,21.29,,,21.29,,,,,,,,229.89,,229.89,,,,0.00,,,2909837,4,4,,,,,,,,,,9.93,,40.36,40.55,,,,,0.0057,0.0057,"100 kN Schenck, WMC",l,h,,33.7,,"d, RT",,slow cycle +/- 10 kN,,,,,,,,,,,,,"Strain gauge&Clip gauge: TML FLA-10-11, OB cg, Middle, Center, BTB","SG&CG, M, C, BTB",200,81.40
3202,GEV206_R0300_0564,73,53.62,WMC,UD2,0,LM,R0300,GE1,3.66,25.30,25.19,25.25,92.07,145,145.46,34.71,,TG 1 phase I,I,04/11/2005,04/11/2005,CA,10,-43.56,,,-43.56,,,,,,,,-473.12,,-473.12,,,,0.00,,,8000,,0,,,,,,,,,,4.20,,40.06,40.24,,,,,-0.0118,-0.0118,"100 kN Schenck, WMC",l,h,y,34.1,,"d, RT",,"Anti-buckling guide. Slow cycle +/- 10kN; significant bending during mounting. Specimen failed after ca. 8000 cycles, test frame kept running. Stopped at 9856 cycles",,x,,,,,,,,,,,"Strain gauge:   TML FLA-6-11-1L, Middle, Center, BTB","SG, M, C, BTB",200,0.53
3203,GEV206_R0300_0560,73,53.62,WMC,UD2,0,LM,R0300,GE1,3.67,25.29,25.24,25.27,92.63,145,145.38,34.91,,TG 5 phase I,I,07/11/2005,09/11/2005,RSTT80,-1,48.58,,48.58,16.89,,,,,,,,524.45,524.45,524.45,,,,#WAARDE!,,,799871,3,3,,,,,,,,,,4.56,,,,39.38,36.42,,,,,"100 kN Schenck, WMC","l, d",h,,28.8,,"d, RT",OB_TG5_R007,slow cycle +/- 10 kN; test interrupted couple of times,,,,,,,,,,,,,"Strain gauge&Clip gauge: TML FLA-10-11, OB cg, Middle, Center, BTB","SG&CG, M, C, BTB","200 , 280 ",48.73
3204,GEV206_R0300_0353,53,53.40,WMC,UD2,0,LM,R0300,GE1,3.74,25.43,25.42,25.43,95.07,145,146.05,34.74,,TG 1 phase I,I,04/11/2005,04/11/2005,CA,10,-44.98,,,-44.98,,,,,,,,-473.12,,-473.12,,,,#WAARDE!,,,26772,,0,,,,,,,,,,4.20,,,38.46,,,,,,,"100 kN Schenck, WMC",l,h,y,32.4,,"d, RT",,slow cycle +/- 10 kN; anti buckling guide,,,,,,,,,,,,,"Strain gauge:   TML FLA-6-11-1L, Middle, Center, BTB","SG, M, C, BTB",200,1.77
3205,GEV207_R0400_0506,83,50.61,WMC,MD2,0,LM,R0400,GE1,6.76,25.35,25.28,25.32,170.89,150,150.58,40.14,,TG 1 phase I,I,01/11/2005,04/11/2005,BTD31b,-1,39.16,,,22.41,,,,,,,,229.15,,229.15,,,,0.00,,,500000,3,3,,,,-1,39.16,,229.15,746,,2.57,0.88,26.61,26.76,,,,,0.0086,0.0086,"100 kN Instron, WMC",l,h,,36.3,,"d, RT",OB_TG1_R025,,,,,,,,,,,,,,,,100,54.04
3206,GEV207_R0400_0579,88,54.11,WMC,MD2,0,LM,R0400,GE1,6.50,25.10,25.10,25.10,163.15,150,150.00,40.20,,TG 1 phase I,I,04/11/2005,04/11/2005,PBTH21b,-1,30.46,,,30.46,,,,,,,,186.70,,186.70,,,,#DELING.DOOR.0!,,,17694,2,2,,,,,,,,,,1.44,,,,,,,,,,"100 kN Instron, WMC",l,h,,38.8,,"d, RT",OB_TG1_R025,slow cycle 10 kN,,,,,,,,,,,,,"Strain gauge&Clip gauge: TML FLA-10-11, OB cg, Middle, Center, BTB","SG&CG, M, C, BTB",100,3.41
3207,GEV213_R0390_0169,109,54.75,WMC,UD3,90,LM,R0390,GE1,6.15,25.06,24.89,24.98,152.95,145,144.80,34.83,,TG 3 phase I,I,30/06/2004,30/06/2004,STC,,-25.01,,-25.01,,,,,,,,,-163.52,-163.52,,,,,#WAARDE!,,,1,,,,,,,,,,,1,,,,,,,,,,,"250 kN homebuilt, WMC",d,m,,,,"d, RT",,no loading-unloading-reloading (LUR),,,,,,,,,x,,,,"Front: Strain gauge:   HBM 10/120LY11 (transverse) & OB clip gauge, Middle, Top;  Back: Clip gauge:      OB standard, Middle, Center","F: SG&CG, M, T;  B: CG, M, C",70 Nm,0.25
3208,GEV213_R0390_0171,109,54.75,WMC,UD3,90,LM,R0390,GE1,6.16,24.89,24.86,24.88,153.01,145,144.85,34.83,,TG 3 phase I,I,29/06/2004,29/06/2004,STC,,-23.42,,-23.42,,,,,,,,,-153.06,-153.06,,,,,#WAARDE!,,,1,,,,,,,,,,,1,,,,,,,,,,,"250 kN homebuilt, WMC",d,m,,,,"d, RT",,no loading-unloading-reloading (LUR),,,,,,,,,x,,,,"Front: Strain gauge:   HBM 10/120LY11 (transverse) & OB clip gauge, Middle, Top;  Back: Clip gauge:      OB standard, Middle, Center","F: SG&CG, M, T;  B: CG, M, C",70 Nm,0.25
3209,GEV213_R0390_0175,109,54.75,WMC,UD3,90,LM,R0390,GE1,6.19,25.25,25.13,25.19,155.43,145,144.98,34.81,,TG 3 phase I,I,30/06/2004,30/06/2004,STC,,-24.64,,-24.64,,,,,,,,,-158.53,-158.53,,,,,#WAARDE!,,,1,,,,,,,,,,,1,,,,,,,,,,,"250 kN homebuilt, WMC",d,m,,,,"d, RT",,no loading-unloading-reloading (LUR),,,,,,,,,x,,,,"Front: Strain gauge:   HBM 10/120LY11 (transverse) & OB clip gauge, Middle, Top;  Back: Clip gauge:      OB standard, Middle, Center","F: SG&CG, M, T;  B: CG, M, C",70 Nm,0.25
3210,GEV213_R0390_0164,109,54.75,WMC,UD3,90,LM,R0390,GE1,6.21,25.03,24.95,24.99,154.81,145,144.67,34.87,,TG 3 phase I,I,29/06/2004,29/06/2004,STC,,-23.67,,-23.67,,,,,,,,,-152.89,-152.89,,,,,#WAARDE!,,,1,,,,,,,,,,,1,,,,,,,,,,,"250 kN homebuilt, WMC",d,m,,,,"d, RT",,no loading-unloading-reloading (LUR); test stopped and continued at approx. -13 kN,,,,,,,x,,x,,,,"Front: Strain gauge:   HBM 10/120LY11 (transverse) & OB clip gauge, Middle, Top;  Back: Clip gauge:      OB standard, Middle, Center","F: SG&CG, M, T;  B: CG, M, C",70 Nm,0.25
3211,GEV213_R0390_0157,109,54.75,WMC,UD3,90,LM,R0390,GE1,6.21,24.95,24.93,24.94,154.82,145,145.00,34.97,,TG 3 phase I,I,29/06/2004,29/06/2004,,,,,,,,,,,,,,,,,,,,#WAARDE!,,,1,,,,,,,,,,,1,,,,,,,,,,,"250 kN homebuilt, WMC",d,m,,,,"d, RT",,no measurement data; no loading-unloading-reloading (LUR),x,,,,,,x,,x,,,,"Front: Strain gauge:   HBM 10/120LY11 (transverse) & OB clip gauge, Middle, Top;  Back: Clip gauge:      OB standard, Middle, Center","F: SG&CG, M, T;  B: CG, M, C",70 Nm,
3212,GEV213_R0390_0158,109,54.75,WMC,UD3,90,LM,R0390,GE1,6.23,25.06,25.01,25.04,155.81,145,145.37,34.97,,TG 3 phase I,I,30/06/2004,30/06/2004,STC,,-24.16,,-24.16,,,,,,,,,-155.06,-155.06,,,,,#WAARDE!,,,1,,,,,,,,,,,1,,,,,,,,,,,"250 kN homebuilt, WMC",d,m,,,,"d, RT",,no loading-unloading-reloading (LUR),,,,,,,,,x,,,,"Clip gauge:      OB standard, Middle, Center, BTB","CG, M, C, BTB",70 Nm,0.25
3213,GEV213_R0390_0159,109,54.75,WMC,UD3,90,LM,R0390,GE1,6.28,24.99,24.94,24.97,156.50,145,145.25,34.93,,TG 3 phase I,I,30/06/2004,30/06/2004,STC,,-24.89,,-24.89,,,,,,,,,-159.04,-159.04,,,,,#WAARDE!,,,1,,,,,,,,,,,1,,,,,,,,,,,"250 kN homebuilt, WMC",d,m,,,,"d, RT",,no loading-unloading-reloading (LUR),,,,,,,,,x,,,,"Clip gauge:      OB standard, Middle, Center, BTB","CG, M, C, BTB",70 Nm,0.25
3214,GEV213_R0390_0160,109,54.75,WMC,UD3,90,LM,R0390,GE1,6.28,25.03,24.95,24.99,156.69,145,145.20,34.95,,TG 3 phase I,I,30/06/2004,30/06/2004,STC,,-25.25,,-25.25,,,,,,,,,-161.18,-161.18,,,,,#WAARDE!,,,1,,,,,,,,,,,1,,,,,,,,,,,"250 kN homebuilt, WMC",d,m,,,,"d, RT",,no loading-unloading-reloading (LUR),,,,,,,,,x,,,,"Clip gauge:      OB standard, Middle, Center, BTB","CG, M, C, BTB",70 Nm,0.25
3215,GEV207_R0400_0260,36,52.42,WMC,MD2,0,LM,R0400,GE1,6.61,25.41,25.41,25.41,167.83,150,150.92,40.01,,TG 3 phase I,I,21/07/2004,21/07/2004,STC,,-75.76,,-75.76,,,,,,,,,-451.40,-451.40,,,,,#WAARDE!,,,1,,,,,,,,,,,1,,,,,,,,,,,"250 kN homebuilt, WMC",d,m,,,,"d, RT",,loading-unloading-reloading,,,,,,,,,x,,,,"Strain gauge:   HBM 10/120LY11 (transverse) & OB clip gauge, Middle, Center, BTB","SG&CG, M, C, BTB",120 Nm,0.25
3216,GEV207_R0400_0228,38,52.83,WMC,MD2,0,LM,R0400,GE1,6.63,25.40,25.35,25.38,168.07,150,149.58,40.03,,TG 3 phase I,I,21/07/2004,21/07/2004,STC,,-78.45,,-78.45,,,,,,,,,-466.77,-466.77,,,,,#WAARDE!,,,1,,,,,,,,,,,1,,,,,,,,,,,"250 kN homebuilt, WMC",d,m,,,,"d, RT",,loading-unloading-reloading; went through LUR cycle twice,,,,,,,,,x,,,,"Strain gauge:   HBM 10/120LY11 (transverse) & OB clip gauge, Middle, Center, BTB","SG&CG, M, C, BTB",120 Nm,0.25
3217,GEV207_R0400_0508,83,50.61,WMC,MD2,0,LM,R0400,GE1,6.76,25.22,25.18,25.20,170.22,150,150.79,40.09,,TG 3 phase I,I,22/07/2004,22/07/2004,STC,,-73.32,,-73.32,,,,,,,,,-430.74,-430.74,,,,,#WAARDE!,,,1,,,,,,,,,,,1,,,,,,,,,,,"250 kN homebuilt, WMC",d,m,,,,"d, RT",,loading-unloading-reloading,,,,,,,,,x,,,,"Strain gauge:   HBM 10/120LY11 (transverse) & OB clip gauge, Middle, Center, BTB","SG&CG, M, C, BTB",120 Nm,0.25
3218,GEV207_R0400_0504,83,50.61,WMC,MD2,0,LM,R0400,GE1,6.77,25.20,25.12,25.16,170.06,150,150.76,40.10,,TG 3 phase I,I,22/07/2004,22/07/2004,STC,,-70.76,,-70.76,,,,,,,,,-416.08,-416.08,,,,,#WAARDE!,,,1,,,,,,,,,,,1,,,,,,,,,,,"250 kN homebuilt, WMC",d,m,,,,"d, RT",,loading-unloading-reloading,,,,,,,,,x,,,,"Strain gauge:   HBM 10/120LY11 (transverse) & OB clip gauge, Middle, Center, BTB","SG&CG, M, C, BTB",120 Nm,0.25
3219,GEV207_R0400_0384,61,51.88,CRES,MD2,0,LM,R0400,GE1,6.79,25.44,25.35,25.40,172.40,150,,40.00,,TG 5 phase I,I,15/09/2005,16/09/2005,RSTT20,10,-44.70,,88.32,-44.82,,-1.05,4.1658,,,,,-259.28,512.30,-259.97,,,,9390.30,,,200000,3,3,,t,,,,,,,0.5,3.15,,27.35,27.21,21.30,24.02,,,-0.0095,-0.0095,"250 kN MTS, CRES","l, d",h,n,,fan,"d, RT",OB_TG5_R007,"strain and elasticity calculations from indication of LVDT, test was intermediately stopped at 129000 cycles due to el. power failure & was restarted ",,,,,,,x,,,,,,,,140,17.64
3220,GEV207_R0400_0386,61,51.88,CRES,MD2,0,LM,R0400,GE1,6.76,25.35,25.29,25.33,171.29,150,,40.00,,TG 5 phase I,I,14/09/2005,15/09/2005,RSTT20,10,-44.57,,73.74,-44.56,,-1.03,3.4066,,,,,-260.20,430.50,-260.14,,,,8145.66,,,200000,3,3,,t,,,,,,,0.5,3.15,,26.23,26.62,19.29,23.68,,,-0.0099,-0.0098,"250 kN MTS, CRES","l, d",h,n,,fan,"d, RT",OB_TG5_R007,strain and elasticity calculations from indication of LVDT,,,,,,,x,,,,,,,,140,17.64
3221,GEV207_R0400_0373,61,51.88,CRES,MD2,0,LM,R0400,GE1,6.82,25.39,25.31,25.36,172.89,150,,40.00,,TG 5 phase I,I,13/09/2005,13/09/2005,PRSTC50,10,-44.64,,,-44.65,,-0.99,,-0.99,,,,-258.18,,-258.18,,,,0.00,,,70960,3,3,,c,,,,,,,  ,3.15,,27.64,27.33,,,,,-0.0093,-0.0094,"250 kN MTS, CRES",l,h,n,,fan,"d, RT",OB_TG5_R007,strain and elasticity calculations from indication of LVDT,,,x,,,,x,,,,,,,,140,6.26
3222,GEV207_R0400_0379,61,51.88,CRES,MD2,0,LM,R0400,GE1,6.76,25.40,25.37,25.39,171.70,150,,40.00,,TG 5 phase I,I,07/09/2005,09/09/2005,RSTC50,10,-44.65,,-78.36,-44.67,,-1.06,-2.716,,,,,-260.18,-456.38,-260.18,,,,-8317.43,,,500000,3,3,,c,,,,,,,1,3.15,,26.81,28.06,19.16,21.10,,,-0.0097,-0.0093,"250 kN MTS, CRES","l, d",h,n,,fan,"d, RT",OB_TG5_R007,strain and elasticity calculations from indication of LVDT,,,,,,,x,,,,,,,,140,44.09
3223,GEV207_R0400_0378,61,51.88,CRES,MD2,0,LM,R0400,GE1,6.81,25.11,24.98,25.07,170.64,150,,40.00,,TG 5 phase I,I,06/09/2005,07/09/2005,RSTC20,10,-44.13,,-76.75,-44.24,,-0.99,-2.593,,,,,-259.24,-449.78,-259.24,,,,-8588.45,,,200000,3,3,,c,,,,,,,1,3.15,,25.45,26.92,20.04,20.05,,,-0.0102,-0.0096,"250 kN MTS, CRES","l, d",h,n,,fan,"d, RT",OB_TG5_R007,strain and elasticity calculations from indication of LVDT,,,,,,,x,,,,,,,,140,17.64
3224,GEV207_S4100_0201,1010,#N/B,CRES,MD2,0,GAMESA,S4100,GE1,8.04,24.82,24.25,24.51,197.00,610,,500.00,,TG 4 phase I,I,09/09/2005,09/09/2005,STT,,80.43,,80.43,,,1.26,1.26,,,,,408.28,408.28,,,,,12086.50,,,1,,,,,,,,,,,4,,,33.78,,,,,,0.0121,#DELING.DOOR.0!,"250 kN MTS, CRES",d,h,n,,n,"d, RT",,"bending at 1500με=24%, Et is the average from 28.8GPa and 40.8GPa, strain at failure is average from 1.4097% and 1.1189%",,x,,,,,,,,,,"1:50, 1/3 Prepreg","Strain gauge:   HBM 6/350 LY41, Middle, Center, BTB","SG, M, C, BTB",140,0.25
3225,GEV207_S4000_0202,1015,#N/B,CRES,MD2,0,GAMESA,S4000,GE1,8.88,25.23,24.82,25.02,222.20,610,,500.00,,TG 4 phase I,I,09/09/2005,09/09/2005,STT,,76.34,,76.34,,,1.85,1.85,,,,,343.57,343.57,,,,,13038.71,,,1,,,,,,,,,,,4,,,26.35,,,,,,0.0130,#DELING.DOOR.0!,"250 kN MTS, CRES",d,h,n,,n,"d, RT",,"bending at 1500με=34%, Et is the average from 23.4GPa and 30.0GPa, one strain gauge failed before coupon failure",,x,,,,,,,,,,,"Strain gauge:   HBM 6/350 LY41, Middle, Center, BTB","SG, M, C, BTB",140,0.25
3226,GEV207_S4000_0201,1015,#N/B,CRES,MD2,0,GAMESA,S4000,GE1,8.92,24.89,24.66,24.78,220.94,610,,500.00,,TG 4 phase I,I,09/09/2005,09/09/2005,STT,,74.74,,74.74,,,1.72,1.72,,,,,338.31,338.31,,,,,12888.00,,,1,,,,,,,,,,,4,,,26.25,,,,,,0.0129,#DELING.DOOR.0!,"250 kN MTS, CRES",d,h,n,,n,"d, RT",,"bending at 1500με=26%, Et is the average from 24.5GPa and 28.2GPa, strain at failure is average from 1.5358% and 1.9075%",,x,,,,,,,,,,,"Strain gauge:   HBM 6/350 LY41, Middle, Center, BTB","SG, M, C, BTB",140,0.25
3227,GEV207_S4300_0205,1012,#N/B,CRES,MD2,0,GAMESA,S4300,GE1,9.34,25.29,25.16,25.22,235.61,610,,500.00,,TG 4 phase I,I,09/09/2005,09/09/2005,STT,,57.20,,57.20,,,,,,,,,242.79,242.79,,,,,8280.70,,,1,,,,,,,,,,,4,,,29.32,,,,,,0.0083,#DELING.DOOR.0!,"250 kN MTS, CRES",d,h,n,,n,"d, RT",,"Tab failure (coupon did not fail) bending at 1500με=18%, Et is the average from 26.35GPa and 33.03GPa",x,x,,,x,,x,,,,,,"Strain gauge:   HBM 6/350 LY41, Middle, Center, BTB","SG, M, C, BTB",140,0.25
3228,GEV207_S4300_0203,1012,#N/B,CRES,MD2,0,GAMESA,S4300,GE1,8.85,25.05,24.91,24.99,221.23,610,,500.00,,TG 4 phase I,I,09/09/2005,09/09/2005,STT,,67.51,,67.51,,,,,,,,,305.17,305.17,,,,,10254.37,,,1,,,,,,,,,,,4,,,29.76,,,,,,0.0103,#DELING.DOOR.0!,"250 kN MTS, CRES",d,h,n,,n,"d, RT",,"Tab failure (coupon did not fail) bending at 1500με=10%, Et is the average from 28.38GPa and 31.28GPa",x,x,,,x,,x,,,,,,"Strain gauge:   HBM 6/350 LY41, Middle, Center, BTB","SG, M, C, BTB",140,0.25
3229,GEV207_S4300_0201,1012,#N/B,CRES,MD2,0,GAMESA,S4300,GE1,8.64,25.06,24.78,24.88,215.08,610,,500.00,,TG 4 phase I,I,09/09/2005,09/09/2005,STT,,76.44,,76.44,,,1.16,1.16,,,,,355.40,355.40,,,,,11155.08,,,1,,,,,,,,,,,4,,,31.86,,,,,,0.0112,#DELING.DOOR.0!,"250 kN MTS, CRES",d,h,n,,n,"d, RT",,"Tab fialure (slipping)bending at 1500με=12%, Et is the average from 29.03GPa and 35.29GPa, strain at failure is average from 1.2404% and 1.0806%",,x,,,x,,,,,,,,"Strain gauge:   HBM 6/350 LY41, Middle, Center, BTB","SG, M, C, BTB",140,0.25
3230,GEV207_S3200_0201,1002,#N/B,CRES,MD2,0,GAMESA,S3200,GE1,7.16,25.05,24.83,24.93,178.46,610,,500.00,,TG 4 phase I,I,09/09/2005,09/09/2005,STT,,51.16,,51.16,,,1.18,1.18,,,,,286.66,286.66,,,,,11085.07,,,1,,,,,,,,,,,4,,,25.86,,,,,,0.0111,#DELING.DOOR.0!,"250 kN MTS, CRES",d,h,n,,n,"d, RT",,"Et is the average from 24.45GPa and 27.44GPa, strain at failure is average from 1.2509% and 1.1036%",,,,,,,,,,,,"1:50, 2/3","Strain gauge:   HBM 6/350 LY41, Middle, Center, BTB","SG, M, C, BTB",140,0.25
3231,GEV207_S3000_0203,1005,#N/B,CRES,MD2,0,GAMESA,S3000,GE1,9.07,25.10,25.03,25.06,227.38,610,,500.00,,TG 4 phase I,I,09/09/2005,09/09/2005,STT,,75.69,,75.69,,,1.38,1.38,,,,,332.91,332.91,,,,,13106.69,,,1,,,,,,,,,,,4,,,25.40,,,,,,0.0131,#DELING.DOOR.0!,"250 kN MTS, CRES",d,h,n,,n,"d, RT",,"bending at 1500με=15%, Et is the average from 22.57GPa and 29.05GPa, strain at failure is average from 1.6052% and 1.1630%",,x,,,,,,,,,,,"Strain gauge:   HBM 6/350 LY41, Middle, Center, BTB","SG, M, C, BTB",140,0.25
3232,GEV207_R0400_0377,61,51.88,CRES,MD2,0,LM,R0400,GE1,6.81,25.31,25.26,25.29,172.10,150,,40.00,,TG 5 phase I,I,06/09/2005,06/09/2005,STC,,-72.80,,-72.80,,,,,,,,,-423.01,-423.01,,,,,#DELING.DOOR.0!,,,1,,,,,,,,,,,1,,,,,,,,,,,"250 kN MTS, CRES",d,h,n,,n,"d, RT",,,,,,,,,,,,,,,,,140,0.25
3233,GEV213_R0390_0435,110,56.05,CRES,UD3,90,LM,R0390,GE1,6.09,25.16,24.91,25.02,152.30,145,,35.00,,TG 5 phase I,I,02/09/2005,02/09/2005,PRSTT20,10,-21.24,,,-21.26,,-1.06,,-1.06,,,,-139.62,,-139.62,,,,0.00,,,422,1b,1b,,c,,,,,,, ,3.30,,13.45,12.87,,,,,-0.0104,-0.0108,"250 kN MTS, CRES",l,h,n,,n,"d, RT",OB_TG5_R007,strain and elasticity calculations from indication of LVDT. Results might be invalid due to initial accidental overloading of specimen in tension,,,,,,,x,,,,,,,,140,0.04
3234,GEV213_R0390_0433,110,56.05,CRES,UD3,90,LM,R0390,GE1,6.21,25.10,25.04,25.08,155.63,145,,35.00,,TG 5 phase I,I,02/09/2005,02/09/2005,PRSTT20,10,-21.71,,,-21.79,,-1.12,,-1.12,,,,-139.99,,-139.99,,,,0.00,,,314,1b,1b,,c,,,,,,, ,3.30,,13.80,14.69,,,,,-0.0101,-0.0095,"250 kN MTS, CRES",l,h,n,,n,"d, RT",OB_TG5_R007,strain and elasticity calculations from indication of LVDT,,,,,,,x,,,,,,,,140,0.03
3235,GEV207_R0400_0096,14,53.04,CRES,MD2,0,LM,R0400,GE1,6.90,25.26,25.24,25.25,174.26,150,,40.00,,TG 5 phase I,I,02/09/2005,02/09/2005,RSTT20,10,-53.27,,85.12,-53.29,,-1.26,4.5089,,,,,-305.81,488.46,-305.81,,,,8940.91,,,1000,1b,1b,,t,,,,,,,0.5,2.18,,27.80,26.84,20.17,24.60,,,-0.0110,-0.0114,"250 kN MTS, CRES","l, d",h,n,,n,"d, RT",OB_TG5_R007,strain and elasticity calculations from indication of LVDT,,,,,,,x,,,,,,,,140,0.13
3236,GEV207_R0400_0094,14,53.04,CRES,MD2,0,LM,R0400,GE1,6.95,25.29,25.21,25.24,175.34,150,,40.00,,TG 5 phase I,I,02/09/2005,02/09/2005,RSTC20,10,-53.27,,-70.27,-53.35,,-1.26,-2.0277,,,,,-304.23,-400.76,-304.24,,,,-7371.73,,,1000,1b,1b,,c,,,,,,,1,2.18,,27.22,27.14,20.44,23.52,,,-0.0112,-0.0112,"250 kN MTS, CRES","l, d",h,n,,n,"d, RT",OB_TG5_R007,strain and elasticity calculation from indication of LVDT,,,,,,,x,,,,,,,,140,0.13
3237,GEV207_R0400_0355,60,51.79,CRES,MD2,0,LM,R0400,GE1,6.88,25.35,25.24,25.29,174.06,150,,40.00,,TG 5 phase I,I,02/09/2005,02/09/2005,PRSTT50,10,-53.35,,,-53.42,,-1.22,,-1.22,,,,-306.91,,-306.91,,,,0.00,,,1422,1b,1b,,c,,,,,,,  ,2.18,,27.43,27.19,,,,,-0.0112,-0.0113,"250 kN MTS, CRES",l,h,n,,n,"d, RT",OB_TG5_R007,strain and elasticity calculation from indication of LVDT,,,,,,,x,,,,,,,,140,0.18
3238,GEV207_R0400_0354,60,51.79,CRES,MD2,0,LM,R0400,GE1,6.82,25.35,25.27,25.32,172.66,150,,40.00,,TG 5 phase I,I,02/09/2005,02/09/2005,PRSTT50,10,-53.15,,,-53.26,,-1.22,,-1.22,,,,-308.47,,-308.47,,,,0.00,,,1280,1b,1b,,c,,,,,,,  ,2.18,,27.76,27.80,,,,,-0.0111,-0.0111,"250 kN MTS, CRES",l,h,n,,n,"d, RT",OB_TG5_R007,strain and elasticity calculation from indication of LVDT,,,,,,,x,,,,,,,,140,0.16
3239,GEV207_R0400_0363,60,51.79,CRES,MD2,0,LM,R0400,GE1,6.81,25.40,25.34,25.37,172.85,150,,40.00,,TG 5 phase I,I,05/09/2005,05/09/2005,PRSTC20,10,-49.48,,,-49.58,,-1.11,,-1.11,,,,-286.86,,-286.86,,,,0.00,,,2196,2,2,,c,,,,,,,  ,2.55,,27.21,27.18,,,,,-0.0105,-0.0106,"250 kN MTS, CRES",l,h,n,,n,"d, RT",OB_TG5_R007,strain and elasticity calculations from indication of LVDT,,,,,,,x,,,,,,,,140,0.24
3240,GEV207_R0400_0361,60,51.79,CRES,MD2,0,LM,R0400,GE1,6.78,25.41,25.37,25.39,172.17,150,,40.00,,TG 5 phase I,I,05/09/2005,05/09/2005,PRSTT20,10,-49.52,,,-49.62,,-1.11,,-1.11,,,,-288.18,,-288.18,,,,0.00,,,2278,2,2,,c,,,,,,, ,2.55,,27.00,28.46,,,,,-0.0107,-0.0101,"250 kN MTS, CRES",l,h,n,,n,"d, RT",OB_TG5_R007,strain and elasticity calculations from indication of LVDT,,,,,,,x,,,,,,,,140,0.25
3241,GEV207_R0400_0360,60,51.79,CRES,MD2,0,LM,R0400,GE1,6.78,25.42,25.34,25.38,172.15,150,,40.00,,TG 5 phase I,I,05/09/2005,05/09/2005,PRSTT20,10,-49.50,,,-49.61,,-1.09,,-1.09,,,,-288.16,,-288.16,,,,0.00,,,2074,2,2,,c,,,,,,, ,2.55,,28.20,28.76,,,,,-0.0102,-0.0100,"250 kN MTS, CRES",l,h,n,,n,"d, RT",OB_TG5_R007,strain and elasticity calculations from indication of LVDT,,,,,,,x,,,,,,,,140,0.23
3242,GEV207_R0400_0095,14,53.04,CRES,MD2,0,LM,R0400,GE1,6.91,25.25,25.21,25.24,174.39,150,,40.00,,TG 5 phase I,I,02/09/2005,02/09/2005,RSTC20,10,-53.25,,-71.67,-53.29,,-1.29,-2.0162,,,,,-305.60,-410.98,-305.58,,,,-7780.53,,,1000,1b,1b,,c,,,,,,,1,2.18,,26.87,25.96,20.03,24.13,,,-0.0114,-0.0118,"250 kN MTS, CRES","l, d",h,n,,n,"d, RT",OB_TG5_R007,strain and elasticity calculations from indication of LVDT,,,,,,,x,,,,,,,,140,0.13
3243,GEV207_R0400_0093,14,53.04,CRES,MD2,0,LM,R0400,GE1,6.79,25.04,24.88,24.93,169.25,150,,40.00,,TG 5 phase I,I,01/09/2005,01/09/2005,RSTT20,10,-52.61,,80.83,-52.65,,-1.18,4.2,,,,,-311.06,477.58,-311.06,,,,8875.59,,,519,1b,1b,,t,,,,,,,0.25,2.18,,26.94,26.87,21.34,24.15,,,-0.0115,-0.0116,"250 kN MTS, CRES","l, d",h,n,,n,"d, RT",OB_TG5_R007,final strain and elasticity calculated from displacement indication of LVDT (strain gauge failed prior to final coupon failure),,,,,,,x,,,,,,"Front: Strain gauge:   HBM 6/350 LY41, Middle, Center","F: SG, M, C",140,0.07
3244,GEV207_R0400_0092,14,53.04,CRES,MD2,0,LM,R0400,GE1,6.79,25.24,25.16,25.19,171.10,150,,40.00,,TG 5 phase I,I,01/09/2005,01/09/2005,PRSTT50,10,-53.16,,,-53.29,,-1.21,,-1.21,,,,-311.47,,-311.47,,,,0.00,,,1140,1b,1b,,c,,,,,,,  ,2.18,,26.73,26.16,,,,,-0.0117,-0.0119,"250 kN MTS, CRES",l,h,n,,n,"d, RT",OB_TG5_R007,,,,,,,,,,,,,,"Strain gauge:   HBM 6/350 LY41, Middle, Center, BTB","SG, M, C, BTB",140,0.15
3245,GEV207_S3000_0205,1005,#N/B,CRES,MD2,0,Gamesa,S3000,GE1,9.27,24.87,24.76,24.83,230.07,610,,500.00,,TG 4 phase I,I,20/10/2005,20/10/2005,STT,,77.50,,77.50,,,1.34,1.34,,,,,336.85,336.85,,,,,12856.68,,,1,,,,t,,,,,,,4,,,26.20,,,,,,0.0129,#DELING.DOOR.0!,"250 kN MTS, CRES",d,h,n,,n,"d, RT",,"bending at 1500me=26.48%, Eit_1 = 33.01GPa, Eit_2=21.71Gpa, max strain 1=1.0572%, max strain 2= 1.6280%",,x,,,,,,,,,GAM09-05,,"Strain gauge:   HBM 6/350 LY41, Middle, Center, BTB","SG, M, C, BTB",140,0.25
3246,GEV207_S3000_0204,1005,#N/B,CRES,MD2,0,Gamesa,S3000,GE1,9.42,24.72,24.61,24.67,232.34,610,,500.00,,TG 4 phase I,I,20/10/2005,20/10/2005,STT,,74.59,,74.59,,,1.33,1.33,,,,,321.05,321.05,,,,,12744.94,,,1,,,,t,,,,,,,4,,,25.19,,,,,,0.0127,#DELING.DOOR.0!,"250 kN MTS, CRES",d,h,n,,n,"d, RT",,"bending at 1500me=25.69%, Eit_1 = 33.00GPa, Eit_2=20.36Gpa, max strain 1=1.0077%, max strain 2= 1.6603%",,x,,,,,,,,,GAM09-04,,"Strain gauge:   HBM 6/350 LY41, Middle, Center, BTB","SG, M, C, BTB",140,0.25
3247,GEV207_S3400_0204,1004,#N/B,CRES,MD2,0,Gamesa,S3400,GE1,8.83,25.04,24.78,24.91,219.91,610,,500.00,,TG 4 phase I,I,30/08/2005,30/08/2005,STT,,65.57,,65.57,,,1.45,1.45,,,,,298.18,298.18,,,,,13329.46,,,1,,,,t,,,,,,,4,,,22.37,,,,,,0.0133,#DELING.DOOR.0!,"250 kN MTS, CRES",d,h,n,,n,"d, RT",,"bending at 1500me=9.401%, Eit_1 = 21.98GPa, Eit_2=22.76Gpa, max strain 1=1.4405%, max strain 2= 1.4685%",,x,,,,,,,,,GAM06-04,"1:75, 2/3","Strain gauge:   HBM 6/350 LY41, Middle, Center, BTB","SG, M, C, BTB",140,0.25
3248,GEV207_S3000_0201,1005,#N/B,CRES,MD2,0,Gamesa,S3000,GE1,9.07,25.01,24.91,24.95,226.28,610,,500.00,,TG 4 phase I,I,30/08/2005,30/08/2005,STT,,86.69,,86.69,,,1.65,1.65,,,,,383.09,383.09,,,,,15585.44,,,1,,,,t,,,,,,,4,,,24.58,,,,,,0.0156,#DELING.DOOR.0!,"250 kN MTS, CRES",d,h,n,,n,"d, RT",,"bending at 1500me=18.587%, Eit_1 = 21.93GPa, Eit_2=27.94Gpa, max strain 1=1.9081%, max strain 2= 1.3822%",,x,,,,,,,,,GAM09-01,,"Strain gauge:   HBM 6/350 LY41, Middle, Center, BTB","SG, M, C, BTB",140,0.25
3249,GEV207_S3400_0203,1004,#N/B,CRES,MD2,0,Gamesa,S3400,GE1,8.52,25.32,25.13,25.24,215.01,610,,500.00,,TG 4 phase I,I,30/08/2005,30/08/2005,STT,,67.64,,67.64,,,1.34,1.34,,,,,314.59,314.59,,,,,12366.08,,,1,,,,t,,,,,,,4,,,25.44,,,,,,0.0124,#DELING.DOOR.0!,"250 kN MTS, CRES",d,h,n,,n,"d, RT",,"bending at 1500me=15.642%, Eit_1 = 27.35GPa, Eit_2=23.78Gpa, max strain 1=1.3839%, max strain 2= 1.2961%",,x,,,,,,,,,GAM06-03,"1:75, 2/3","Strain gauge:   HBM 6/350 LY41, Middle, Center, BTB","SG, M, C, BTB",140,0.25
3250,GEV207_S3000_0202,1005,#N/B,CRES,MD2,0,Gamesa,S3000,GE1,9.17,24.94,24.89,24.91,228.41,610,,500.00,,TG 4 phase I,I,30/08/2005,30/08/2005,STT,,75.78,,75.78,,,1.40,1.40,,,,,331.78,331.78,,,,,13497.97,,,1,,,,t,,,,,,,4,,,24.58,,,,,,0.0135,#DELING.DOOR.0!,"250 kN MTS, CRES",d,h,n,,n,"d, RT",,"bending at 1500me=17.283%, Eit_1 = 28.52GPa, Eit_2=21.59Gpa, max strain 1=1.1621%, max strain 2= 1.6469%",,x,,,,,,,,,GAM09-02,,"Strain gauge:   HBM 6/350 LY41, Middle, Center, BTB","SG, M, C, BTB",140,0.25
3251,GEV207_S3500_0002,132,53.64,CRES,MD2,0,LM,S3500,GE1,7.08,24.90,24.60,24.73,175.01,610,,500.00,,TG 4 phase I,I,30/08/2005,30/08/2005,STT,,78.42,,78.42,,,1.59,1.59,,,,,448.10,448.10,,,,,14082.34,,,1,,,,t,,,,,,,4,,,31.82,,,,,,0.0141,#DELING.DOOR.0!,"250 kN MTS, CRES",d,h,n,,n,"d, RT",,"bending at 1500me=26.826%, Eit_1 = 37.31GPa, Eit_2=27.71Gpa, max strain 1=1.4066%, max strain 2= 1.7743%",,x,,,,,,,,,GEV207-S0400-02 1:100 1/3H,"1:100, 1/3","Strain gauge:   HBM 6/350 LY41, Middle, Center, BTB","SG, M, C, BTB",140,0.25
3252,GEV207_S3300_0004,134,54.57,CRES,MD2,0,LM,S3300,GE1,7.19,25.86,25.61,25.72,184.99,610,,500.00,,TG 4 phase I,I,11/08/2005,11/08/2005,STT,,80.33,,80.33,,,1.51,1.51,,,,,434.23,434.23,,,,,13715.41,,,1,,,,t,,,,,,,4,,,31.66,,,,,,0.0137,#DELING.DOOR.0!,"250 kN MTS, CRES",d,h,n,,n,"d, RT",,"bending at 1500me=28.35%, Eit_1 = 38.88GPa, Eit_2=26.69Gpa, max strain 1=1.2815%, max strain 2= 1.7344%",,x,,,,,,,,,GEV207-S0400-04 1:75 1/3H,"1:75, 1/3","Strain gauge:   HBM 6/350 LY41, Middle, Center, BTB","SG, M, C, BTB",140,0.25
3253,GEV207_S3500_0001,132,53.64,CRES,MD2,0,LM,S3500,GE1,6.96,24.92,24.65,24.76,172.32,610,,500.00,,TG 4 phase I,I,11/08/2005,11/08/2005,STT,,79.19,,79.19,,,1.57,1.57,,,,,465.27,465.27,,,,,14320.53,,,1,,,,t,,,,,,,4,,,32.49,,,,,,0.0143,#DELING.DOOR.0!,"250 kN MTS, CRES",d,h,n,,n,"d, RT",,"bending at 1500me=26.244%, Eit_1 = 28.89GPa, Eit_2=37.07Gpa, max strain 1=1.6953%, max strain 2= 1.4363%",,x,,,,,,,,,GEV207-S0400-01 1:100 1/3H,"1:100, 1/3","Strain gauge:   HBM 6/350 LY41, Middle, Center, BTB","SG, M, C, BTB",140,0.25
