Repository: maanpandya/Fatigue-Life-Analysis-Composites

# Fatigue-Life-Analysis-Composites
Analyzing factors affecting fatigue life in composite laminates for wind energy applications

File: Data processing/optimatforpy.csv (part 28 of 35)
nr,Name,Plate,Fibre Volume Fraction,Lab,Laminate ,Cut angle ,Manufacturer,Geometry,Material,taverage,wmax,wmin,waverage,area,Lnominal,Lmeasured,Lgauge,Radius (waist),TG and phase,Phase,start date,end date,Test type,R-value1,Fmax,Ferror,Fstatic,Ffatigue,"Fmax, 90",epsmax,epsstatic,epsfatigue,eps90,eps45,Nu,smax,"smax,static","smax, fatigue",shear strain,shear strength,shear modulus (near other moduli),Torquemax,Torquefatigue,Torquestatic,Ncycles,level,levelcalc,Nspectrum,failure mode,runout,R-value2,Fmax2,epsmax2,smax2,Ncycles2,ratedisplacement,f,f2,Eit,Eic,Eft,Efc,"Elur,front","Elur, back",eps_max_t,eps_max_c,Machine,control,grip,ABG,Temp.,Temp. control,Environment,Reference document,Remarks,Invalid ,Bending ,Buckling ,Overheating,Tab failure ,Delaminated ,Incomplete measurement data ,Strain from E ,LUR,TEC,data delivered under name,Repair characteristics,Strain measurement equipment (long),Strain measurement equipment (short),Grip pressure,time per test
3254,GEV207_S3500_0003,132,53.64,CRES,MD2,0,LM,S3500,GE1,6.88,24.85,24.67,24.75,170.21,610,,500.00,,TG 4 phase I,I,11/08/2005,11/08/2005,STT,,83.47,,83.47,,,1.63,1.63,,,,,490.38,490.38,,,,,14538.36,,,1,,,,t,,,,,,,4,,,33.73,,,,,,0.0145,#DELING.DOOR.0!,"250 kN MTS, CRES",d,h,n,,n,"d, RT",,"bending at 1500me=28.085%, Eit_1 = 29.57GPa, Eit_2=39.22Gpa, max strain 1=1.7555%, max strain 2= 1.5054%",,x,,,,,,,,,GEV207-S0400-03 1:100 1/3H,"1:100, 1/3","Strain gauge:   HBM 6/350 LY41, Middle, Center, BTB","SG, M, C, BTB",140,0.25
3255,GEV207_S3500_0004,132,53.64,CRES,MD2,0,LM,S3500,GE1,6.88,24.90,24.71,24.80,170.65,610,,500.00,,TG 4 phase I,I,11/08/2005,11/08/2005,STT,,79.19,,79.19,,,1.57,1.57,,,,,464.08,464.08,,,,,13919.65,,,1,,,,t,,,,,,,4,,,33.34,,,,,,0.0139,#DELING.DOOR.0!,"250 kN MTS, CRES",d,h,n,,n,"d, RT",,"bending at 1500me=27.735%, Eit_1 = 29.21GPa, Eit_2=38.79Gpa, max strain 1=1.7281%, max strain 2= 1.4203%",,x,,,,,,,,,GEV207-S0400-04 1:100 1/3H,"1:100, 1/3","Strain gauge:   HBM 6/350 LY41, Middle, Center, BTB","SG, M, C, BTB",140,0.25
3256,GEV207_S3300_0005,134,54.57,CRES,MD2,0,LM,S3300,GE1,6.95,25.85,25.64,25.73,178.91,610,,500.00,,TG 4 phase I,I,11/08/2005,11/08/2005,STT,,84.96,,84.96,,,1.62,1.62,,,,,474.88,474.88,,,,,14491.30,,,1,,,,t,,,,,,,4,,,32.77,,,,,,0.0145,#DELING.DOOR.0!,"250 kN MTS, CRES",d,h,n,,n,"d, RT",,"bending at 1500me=29.96%, Eit_1 = 41.28GPa, Eit_2=27.15Gpa, max strain 1=1.3446%, max strain 2= 1.9038%",,x,,,,,,,,,GEV207-S0400-05 1:75 1/3H,"1:75, 1/3","Strain gauge:   HBM 6/350 LY41, Middle, Center, BTB","SG, M, C, BTB",140,0.25
3257,GEV207_S3300_0204,1003,#N/B,CRES,MD2,0,Gamesa,S3300,GE1,7.40,24.98,24.57,24.76,183.35,610,,500.00,,TG 4 phase I,I,25/07/2005,25/07/2005,STT,,60.12,,60.12,,,,,,,,,327.87,327.87,,,,,10646.51,,,1,,,,t,,,,,,,4,,,30.80,,,,,,0.0106,#DELING.DOOR.0!,"250 kN MTS, CRES",d,h,n,,n,"d, RT",,"bending at 1500me=20.56%, Eit_1 = 37.818GPa, Eit_2=25.968Gpa, max strain 1=0.000%, max strain 2= 1.46% (the first strain gage failed at 248MPa stress)",,x,,,,,,,,,GAM07-04,"1:75, 1/3","Strain gauge:   HBM 6/350 LY41, Middle, Center, BTB","SG, M, C, BTB",140,0.25
3258,GEV207_S3400_0201,1004,#N/B,CRES,MD2,0,Gamesa,S3400,GE1,8.48,24.89,24.70,24.79,210.34,610,,500.00,,TG 4 phase I,I,25/07/2005,25/07/2005,STT,,58.31,,58.31,,,1.13,1.13,,,,,277.25,277.25,,,,,10545.99,,,1,,,,t,,,,,,,4,,,26.29,,,,,,0.0105,#DELING.DOOR.0!,"250 kN MTS, CRES",d,h,n,,n,"d, RT",,"bending at 1500me=31.53%, Eit_1 = 34.93GPa, Eit_2=21.08Gpa, max strain 1=0.91%, max strain 2= 1.34%",,x,,,,,,,,,GAM06-01,"1:75, 2/3","Strain gauge:   HBM 6/350 LY41, Middle, Center, BTB","SG, M, C, BTB",140,0.25
3259,GEV207_S3400_0202,1004,#N/B,CRES,MD2,0,Gamesa,S3400,GE1,8.74,25.07,24.90,24.96,218.10,610,,500.00,,TG 4 phase I,I,25/07/2005,25/07/2005,STT,,63.95,,63.95,,,1.23,1.23,,,,,293.20,293.20,,,,,11457.60,,,1,,,,t,,,,,,,4,,,25.59,,,,,,0.0115,#DELING.DOOR.0!,"250 kN MTS, CRES",d,h,n,,n,"d, RT",,"bending at 1500me=23.9%, Eit_1 = 22.4GPa, Eit_2=29.81Gpa, max strain 1=1.36%, max strain 2= 1.1%",,x,,,,,,,,,GAM06-02,"1:75, 2/3","Strain gauge:   HBM 6/350 LY41, Middle, Center, BTB","SG, M, C, BTB",140,0.25
3260,GEV207_S3300_0201,1003,#N/B,CRES,MD2,0,Gamesa,S3300,GE1,7.00,24.79,24.46,24.64,172.37,610,,500.00,,TG 4 phase I,I,25/07/2005,25/07/2005,STT,,61.73,,61.73,,,1.19,1.19,,,,,358.11,358.11,,,,,11276.21,,,1,,,,t,,,,,,,4,,,31.76,,,,,,0.0113,#DELING.DOOR.0!,"250 kN MTS, CRES",d,h,n,,n,"d, RT",,"bending at 1500me=26.5%, Eit_1 = 26.3GPa, Eit_2=40.0Gpa, max strain 1=1.40%, max strain 2= 0.97%",,x,,,,,,,,,GAM07-01,"1:75, 1/3","Strain gauge:   HBM 6/350 LY41, Middle, Center, BTB","SG, M, C, BTB",140,0.25
3261,GEV207_S3300_0205,1003,#N/B,CRES,MD2,0,Gamesa,S3300,GE1,7.43,24.83,24.72,24.80,184.13,610,,500.00,,TG 4 phase I,I,18/07/2005,18/07/2005,STT,,59.42,,59.42,,,0.95,0.95,,,,,322.69,322.69,,,,,10344.19,,,1,,,,t,,,,,,,4,,,31.20,,,,,,0.0103,#DELING.DOOR.0!,"250 kN MTS, CRES",d,h,n,,n,"d, RT",,"bending at 1500me=23.7%, Eit_1 = 40.2GPa, Eit_2=25.5Gpa, max strain 1=0.73%, max strain 2= 1.17% (both strain values at the first crack at 287MPa stress)",,x,,,,,,,,,GAM07-05,"1:75, 1/3","Strain gauge:   HBM 6/350 LY41, Middle, Center, BTB","SG, M, C, BTB",140,0.25
3262,GEV207_S3300_0203,1003,#N/B,CRES,MD2,0,Gamesa,S3300,GE1,7.15,24.95,24.88,24.92,178.31,610,,500.00,,TG 4 phase I,I,18/07/2005,18/07/2005,STT,,56.86,,56.86,,,1.05,1.05,,,,,318.88,318.88,,,,,10788.02,,,1,,,,t,,,,,,,4,,,29.56,,,,,,0.0108,#DELING.DOOR.0!,"250 kN MTS, CRES",d,h,n,,n,"d, RT",,"bending at 1500me=17.7%, Eit_1 = 25.9GPa, Eit_2=34.4Gpa, max strain 1=1.16%, max strain 2= 0.93% (both strain values at the first crack at 295MPa stress)",,x,,,,,,,,,GAM07-03,"1:75, 1/3","Strain gauge:   HBM 6/350 LY41, Middle, Center, BTB","SG, M, C, BTB",140,0.25
3263,GEV207_S3300_0202,1003,#N/B,CRES,MD2,0,Gamesa,S3300,GE1,7.33,24.98,24.87,24.94,182.76,610,,500.00,,TG 4 phase I,I,18/07/2002,18/07/2005,STT,,60.70,,60.70,,,1.11,1.11,,,,,332.16,332.16,,,,,11084.77,,,1,,,,t,,,,,,,4,,,29.97,,,,,,0.0111,#DELING.DOOR.0!,"250 kN MTS, CRES",d,h,n,,n,"d, RT",,"bending at 1500me=22.4%, Eit_1 = 36.6GPa, Eit_2=25.4Gpa, max strain 1=0.94%, max strain 2= 1.28% (both strain values at the first crack at 318MPa stress)",,x,,,,,,,,,GAM07-02,"1:75, 1/3","Strain gauge:   HBM 6/350 LY41, Middle, Center, BTB","SG, M, C, BTB",140,0.25
3264,GEV207_S3500_0005,132,53.64,CRES,MD2,0,LM,S3500,GE1,7.08,24.87,24.57,24.70,174.83,610,,500.00,,TG 4 phase I,I,15/07/2005,15/07/2005,STT,,84.89,,84.89,,,1.72,1.72,,,,,485.54,485.54,,,,,15411.03,,,1,,,,t,,,,,,,4,,,31.51,,,,,,0.0154,#DELING.DOOR.0!,"250 kN MTS, CRES",d,h,n,,n,"d, RT",,"bending at 1500me=24.5%, Eit_1 = 28.1GPa, Eit_2=35.8Gpa, max strain 1=1.85%, max strain 2= 1.60%",,x,,,,,,,,,GEV207_S0400_05 1:100 1/3H,"1:100, 1/3","Strain gauge:   HBM 6/350 LY41, Middle, Center, BTB","SG, M, C, BTB",140,0.25
3265,GEV207_S3300_0003,134,54.57,CRES,MD2,0,LM,S3300,GE1,7.08,25.82,25.66,25.74,181.21,610,,500.00,,TG 4 phase I,I,15/07/2005,15/07/2005,STT,,78.77,,78.77,,,1.52,1.52,,,,,432.28,432.28,,,,,13444.92,,,1,,,,t,,,,,,,4,,,32.15,,,,,,0.0134,#DELING.DOOR.0!,"250 kN MTS, CRES",d,h,n,,n,"d, RT",,"bending at 1500me=29.6%, Eit_1 = 26.9GPa, Eit_2=39.8Gpa, max strain 1=1.75%, max strain 2= 1.29%",,x,,,,,,,,,GEV207_S0400_03 1:75 1/3H,"1:75, 1/3","Strain gauge:   HBM 6/350 LY41, Middle, Center, BTB","SG, M, C, BTB",140,0.25
3266,GEV207_S3300_0002,134,54.57,CRES,MD2,0,LM,S3300,GE1,7.04,25.86,25.66,25.74,181.25,610,,500.00,,TG 4 phase I,I,15/07/2005,15/07/2005,STT,,80.98,,80.98,,,1.54,1.54,,,,,446.79,446.79,,,,,14069.44,,,1,,,,t,,,,,,,4,,,31.76,,,,,,0.0141,#DELING.DOOR.0!,"250 kN MTS, CRES",d,h,n,,n,"d, RT",,"bending at 1500me=28.7%, Eit_1 = 39.2GPa, Eit_2=26.7Gpa, max strain 1=1.19%, max strain 2= 1.88%",,x,,,,,,,,,GEV207_S0400_02 1:75 1/3H,"1:75, 1/3","Strain gauge:   HBM 6/350 LY41, Middle, Center, BTB","SG, M, C, BTB",140,0.25
3267,GEV207_S3300_0001,134,54.57,CRES,MD2,0,LM,S3300,GE1,7.05,25.79,25.60,25.69,181.18,610,,500.00,,TG 4 phase I,I,15/07/2005,15/07/2005,STT,,83.44,,83.44,,,1.62,1.62,,,,,460.56,460.56,,,,,14555.80,,,1,,,,t,,,,,,,4,,,31.64,,,,,,0.0146,#DELING.DOOR.0!,"250 kN MTS, CRES",d,h,n,,n,"d, RT",,"bending at 1500me = 28.5%, Eit_1 = 26.8GPa, Eit_2=38.7Gpa, max strain 1=1.88%, max strain 2= 1.35%",,x,,,,,,,,,GEV207_S0400_01 1:75 1/3H,"1:75, 1/3","Strain gauge:   HBM 6/350 LY41, Middle, Center, BTB","SG, M, C, BTB",140,0.25
3268,GEV213_R0390_0505,111,55.40,VUB,UD3,90,LM,R0390,GE1,6.12,,25.16,25.16,154.00,145,,35.00,,TG 5 phase I,I,07/11/2005,07/11/2005,PRSTT20,10,-17.17,,,-17.17,,-1.00,,-1.00,,,,-111.49,,-111.49,,,,0.00,,,1563,,0,,c,,,,,,,,3.20,,10.28,10.98,,,,,-0.0108,-0.0102,"100 kN MTS, VUB",l,h,,,n,"d, RT",OB_TG5_R007,,,x,,,,,,,,,,,"Front: Extensometer: Instron, 12.5 mm gauge length, 2.5 mm range, Middle, Center","F: EXT, M, C",120,0.14
3269,GEV213_R0390_0504,111,55.40,VUB,UD3,90,LM,R0390,GE1,6.08,,25.23,25.23,153.38,145,,35.00,,TG 5 phase I,I,06/11/2005,06/11/2005,PRSTT50,10,-17.10,,,-17.10,,-0.83,,-0.83,,,,-111.49,,-111.49,,,,0.00,,,3448,,0,,c,,,,,,,,3.20,,14.77,14.28,,,,,-0.0075,-0.0078,"100 kN MTS, VUB",l,h,,,n,"d, RT",OB_TG5_R007,"max deviation from set force in first cycle, then diminishing: 3.7%",,x,,,,,,,,,,,"Front: Extensometer: Instron, 12.5 mm gauge length, 2.5 mm range, Middle, Center","F: EXT, M, C",60,0.30
3270,GEV213_R0390_0503,111,55.40,VUB,UD3,90,LM,R0390,GE1,5.88,,25.25,25.25,148.47,145,,35.00,,TG 5 phase I,I,04/11/2005,05/11/2005,PRSTT80,10,-16.55,,,-16.55,,-0.85,,-0.85,,,,-111.49,,-111.49,,,,0.00,,,2939,,0,,c,,,,,,,,3.20,,14.11,11.27,,,,,-0.0079,-0.0099,"100 kN MTS, VUB",l,h,,,n,"d, RT",OB_TG5_R007,,,x,,,,,,,,,,,"Front: Extensometer: Instron, 12.5 mm gauge length, 2.5 mm range, Middle, Center","F: EXT, M, C",60,0.26
3271,GEV213_R0390_0502,111,55.40,VUB,UD3,90,LM,R0390,GE1,6.01,,25.25,25.25,151.86,145,,35.00,,TG 5 phase I,I,04/11/2005,04/11/2005,STC,,-25.20,,-25.20,,,,,,,,,-165.92,-165.92,,,,,#DELING.DOOR.0!,,,1,,,,c,,,,,,,0.25,,,,,,,,,,,"100 kN MTS, VUB","l, d",h,,,n,"d, RT",,,,x,,,,,,,,,,,,,60,0.25
3272,GEV213_R0390_0220,109,54.75,VUB,UD3,90,LM,R0390,GE1,6.29,,24.97,24.97,157.00,145,,35.00,,TG 5 phase I,I,04/11/2005,04/11/2005,PRSTT80,0.1,5.00,,,5.00,,0.22,,0.22,,,,31.85,,31.85,,,,#WAARDE!,,,32409,,2,,t,,,,,,,,3.03,,13.19,13.83,,,,,,,"100 kN MTS, VUB",l,h,,,n,"d, RT",OB_TG5_R007,"max deviation from set force in first cycle, then diminishing: 11.6%",,,,,,,,,,,,,"Front: Extensometer: Instron, 12.5 mm gauge length, 2.5 mm range, Middle, Center","F: EXT, M, C",60,2.97
3273,GEV213_R0390_0219,109,54.75,VUB,UD3,90,LM,R0390,GE1,6.25,,24.87,24.87,155.46,145,,35.00,,TG 5 phase I,I,03/11/2005,04/11/2005,RSTT20,0.1,8.41,,8.41,3.50,,0.16,,0.16,,,,22.51,54.10,22.51,,,,2030.20,,,200000,,3,,t,,,,,,,1,6.06,,13.46,13.18,,,,,0.0017,0.0017,"100 kN MTS, VUB","l, d",h,,,n,"d, RT",OB_TG5_R007,"max deviation from set force in first cycle, then diminishing: 12.1%",,,,,,,,,,,,,"Front: Extensometer: Instron, 12.5 mm gauge length, 2.5 mm range, Middle, Center","F: EXT, M, C",60,9.17
3274,GEV213_R0390_0217,109,54.75,VUB,UD3,90,LM,R0390,GE1,6.29,,25.03,25.03,157.38,145,,35.00,,TG 5 phase I,I,03/11/2005,03/11/2005,PRSTT80,0.1,5.01,,,5.01,,0.23,,0.23,,,,31.85,,31.85,,,,#WAARDE!,,,29030,,2,,t,,,,,,,,3.03,,13.71,14.80,,,,,,,"100 kN MTS, VUB",l,h,,,n,"d, RT",OB_TG5_R007,"max deviation from set force in first cycle, then diminishing: 11.1%",,,,,,,,,,,,,"Front: Extensometer: Instron, 12.5 mm gauge length, 2.5 mm range, Middle, Center","F: EXT, M, C",60,2.66
3275,GEV213_R0390_0216,109,54.75,VUB,UD3,90,LM,R0390,GE1,6.26,,24.86,24.86,155.56,145,,35.00,,TG 5 phase I,I,03/11/2005,03/11/2005,RSTT50,0.1,7.50,,7.50,4.96,,0.24,,0.24,,,,31.85,48.21,31.85,,,,1822.05,,,25000,,2,,t,,,,,,,,3.03,,12.72,13.74,,,,,0.0025,0.0023,"100 kN MTS, VUB","l, d",h,,,n,"d, RT",OB_TG5_R007,"max deviation from set force in first cycle, then diminishing: 12.5%",,,,,,,,,,,,,"Front: Extensometer: Instron, 12.5 mm gauge length, 2.5 mm range, Middle, Center","F: EXT, M, C",60,2.29
3276,GEV213_R0390_0215,109,54.75,VUB,UD3,90,LM,R0390,GE1,6.27,,24.95,24.95,156.37,145,,35.00,,TG 5 phase I,I,03/11/2005,03/11/2005,PRSTT80,0.1,4.98,,,4.98,,0.23,,0.23,,,,31.85,,31.85,,,,#WAARDE!,,,30294,,2,,t,,,,,,,,3.03,,12.85,13.64,,,,,,,"100 kN MTS, VUB",l,h,,,n,"d, RT",OB_TG5_R007,"max deviation from set force in first cycle, then diminishing: 14.9%",,,,,,,,,,,,,"Front: Extensometer: Instron, 12.5 mm gauge length, 2.5 mm range, Middle, Center","F: EXT, M, C",60,2.78
3277,GEV213_R0390_0214,109,54.75,VUB,UD3,90,LM,R0390,GE1,6.28,,24.94,24.94,156.73,145,,35.00,,TG 5 phase I,I,03/11/2005,03/11/2005,PRSTT80,0.1,6.52,,,6.52,,0.33,,0.33,,,,41.59,,41.59,,,,#WAARDE!,,,2937,,1b,,t,,,,,,,,1.78,,13.10,14.95,,,,,,,"100 kN MTS, VUB",l,h,,,n,"d, RT",OB_TG5_R007,"max deviation from set force in first cycle, then diminishing: 8.5%",,,,,,,,,,,,,"Front: Extensometer: Instron, 12.5 mm gauge length, 2.5 mm range, Middle, Center","F: EXT, M, C",60,0.46
3278,GEV213_R0390_0213,109,54.75,VUB,UD3,90,LM,R0390,GE1,6.19,,24.91,24.91,154.17,145,,35.00,,TG 5 phase I,I,02/11/2005,03/11/2005,RSTT50,0.1,9.11,,9.11,3.47,,0.16,,0.16,,,,22.51,59.09,22.51,,,,1998.17,,,500000,,3,,t,,,,,,,1,6.06,,14.18,15.39,,,,,0.0016,0.0015,"100 kN MTS, VUB","l, d",h,,,n,"d, RT",OB_TG5_R007,"max deviation from set force in first cycle, then diminishing: 11.8%",,,,,,,,,,,,,"Front: Extensometer: Instron, 12.5 mm gauge length, 2.5 mm range, Middle, Center","F: EXT, M, C",60,22.92
3279,GEV213_R0390_0212,109,54.75,VUB,UD3,90,LM,R0390,GE1,6.27,,25.15,25.15,157.77,145,,35.00,,TG 5 phase I,I,31/10/2005,02/11/2005,RSTT80,0.1,5.56,,5.56,3.55,,0.19,,0.19,,,,22.51,35.24,22.51,,,,1502.38,,,800000,,3,,t,,,,,,,1,6.06,,11.85,11.61,,,,,0.0019,0.0019,"100 kN MTS, VUB","l, d",h,,,n,"d, RT",OB_TG5_R007,"max deviation from set force in first cycle, then diminishing: 14.1%",,,,,,,,,,,,,"Front: Extensometer: Instron, 12.5 mm gauge length, 2.5 mm range, Middle, Center","F: EXT, M, C",60,36.67
3280,GEV213_R0390_0211,109,54.75,VUB,UD3,90,LM,R0390,GE1,6.21,,24.86,24.86,154.48,145,,35.00,,TG 5 phase I,I,31/10/2005,31/10/2005,RSTT20,0.1,8.85,,8.85,4.92,,0.23,,0.23,,,,31.85,57.29,31.85,,,,2029.01,,,10000,,2,,t,,,,,,,1,3.03,,13.65,14.58,,,,,0.0023,0.0022,"100 kN MTS, VUB","l, d",h,,,n,"d, RT",OB_TG5_R007,"max deviation from set force in first cycle, then diminishing: 14.1%",,,,,,,,,,,,,"Front: Extensometer: Instron, 12.5 mm gauge length, 2.5 mm range, Middle, Center","F: EXT, M, C",60,0.92
3281,GEV213_R0390_0210,109,54.75,VUB,UD3,90,LM,R0390,GE1,6.21,,24.91,24.91,154.59,145,,35.00,,TG 5 phase I,I,31/10/2005,31/10/2005,PRSTT80,0.1,6.43,,,6.43,,0.29,,0.29,,,,41.59,,41.59,,,,#WAARDE!,,,2943,,1b,,t,,,,,,,,1.78,,13.49,13.55,,,,,,,"100 kN MTS, VUB",l,h,,,n,"d, RT",OB_TG5_R007,"max deviation from set force in first cycle, then diminishing: 9.6%",,,,,,,,,,,,,"Front: Extensometer: Instron, 12.5 mm gauge length, 2.5 mm range, Middle, Center","F: EXT, M, C",60,0.46
3282,GEV213_R0390_0209,109,54.75,VUB,UD3,90,LM,R0390,GE1,6.21,,25.05,25.05,155.46,145,,35.00,,TG 5 phase I,I,31/10/2005,31/10/2005,RSTT80,0.1,8.50,,8.50,6.47,,0.30,,0.30,,,,41.59,54.68,41.59,,,,2083.02,,,4000,,1b,,t,,,,,,,1,1.78,,13.73,12.52,,,,,0.0030,0.0033,"100 kN MTS, VUB","l, d",h,,,n,"d, RT",OB_TG5_R007,"max deviation from set force in first cycle, then diminishing: 12.3%",,,,,,,,,,,,,"Front: Extensometer: Instron, 12.5 mm gauge length, 2.5 mm range, Middle, Center","F: EXT, M, C",60,0.62
3283,GEV213_R0390_0207,109,54.75,VUB,UD3,90,LM,R0390,GE1,6.23,,25.20,25.20,157.00,145,,35.00,,TG 5 phase I,I,26/10/2005,28/10/2005,RSTT80,0.1,6.73,,6.73,3.53,,0.17,,0.17,,,,22.51,42.87,22.51,,,,1541.52,,,800000,,3,,t,,,,,,,1,6.06,,14.68,13.12,,,,,0.0015,0.0017,"100 kN MTS, VUB","l, d",h,,,n,"d, RT",OB_TG5_R007,"max deviation from set force in first cycle, then diminishing: 30.6%",,,,,,,,,,,,,"Front: Extensometer: Instron, 12.5 mm gauge length, 2.5 mm range, Middle, Center","F: EXT, M, C",60,36.67
3284,GEV213_R0390_0206,109,54.75,VUB,UD3,90,LM,R0390,GE1,6.22,,25.18,25.18,156.54,145,,35.00,,TG 5 phase I,I,26/10/2005,26/10/2005,PRSTT80,0.1,6.51,,,6.51,,0.31,,0.31,,,,41.59,,41.59,,,,#WAARDE!,,,3859,,1b,,t,,,,,,,,1.78,,13.41,13.79,,,,,,,"100 kN MTS, VUB",l,h,,,n,"d, RT",OB_TG5_R007,"max deviation from set force in first cycle, then diminishing: 9.8%",,,,,,,,,,,,,"Front: Extensometer: Instron, 12.5 mm gauge length, 2.5 mm range, Middle, Center","F: EXT, M, C",60,0.60
3285,GEV213_R0390_0205,109,54.75,VUB,UD3,90,LM,R0390,GE1,6.22,,25.08,25.08,155.91,145,,35.00,,TG 5 phase I,I,26/10/2005,26/10/2005,RSTT50,0.1,8.47,,8.47,6.48,,0.31,,0.31,,,,41.59,54.32,41.59,,,,2149.89,,,2500,,1b,,t,,,,,,,1,1.78,,13.00,12.27,,,,,0.0032,0.0034,"100 kN MTS, VUB","l, d",h,,,n,"d, RT",OB_TG5_R007,"max deviation from set force in first cycle, then diminishing: 6.5%",,,,,,,,,,,,,"Front: Extensometer: Instron, 12.5 mm gauge length, 2.5 mm range, Middle, Center","F: EXT, M, C",60,0.39
3286,GEV213_R0390_0204,109,54.75,VUB,UD3,90,LM,R0390,GE1,6.24,,25.05,25.05,156.25,145,,35.00,,TG 5 phase I,I,26/10/2005,26/10/2005,RSTT20,0.1,9.64,,9.64,6.50,,0.34,,0.34,,,,41.59,61.70,41.59,,,,2214.41,,,1000,,1b,,t,,,,,,,1,1.78,,13.94,13.92,,,,,0.0030,0.0030,"100 kN MTS, VUB","l, d",h,,,n,"d, RT",OB_TG5_R007,"max deviation from set force in first cycle, then diminishing: 4.8%",,,,,,,,,,,,,"Front: Extensometer: Instron, 12.5 mm gauge length, 2.5 mm range, Middle, Center","F: EXT, M, C",60,0.16
3287,GEV213_R0390_0203,109,54.75,VUB,UD3,90,LM,R0390,GE1,6.23,,24.97,24.97,155.65,145,,35.00,,TG 5 phase I,I,26/10/2005,26/10/2005,,,,,,,,,,,,,,,,,,,,#DELING.DOOR.0!,,,,,,,,,,,,,,,,,,,,,,,,,"100 kN MTS, VUB","l, d",h,,,n,"d, RT",,used for autotuning,x,,,,,,,,,,,,"Front: Extensometer: Instron, 12.5 mm gauge length, 2.5 mm range, Middle, Center","F: EXT, M, C",60,
3288,GEV213_R0390_0202,109,54.75,VUB,UD3,90,LM,R0390,GE1,6.21,,24.92,24.92,154.73,145,,35.00,,TG 5 phase I,I,26/10/2005,26/10/2005,,,,,,,,,,,,,,,,,,,,#DELING.DOOR.0!,,,,,,,,,,,,,,,,,,,,,,,,,"100 kN MTS, VUB","l, d",h,,,n,"d, RT",,used for autotuning,x,,,,,,,,,,,,"Front: Extensometer: Instron, 12.5 mm gauge length, 2.5 mm range, Middle, Center","F: EXT, M, C",60,
3289,GEV207_R0400_0679,74,52.38,VUB,MD2,0,LM,R0400,GE1,6.36,,25.17,25.17,160.02,150,,40.00,,TG 5 phase I,I,07/11/2005,08/11/2005,PRSTT80,0.1,26.18,,,26.18,,0.54,,0.54,,,,163.61,,163.61,,,,0.00,,,473172,,4,,t,,,,,,,,9.68,,30.42,30.53,,,,,0.0054,0.0054,"100 kN MTS, VUB",l,h,,,n,"d, RT",OB_TG5_R007,,,,,,,,,,,,,,"Front: Extensometer: Instron, 12.5 mm gauge length, 2.5 mm range, Middle, Center","F: EXT, M, C",60,13.58
3290,GEV207_R0400_0666,75,52.06,VUB,MD2,0,LM,R0400,GE1,6.40,,25.15,25.15,160.94,150,,40.00,,TG 5 phase I,I,30/08/2005,31/08/2005,PRSTT20,0.1,26.15,,,26.15,,0.60,,0.60,,,,162.50,,162.50,,,,0.00,,,441283,,4,,t,,,,,,,,9.68,,28.31,27.41,,,,,0.0057,0.0059,"100 kN MTS, VUB",l,h,,,n,"d, RT",OB_TG5_R007,,,,,,,,,,,,,,"Front: Extensometer: Instron, 12.5 mm gauge length, 2.5 mm range, Middle, Center","F: EXT, M, C",60,12.66
3291,GEV207_R0400_0668,75,52.06,VUB,MD2,0,LM,R0400,GE1,6.34,,25.05,25.05,158.84,150,,40.00,,TG 5 phase I,I,31/08/2005,01/09/2005,PRSTT20,0.1,26.06,,,26.06,,0.53,,0.53,,,,164.04,,164.04,,,,0.00,,,489872,,4,,t,,,,,,,,9.68,,31.91,37.13,,,,,0.0051,0.0044,"100 kN MTS, VUB",l,h,,,n,"d, RT",OB_TG5_R007,,,,,,,,,,,,,,"Front: Extensometer: Instron, 12.5 mm gauge length, 2.5 mm range, Middle, Center","F: EXT, M, C",60,14.06
3292,GEV207_R0400_0669,75,52.06,VUB,MD2,0,LM,R0400,GE1,6.43,,25.07,25.07,161.14,150,,40.00,,TG 5 phase I,I,01/09/2005,02/09/2005,PRSTT50,0.1,26.08,,,26.08,,0.60,,0.60,,,,161.83,,161.83,,,,0.00,,,531436,,4,,t,,,,,,,,9.68,,28.19,27.80,,,,,0.0057,0.0058,"100 kN MTS, VUB",l,h,,,n,"d, RT",OB_TG5_R007,,,,,,,,,,,,,,"Front: Extensometer: Instron, 12.5 mm gauge length, 2.5 mm range, Middle, Center","F: EXT, M, C",60,15.25
3293,GEV207_R0400_0667,75,52.06,VUB,MD2,0,LM,R0400,GE1,6.39,,25.14,25.14,160.56,150,,40.00,,TG 5 phase I,I,02/06/2005,04/09/2005,PRSTT50,0.1,26.15,,,26.15,,0.55,,0.55,,,,162.84,,162.84,,,,0.00,,,754493,,4,,t,,,,,,,,4.84,,29.98,31.04,,,,,0.0054,0.0052,"100 kN MTS, VUB",l,h,,,n,"d, RT",OB_TG5_R007,frequency/2,,,,,,,,,,,,,"Front: Extensometer: Instron, 12.5 mm gauge length, 2.5 mm range, Middle, Center","F: EXT, M, C",60,43.30
3294,GEV207_R0400_0678,74,52.38,VUB,MD2,0,LM,R0400,GE1,6.28,,25.05,25.05,157.29,150,,40.00,,TG 5 phase I,I,05/09/2005,07/09/2005,PRSTT80,0.1,26.05,,,26.05,,0.60,,0.60,,,,165.61,,165.61,,,,0.00,,,522766,,4,,t,,,,,,,,4.84,,29.80,28.80,,,,,0.0056,0.0058,"100 kN MTS, VUB",l,h,,,n,"d, RT",OB_TG5_R007,"frequency/2; max. deviation from set force in first cycle, then diminishing: 19.8%",,,,,,,,,,,,,"Front: Extensometer: Instron, 12.5 mm gauge length, 2.5 mm range, Middle, Center","F: EXT, M, C",60,30.00
3297,GEV215_S0233_0036,fill in,#N/B,DLR,TUBE,na,LM,S0233,GE1,,,,,,170,,,,TG 2 phase I,I,,,,,,,,,,,,,,,,,,,,,,#DELING.DOOR.0!,,,,,,,,,,,,,,,,,,,,,,,,,,,,,,,"d, RT",OB_TG2_O003,empty record,x,,,,,,,,,,"GEV215_S1100_0036, Ø33 mm, with taper (2), 36",,,,,
3298,GEV215_S0233_0035,fill in,#N/B,DLR,TUBE,na,LM,S0233,GE1,,,,,,170,,,,TG 2 phase I,I,,,,,,,,,,,,,,,,,,,,,,#DELING.DOOR.0!,,,,,,,,,,,,,,,,,,,,,,,,,,,,,,,"d, RT",OB_TG2_O003,empty record,x,,,,,,,,,,"GEV215_S1100_0035, Ø33 mm, with taper (2), 35",,,,,
3299,GEV215_S0233_0034,fill in,#N/B,DLR,TUBE,na,LM,S0233,GE1,,,,,,170,,,,TG 2 phase I,I,,,,,,,,,,,,,,,,,,,,,,#DELING.DOOR.0!,,,,,,,,,,,,,,,,,,,,,,,,,,,,,,,"d, RT",OB_TG2_O003,empty record,x,,,,,,,,,,"GEV215_S1100_0034, Ø33 mm, with taper (2), 34",,,,,
3300,GEV215_S0233_0033,fill in,#N/B,DLR,TUBE,na,LM,S0233,GE1,,,,,,170,,,,TG 2 phase I,I,,,,,,,,,,,,,,,,,,,,,,#DELING.DOOR.0!,,,,,,,,,,,,,,,,,,,,,,,,,,,,,,,"d, RT",OB_TG2_O003,empty record,x,,,,,,,,,,"GEV215_S1100_0033, Ø33 mm, with taper (2), 33",,,,,
3301,GEV215_S0233_0032,fill in,#N/B,DLR,TUBE,na,LM,S0233,GE1,,,,,,170,,,,TG 2 phase I,I,,,,,,,,,,,,,,,,,,,,,,#DELING.DOOR.0!,,,,,,,,,,,,,,,,,,,,,,,,,,,,,,,"d, RT",OB_TG2_O003,empty record,x,,,,,,,,,,"GEV215_S1100_0032, Ø33 mm, with taper (2), 32",,,,,
3302,GEV215_S0233_0031,fill in,#N/B,DLR,TUBE,na,LM,S0233,GE1,,,,,,170,,,,TG 2 phase I,I,,,TUCA,-1,2.25,,2.25,,,,,,,,,,,,,,,#DELING.DOOR.0!,-45.21,,1745647,,,,,y,,,,,,,,,,,,,,,,,"1000 Nm 88603 Schenck torsion, DLR_IFB",,,,,,"d, RT",OB_TG2_O003,"fatigue, R=-1, Runout, tested at DLR_IFB",,,,,,,,,,,"GEV215_S1100_0031, Ø33 mm, with taper (2), 31",,,,,
3303,GEV215_S0233_0030,fill in,#N/B,DLR,TUBE,na,LM,S0233,GE1,,,,,,170,,,,TG 2 phase I,I,,,TUCA,-1,3.00,,3.00,,,,,,,,,,,,,,,#DELING.DOOR.0!,-60.28,,10719,,,,,,,,,,,,,,,,,,,,,,"1000 Nm 88603 Schenck torsion, DLR_IFB",,,,,,"d, RT",OB_TG2_O003,"fatigue, R=-1, tested at DLR_IFB",,,,,,,,,,,"GEV215_S1100_0030, Ø33 mm, with taper (2), 30",,,,,
3304,GEV215_S0233_0029,fill in,#N/B,DLR,TUBE,na,LM,S0233,GE1,,,,,,170,,,,TG 2 phase I,I,,,TUCA,-1,3.50,,3.50,,,,,,,,,,,,,,,#DELING.DOOR.0!,-70.33,,2223,,,,,,,,,,,,,,,,,,,,,,"1000 Nm 88603 Schenck torsion, DLR_IFB",,,,,,"d, RT",OB_TG2_O003,"fatigue, R=-1, tested at DLR_IFB",,,,,,,,,,,"GEV215_S1100_0029, Ø33 mm, with taper (2), 29",,,,,
3305,GEV215_S0233_0028,fill in,#N/B,DLR,TUBE,na,LM,S0233,GE1,,,,,,170,,,,TG 2 phase I,I,,,TUCA,-1,2.50,,2.50,,,,,,,,,,,,,,,#DELING.DOOR.0!,-50.24,,170188,,,,,,,,,,,,,,,,,,,,,,"1000 Nm 88603 Schenck torsion, DLR_IFB",,,,,,"d, RT",OB_TG2_O003,"fatigue, R=-1, tested at DLR_IFB",,,,,,,,,,,"GEV215_S1100_0028, Ø33 mm, with taper (2), 28",,,,,
3306,GEV215_S0233_0027,fill in,#N/B,DLR,TUBE,na,LM,S0233,GE1,,,,,,170,,,,TG 2 phase I,I,,,TUCA,-1,2.00,,2.00,,,,,,,,,,,,,,,#DELING.DOOR.0!,-40.19,,205698,,,,,,,,,,,,,,,,,,,,,,"1000 Nm 88603 Schenck torsion, DLR_IFB",,,,,,"d, RT",OB_TG2_O003,"fatigue, R=-1, tested at DLR_IFB",,,,,,,,,,,"GEV215_S1100_0027, Ø33 mm, with taper (2), 27",,,,,
3307,GEV215_S0233_0026,fill in,#N/B,DLR,TUBE,na,LM,S0233,GE1,,,,,,170,,,,TG 2 phase I,I,,,TUCA,-1,3.00,,3.00,,,,,,,,,,,,,,,#DELING.DOOR.0!,-60.28,,1021,,,,,,,,,,,,,,,,,,,,,,"1000 Nm 88603 Schenck torsion, DLR_IFB",,,,,,"d, RT",OB_TG2_O003,"fatigue, R=-1, tested at DLR_IFB",,,,,,,,,,,"GEV215_S1100_0026, Ø33 mm, with taper (2), 26",,,,,
3308,GEV215_S0233_0025,fill in,#N/B,DLR,TUBE,na,LM,S0233,GE1,,,,,,170,,,,TG 2 phase I,I,,,TUCA,-1,4.23,,4.23,,,,,,,,,,,,,,,#DELING.DOOR.0!,-85.00,,396,,,,,,,,,,,,,,,,,,,,,,"1000 Nm 88603 Schenck torsion, DLR_IFB",,,,,,"d, RT",OB_TG2_O003,"fatigue, R=-1, tested at DLR_IFB",,,,,,,,,,,"GEV215_S1100_0025, Ø33 mm, with taper (2), 25",,,,,
3309,GEV215_S0233_0024,fill in,#N/B,DLR,TUBE,na,LM,S0233,GE1,,,,,,170,,,,TG 2 phase I,I,,,TUCA,-1,2.00,,2.00,,,,,,,,,,,,,,,#DELING.DOOR.0!,40.19,,2385524,,,,,y,,,,,,,,,,,,,,,,,"1000 Nm 88603 Schenck torsion, DLR_IFB",,,,,,"d, RT",OB_TG2_O003,"fatigue, R=-1, Runout, tested at DLR_IFB",,,,,,,,,,,"GEV215_S1100_0024, Ø33 mm, with taper (2), 24",,,,,
3310,GEV215_S0233_0023,fill in,#N/B,DLR,TUBE,na,LM,S0233,GE1,,,,,,170,,,,TG 2 phase I,I,,,TUCA,-1,3.00,,3.00,,,,,,,,,,,,,,,#DELING.DOOR.0!,60.28,,684268,,,,,,,,,,,,,,,,,,,,,,"1000 Nm 88603 Schenck torsion, DLR_IFB",,,,,,"d, RT",OB_TG2_O003,"fatigue, R=-1, tested at DLR_IFB",,,,,,,,,,,"GEV215_S1100_0023, Ø33 mm, with taper (2), 23",,,,,
3311,GEV215_S0233_0022,fill in,#N/B,DLR,TUBE,na,LM,S0233,GE1,,,,,,170,,,,TG 2 phase I,I,,,TUCA,-1,3.00,,3.00,,,,,,,,,,,,,,,#DELING.DOOR.0!,60.28,,35082,,,,,,,,,,,,,,,,,,,,,,"1000 Nm 88603 Schenck torsion, DLR_IFB",,,,,,"d, RT",OB_TG2_O003,"fatigue, R=-1, tested at DLR_IFB",,,,,,,,,,,"GEV215_S1100_0022, Ø33 mm, with taper (2), 22",,,,,
3312,GEV215_S0233_0021,fill in,#N/B,DLR,TUBE,na,LM,S0233,GE1,,,,,,170,,,,TG 2 phase I,I,,,TUCA,-1,3.50,,3.50,,,,,,,,,,,,,,,#DELING.DOOR.0!,70.33,,54115,,,,,,,,,,,,,,,,,,,,,,"1000 Nm 88603 Schenck torsion, DLR_IFB",,,,,,"d, RT",OB_TG2_O003,"fatigue, R=-1, tested at DLR_IFB",,,,,,,,,,,"GEV215_S1100_0021, Ø33 mm, with taper (2), 21",,,,,
3313,GEV215_S0233_0020,fill in,#N/B,DLR,TUBE,na,LM,S0233,GE1,,,,,,170,,,,TG 2 phase I,I,,,TUCA,-1,2.50,,2.50,,,,,,,,,,,,,,,#DELING.DOOR.0!,50.24,,415397,,,,,,,,,,,,,,,,,,,,,,"1000 Nm 88603 Schenck torsion, DLR_IFB",,,,,,"d, RT",OB_TG2_O003,"fatigue, R=-1, tested at DLR_IFB",,,,,,,,,,,"GEV215_S1100_0020, Ø33 mm, with taper (2), 20",,,,,
3314,GEV215_S0233_0019,fill in,#N/B,DLR,TUBE,na,LM,S0233,GE1,,,,,,170,,,,TG 2 phase I,I,,,TUCA,-1,5.00,,5.00,,,,,,,,,,,,,,,#DELING.DOOR.0!,100.47,,1317,,,,,,,,,,,,,,,,,,,,,,"1000 Nm 88603 Schenck torsion, DLR_IFB",,,,,,"d, RT",OB_TG2_O003,"fatigue, R=-1, tested at DLR_IFB",,,,,,,,,,,"GEV215_S1100_0019, Ø33 mm, with taper (2), 19",,,,,
3315,GEV215_S0233_0018,fill in,#N/B,DLR,TUBE,na,LM,S0233,GE1,,,,,,170,,,,TG 2 phase I,I,,,TUCA,-1,4.23,,4.23,,,,,,,,,,,,,,,#DELING.DOOR.0!,85.00,,5517,,,,,,,,,,,,,,,,,,,,,,"1000 Nm 88603 Schenck torsion, DLR_IFB",,,,,,"d, RT",OB_TG2_O003,"fatigue, R=-1, tested at DLR_IFB",,,,,,,,,,,"GEV215_S1100_0018, Ø33 mm, with taper (2), 18",,,,,
3316,GEV215_S0232_0048,fill in,#N/B,DLR,TUBE,na,LM,S0232,GE1,,,,,,170,,,,TG 2 phase I,I,,,TUCA,-1,,,,,,,,,,,,,,,,,,#DELING.DOOR.0!,130.00,,16593,,,,,,,,,,,,,,,,,,,,,,"100 kN/2000 Nm tension/torsion Instron 8502, DLR Structures and Design",,,,,,"d, RT",OB_TG2_O003,"fatigue, R=-1, tested at DLR",,,,,,,,,,,"GEV215_S0200_0048, Ø32 mm, with taper (2)",,,,,
3317,GEV215_S0232_0047,fill in,#N/B,DLR,TUBE,na,LM,S0232,GE1,,,,,,170,,,,TG 2 phase I,I,,,TUCA,-1,,,,,,,,,,,,,,,,,,#DELING.DOOR.0!,140.00,,8646,,,,,,,,,,,,,,,,,,,,,,"100 kN/2000 Nm tension/torsion Instron 8502, DLR Structures and Design",,,,,,"d, RT",OB_TG2_O003,"fatigue, R=-1, tested at DLR",,,,,,,,,,,"GEV215_S0200_0047, Ø32 mm, with taper (2)",,,,,
3318,GEV215_S0232_0046,fill in,#N/B,DLR,TUBE,na,LM,S0232,GE1,,,,,,170,,,,TG 2 phase I,I,,,TUCA,-1,,,,,,,,,,,,,,,,,,#DELING.DOOR.0!,160.00,,6155,,,,,,,,,,,,,,,,,,,,,,"100 kN/2000 Nm tension/torsion Instron 8502, DLR Structures and Design",,,,,,"d, RT",OB_TG2_O003,"fatigue, R=-1, tested at DLR",,,,,,,,,,,"GEV215_S0200_0046, Ø32 mm, with taper (2)",,,,,
3319,GEV215_S0232_0045,fill in,#N/B,DLR,TUBE,na,LM,S0232,GE1,,,,,,170,,,,TG 2 phase I,I,,,TUCA,-1,,,,,,,,,,,,,,,,,,#DELING.DOOR.0!,140.00,,2110,,,,,,,,,,,,,,,,,,,,,,"100 kN/2000 Nm tension/torsion Instron 8502, DLR Structures and Design",,,,,,"d, RT",OB_TG2_O003,"fatigue, R=-1, tested at DLR",,,,,,,,,,,"GEV215_S0200_0045, Ø32 mm, with taper (2)",,,,,
3320,GEV215_S0232_0044,fill in,#N/B,DLR,TUBE,na,LM,S0232,GE1,,,,,,170,,,,TG 2 phase I,I,,,TUCA,-1,,,,,,,,,,,,,,,,,,#DELING.DOOR.0!,140.00,,4528,,,,,,,,,,,,,,,,,,,,,,"100 kN/2000 Nm tension/torsion Instron 8502, DLR Structures and Design",,,,,,"d, RT",OB_TG2_O003,"fatigue, R=-1, tested at DLR",,,,,,,,,,,"GEV215_S0200_0044, Ø32 mm, with taper (2)",,,,,
3321,GEV207_R0400_1101,177,0.00,RAL,MD2,0,LM,R0400,GE1,6.20,,,25.14,155.87,150,,40.00,,TG 5 phase I,I,18/11/2005,21/11/2005,PRSTT80,-1,22.37,,,22.37,,,,,,,,143.52,,143.52,,,,#WAARDE!,,,549400,3,3,,,,,,,,,,2.57,,,,,,,,,,"100 kN EHS, RAL",,,,39.0,,"d, RT","OB_TG5_R012, OB_TG5_R007",,,,,,,,,,,,,,,,,59.38
3322,GEV207_R0400_1099,177,0.00,RAL,MD2,0,LM,R0400,GE1,6.22,,,25.09,156.06,150,,40.00,,TG 5 phase I,I,25/11/2005,25/11/2005,PRSTT50,-1,38.89,,,38.89,,,,,,,,249.20,,249.20,,,,#WAARDE!,,,1550,1b,1b,,,,,,,,,,0.86,,,,,,,,,,"100 kN EHS, RAL",,,,45.9,,"d, RT","OB_TG5_R012, OB_TG5_R007",,,,,,,,,,,,,,,,,0.50
3323,GEV207_R0400_1094,177,0.00,RAL,MD2,0,LM,R0400,GE1,6.26,,,25.06,156.88,150,,40.00,,TG 5 phase I,I,21/11/2005,21/11/2005,PRSTT80,-1,38.84,,,38.84,,,,,,,,247.58,,247.58,,,,#WAARDE!,,,2530,1b,1b,,,,,,,,,,0.86,,,,,,,,,,"100 kN EHS, RAL",,,,38.6,,"d, RT","OB_TG5_R012, OB_TG5_R007",,,,,,,,,,,,,,,,,0.82
3324,GEV207_R0400_1093,177,0.00,RAL,MD2,0,LM,R0400,GE1,6.30,,,24.94,157.12,150,,40.00,,TG 5 phase I,I,28/11/2005,28/11/2005,PRSTT50,-1,30.18,,,30.18,,,,,,,,192.08,,192.08,,,,#WAARDE!,,,16673,2,2,,,,,,,,,,1.44,,,,,,,,,,"100 kN EHS, RAL",,,,41.5,,"d, RT","OB_TG5_R012, OB_TG5_R007",,,,,,,,,,,,,,,,,3.22
3325,GEV207_R0400_1092,177,0.00,RAL,MD2,0,LM,R0400,GE1,6.32,,,25.16,159.01,150,,40.00,,TG 5 phase I,I,16/11/2005,16/11/2005,PRSTT80,-1,30.44,,,30.44,,,,,,,,191.43,,191.43,,,,#WAARDE!,,,4477,2,2,,,,,,,,,,1.44,,,,,,,,,,"100 kN EHS, RAL",,,,,,"d, RT","OB_TG5_R012, OB_TG5_R007",,,,,,,,,,,,,,,,,0.86
3326,GEV207_R0400_1098,177,0.00,RAL,MD2,0,LM,R0400,GE1,6.20,,,25.10,155.62,150,,40.00,,TG 5 phase I,I,21/11/2005,21/11/2005,PRSTT80,0.1,65.76,,,65.76,,,,,,,,422.57,,422.57,,,,#WAARDE!,,,678,1,1,,,,,,,,,,1.52,,,,,,,,,,"100 kN EHS, RAL",,,,37.8,,"d, RT","OB_TG5_R012, OB_TG5_R007",,,,,,,,,,,,,,,,,0.12
3327,GEV207_R0400_0426,79,51.71,RAL,MD2,0,LM,R0400,GE1,6.83,,,25.28,172.66,150,,40.00,,TG 5 phase I,I,30/11/2005,30/11/2005,RSTT80,0.1,65.80,,65.80,44.75,,,,,,,,381.0957952,381.10,259.18,,,,#DELING.DOOR.0!,,,40000,2,2,,,,,,,,,0.25,3.34,,,,,,,,,,"100 kN EHS, RAL",,,,41.6,,"d, RT","OB_TG5_R012, OB_TG5_R007",,,,,,,,,,,,,,,,,3.33
3328,GEV206_R0300_0660,94,51.10,RAL,UD2,0,LM,R0300,GE1,3.76,,,25.54,96.03,145,,35.00,,TG 5 phase I,I,28/11/2005,30/11/2005,PRSTT80,0.1,26.82,,,26.82,,,,,,,,279.29,,279.29,,,,#WAARDE!,,,627001,3,3,,,,,,,,,,5.00,,,,,,,,,,"100 kN EHS, RAL",,,,27.6,,"d, RT","OB_TG5_R011, OB_TG5_R007",,,,,,,,,,,,,,,,,34.83
3329,GEV206_R0300_0659,94,51.10,RAL,UD2,0,LM,R0300,GE1,3.71,,,25.46,94.46,145,,35.00,,TG 5 phase I,I,22/11/2005,22/11/2005,RSTT20,0.1,62.00,,62.00,36.41,,,,,,,,656.3624815,656.36,385.45,,,,#DELING.DOOR.0!,,,10001,2,2,,,,,,,,,0.25,3.35,,,,,,,,,,"100 kN EHS, RAL",,,,26.2,,"d, RT","OB_TG5_R011, OB_TG5_R007",,,,,,,,,,,,,,,,,0.83
3330,GEV206_R0300_0684,94,51.10,RAL,UD2,0,LM,R0300,GE1,3.76,,,25.53,95.99,145,,35.00,,TG 5 phase I,I,21/11/2005,22/11/2005,RSTT20,0.1,61.50,,61.50,26.81,,,,,,,,640.6917387,640.69,279.30,,,,#DELING.DOOR.0!,,,200000,3,3,,,,,,,,,0.25,5.00,,,,,,,,,,"100 kN EHS, RAL",,,,24.6,,"d, RT","OB_TG5_R011, OB_TG5_R007",,,,,,,,,,,,,,,,,11.11
3331,GEV206_R0300_0683,94,51.10,RAL,UD2,0,LM,R0300,GE1,3.72,,,25.49,94.82,145,,35.00,,TG 5 phase I,I,17/11/2005,18/11/2005,RSTT50,0.1,53.50,,53.50,26.76,,,,,,,,564.2269563,564.23,282.22,,,,#DELING.DOOR.0!,,,500001,3,3,,,,,,,,,0.25,5.00,,,,,,,,,,"100 kN EHS, RAL",,,,,,"d, RT","OB_TG5_R011, OB_TG5_R007",,,,,,,,,,,,,,,,,27.78
3332,GEV206_R0300_0661,94,51.10,RAL,UD2,0,LM,R0300,GE1,3.73,,,25.66,95.71,145,,35.00,,TG 5 phase I,I,11/11/2005,11/11/2005,PRSTT50,0.1,36.69,,,36.69,,,,,,,,383.35,,383.35,,,,#WAARDE!,,,15420,2,2,,,,,,,,,,3.35,,,,,,,,,,"100 kN EHS, RAL",,,,,,"d, RT","OB_TG5_R011, OB_TG5_R007",,,,,,,,,,,,,,,,,1.28
3333,GEV206_R0300_0681,95,51.94,RAL,UD2,0,LM,R0300,GE1,3.71,,,25.52,94.68,145,,35.00,,TG 5 phase I,I,25/11/2005,25/11/2005,RSTT50,-1,56.50,,56.50,32.92,,,,,,,,596.7469371,596.75,347.70,,,,#DELING.DOOR.0!,,,2500,1b,1b,,,,,,,,,0.25,1.23,,,,,,,,,,"100 kN EHS, RAL",,,,30.8,,"d, RT","OB_TG5_R011, OB_TG5_R007",,,,,,,,,,,,,,,,,0.56
3334,GEV206_R0300_0678,95,51.94,RAL,UD2,0,LM,R0300,GE1,3.71,,,25.58,94.90,145,,35.00,,TG 5 phase I,I,22/11/2005,22/11/2005,RSTT80,-1,53.60,,53.60,33.00,,,,,,,,564.805058,564.81,347.73,,,,#DELING.DOOR.0!,,,4000,1b,1b,,,,,,,,,0.25,1.23,,,,,,,,,,"100 kN EHS, RAL",,,,30.7,,"d, RT","OB_TG5_R011, OB_TG5_R007",,,,,,,,,,,,,,,,,0.90
3335,GEV206_R0300_0662,94,51.10,RAL,UD2,0,LM,R0300,GE1,3.78,,,25.66,96.99,145,,35.00,,TG 5 phase I,I,11/11/2005,11/11/2005,PRSTT80,-1,33.10,,,33.10,,,,,,,,341.27,,341.27,,,,#WAARDE!,,,1760,1b,1b,,,,,,,,,,1.23,,,,,,,,,,"100 kN EHS, RAL",,,,37.2,,"d, RT","OB_TG5_R011, OB_TG5_R007",,,,,,,,,,,,,,,,,0.40
3336,GEV206_R0300_0406,64,50.33,RAL,UD2,0,LM,R0300,GE1,3.72,,,25.30,94.12,145,,35.00,,TG 5 phase I,I,11/11/2005,11/11/2005,PRSTC80,-1,16.95,,,16.95,,,,,,,,180.09,,180.09,,,,#WAARDE!,,,697482,3,3,,,,,,,,,,4.56,,,,,,,,,,"100 kN EHS, RAL",,,,,,"d, RT","OB_TG5_R011, OB_TG5_R007",,,,,,,,,,,,,,,,,42.49
3337,GEV206_R0300_0402,64,50.33,RAL,UD2,0,LM,R0300,GE1,3.79,,,25.38,96.19,145,,35.00,,TG 5 phase I,I,16/11/2005,16/11/2005,PRSTT80,-1,24.62,,,24.62,,,,,,,,255.95,,255.95,,,,#WAARDE!,,,24479,2,2,,,,,,,,,,2.17,,,,,,,,,,"100 kN EHS, RAL",,,,,,"d, RT","OB_TG5_R011, OB_TG5_R007",,,,,,,,,,,,,,,,,3.13
3338,GEV206_R0300_0643,93,51.66,RAL,UD2,0,LM,R0300,GE1,3.76,,,25.57,96.14,145,,35.00,,TG 5 phase I,I,23/09/2005,26/09/2005,RSTT80,-1,51.70,,51.70,17.13,,,,,,,,537.7574371,537.76,178.18,,,,#DELING.DOOR.0!,,,800000,3,3,,,,,,,,,0.25,4.56,,,,,,,,,,"100 kN EHS, RAL",,,,,,"d, RT","OB_TG5_R011, OB_TG5_R007",,,,,,,,,,,,,,,,,48.73
3339,GEV206_R0300_0398,63,53.26,RAL,UD2,0,LM,R0300,GE1,3.79,,,25.18,95.43,145,,35.00,,TG 5 phase I,I,14/11/2005,15/11/2005,RSTT50,-1,52.90,,52.90,16.87,,,,,,,,554.333019,554.33,176.78,,,,#DELING.DOOR.0!,,,500000,3,3,,,,,,,,,0.25,4.56,,,,,,,,,,"100 kN EHS, RAL",,,,,,"d, RT","OB_TG5_R011, OB_TG5_R007",,,,,,,,,,,,,,,,,30.46
3340,GEV207_R0400_0422,78,51.43,RAL,MD2,0,LM,R0400,GE1,6.78,,,25.12,170.31,150,,40.00,,TG 5 phase I,I,16/09/2005,20/09/2005,RSTC80,-1,-81.20,,-81.20,22.36,,,,,,,,-476.7776408,-476.78,131.29,,,,#DELING.DOOR.0!,,,800000,3,3,,,,,,,,,0.25,2.57,,,,,,,,,,"100 kN EHS, RAL",,,,46.6,,"d, RT","OB_TG5_R012, OB_TG5_R007",,,,,,,,,,,,,,,,,86.47
3341,GEV207_R0400_0418,78,51.43,RAL,MD2,0,LM,R0400,GE1,6.67,,,25.25,168.42,150,,40.00,,TG 5 phase I,I,04/08/2005,05/08/2005,RSTT80,-1,58.90,,58.90,30.55,,,,,,,,349.7209358,349.72,181.39,,,,#DELING.DOOR.0!,,,40000,2,2,,,,,,,,,0.25,1.44,,,,,,,,,,"100 kN EHS, RAL",,,,49.6,,"d, RT","OB_TG5_R012, OB_TG5_R007",,,,,,,,,,,,,,,,,7.72
3342,GEV207_R0400_0417,78,51.43,RAL,MD2,0,LM,R0400,GE1,6.71,,,25.22,169.23,150,,40.00,,TG 5 phase I,I,16/09/2005,16/09/2005,RSTT20,-1,77.60,,77.60,30.52,,,,,,,,458.5475389,458.55,180.35,,,,#DELING.DOOR.0!,,,10000,2,2,,,,,,,,,0.25,1.44,,,,,,,,,,"100 kN EHS, RAL",,,,44.9,,"d, RT","OB_TG5_R012, OB_TG5_R007",,,,,,,,,,,,,,,,,1.93
3343,GEV207_R0400_0416,78,51.43,RAL,MD2,0,LM,R0400,GE1,6.73,,,25.24,169.87,150,,40.00,,TG 5 phase I,I,20/09/2005,20/09/2005,PRSTT80,-1,39.12,,,39.12,,,,,,,,230.29,,230.29,,,,#WAARDE!,,,762,1b,1b,,,,,,,,,,0.86,,,,,,,,,,"100 kN EHS, RAL",,,,52.0,,"d, RT","OB_TG5_R012, OB_TG5_R007",,,,,,,,,,,,,,,,,0.25
3344,GEV207_R0400_0414,78,51.43,RAL,MD2,0,LM,R0400,GE1,6.72,,,25.26,169.75,150,,40.00,,TG 5 phase I,I,20/09/2005,20/09/2005,PRSTT50,-1,39.15,,,39.15,,,,,,,,230.63,,230.63,,,,#WAARDE!,,,642,1b,1b,,,,,,,,,,0.86,,,,,,,,,,"100 kN EHS, RAL",,,,50.0,,"d, RT","OB_TG5_R012, OB_TG5_R007",,,,,,,,,,,,,,,,,0.21
3345,GEV207_R0400_0413,78,51.43,RAL,MD2,0,LM,R0400,GE1,6.71,,,25.32,169.90,150,,40.00,,TG 5 phase I,I,21/09/2005,21/09/2005,PRSTT20,-1,39.25,,,39.25,,,,,,,,231.02,,231.02,,,,#WAARDE!,,,934,1b,1b,,,,,,,,,,0.86,,,,,,,,,,"100 kN EHS, RAL",,,,46.8,,"d, RT","OB_TG5_R012, OB_TG5_R007",,,,,,,,,,,,,,,,,0.30
3346,GEV207_R0400_0412,78,51.43,RAL,MD2,0,LM,R0400,GE1,6.70,,,25.31,169.58,150,,40.00,,TG 5 phase I,I,16/09/2005,16/09/2005,RSTC20,0.1,-83.50,,-83.50,66.31,,,,,,,,-492.3929709,-492.39,391.02,,,,#DELING.DOOR.0!,,,200,1,1,,,,,,,,,0.25,1.52,,,,,,,,,,"100 kN EHS, RAL",,,,32.9,,"d, RT","OB_TG5_R012, OB_TG5_R007",,,,,,,,,,,,,,,,,0.04
3347,GEV207_R0400_0407,78,51.43,RAL,MD2,0,LM,R0400,GE1,6.62,,,25.18,166.69,150,,40.00,,TG 5 NDT,I,07/09/2005,07/09/2005,,,,,,,,,,,,,,,,,,,,#WAARDE!,,,,,,,,,,,,,,,,,,,,,,,,,"100 kN EHS, RAL",,,,,,"d, RT",,Fatigue loading step tests for thermoelastic stress assessment,,,,,,,,,,,,,,,,
3348,GEV207_R0400_0406,78,51.43,RAL,MD2,0,LM,R0400,GE1,6.72,,,25.27,169.81,150,,40.00,,TG 5 phase I,I,15/09/2005,15/09/2005,RSTT80,0.1,81.20,,81.20,66.21,,,,,,,,478.181497,478.18,389.91,,,,#DELING.DOOR.0!,,,800,1,1,,,,,,,,,0.25,1.52,,,,,,,,,,"100 kN EHS, RAL",,,,46.9,,"d, RT","OB_TG5_R012, OB_TG5_R007",,,,,,,,,,,,,,,,,0.15
3349,GEV207_R0400_0403,77,52.96,RAL,MD2,0,LM,R0400,GE1,6.67,,,25.32,168.88,150,,40.00,,TG 5 phase I,I,22/09/2005,22/09/2005,RSTC50,0.1,-86.20,,-86.20,66.34,,,,,,,,-510.4216011,-510.42,392.82,,,,#DELING.DOOR.0!,,,500,1,1,,,,,,,,,0.25,1.52,,,,,,,,,,"100 kN EHS, RAL",,,,,,"d, RT","OB_TG5_R012, OB_TG5_R007",,,,,,,,,,,,,,,,,0.09
3350,GEV206_R0300_0417,64,50.33,RAL,UD2,0,LM,R0300,GE1,3.79,,,25.16,95.36,145,,35.00,,TG 5 phase I,I,15/09/2005,15/09/2005,RSTT50,-1,51.00,,51.00,24.41,,,,,,,,534.8154362,534.82,255.98,,,,#DELING.DOOR.0!,,,25000,2,2,,,,,,,,,0.25,2.17,,,,,,,,,,"100 kN EHS, RAL",,,,35.5,,"d, RT","OB_TG5_R011, OB_TG5_R007",,,,,,,,,,,,,,,,,3.20
3351,GEV206_R0300_0414,64,50.33,RAL,UD2,0,LM,R0300,GE1,3.78,,,25.35,95.82,145,,35.00,,TG 5 phase I,I,02/08/2005,04/08/2005,PRSTT80,0.1,26.62,,,26.62,,,,,,,,277.81,,277.81,,,,#WAARDE!,,,574420,3,3,,,,,,,,,,5.00,,,,,,,,,,"100 kN EHS, RAL",,,,30.6,,"d, RT","OB_TG5_R011, OB_TG5_R007",,,,,,,,,,,,,,,,,31.91
3352,GEV206_R0300_0413,64,50.33,RAL,UD2,0,LM,R0300,GE1,3.74,,,25.34,94.77,145,,35.00,,TG 5 phase I,I,23/08/2005,23/08/2005,RSTT20,-1,69.70,,69.70,32.69,,,,,,,,735.4648095,735.46,344.94,,,,#DELING.DOOR.0!,,,1000,1b,1b,,,,,,,,,0.25,1.23,,,,,,,,,,"100 kN EHS, RAL",,,,33.8,,"d, RT","OB_TG5_R011, OB_TG5_R007",,,,,,,,,,,,,,,,,0.23
3353,GEV206_R0300_0411,64,50.33,RAL,UD2,0,LM,R0300,GE1,3.75,,,25.18,94.43,145,,35.00,,TG 5 phase I,I,29/07/2005,29/07/2005,PRSTT80,0.1,36.01,,,36.01,,,,,,,,381.34,,381.34,,,,#WAARDE!,,,20873,2,2,,,,,,,,,,3.35,,,,,,,,,,"100 kN EHS, RAL",,,,29.9,,"d, RT","OB_TG5_R011, OB_TG5_R007",,,,,,,,,,,,,,,,,1.73
3354,GEV206_R0300_0408,64,50.33,RAL,UD2,0,LM,R0300,GE1,3.81,,,25.16,95.86,145,,35.00,,TG 5 phase I,I,22/09/2005,22/09/2005,RSTT50,0.1,69.30,,69.30,53.84,,,,,,,,722.9292719,722.93,561.65,,,,#DELING.DOOR.0!,,,500,1,1,,,,,,,,,0.25,1.50,,,,,,,,,,"100 kN EHS, RAL",,,,,,"d, RT","OB_TG5_R011, OB_TG5_R007",,,,,,,,,,,,,,,,,0.09
3355,GEV206_R0300_0407,64,50.33,RAL,UD2,0,LM,R0300,GE1,3.77,,,25.22,95.08,145,,35.00,,TG 5 phase I,I,20/09/2005,20/09/2005,RSTT20,0.1,76.30,,76.30,53.97,,,,,,,,802.4821203,802.48,567.63,,,,#DELING.DOOR.0!,,,200,1,1,,,,,,,,,0.25,1.50,,,,,,,,,,"100 kN EHS, RAL",,,,26.8,,"d, RT","OB_TG5_R011, OB_TG5_R007",,,,,,,,,,,,,,,,,0.04
3356,GEV308_I1000_0023,200,50.41,UP,MD5,0,LM,I1000,GE2,3.99,26.24,26.23,26.23,104.58,350,150.00,,,TG 2 phase II,II,28/12/2005,28/12/2005,STT,,9.92,,9.92,,,,,,,,0.4717,94.8523881,94.85,,3.49,47.43,3.76,7213.11,,,1,,,,t,,,,,,,2,,,13.15,,,,,,0.0072,#DELING.DOOR.0!,"100 kN Mayes DH 100S, UP",d,h,n,,n,"d, RT",OB_TG2_R029,Deviation between the axial strain gauge readings,,,,,,,,,,,,,,,50,0.25
3357,GEV308_I1000_0022,200,50.41,UP,MD5,0,LM,I1000,GE2,4.00,26.19,25.99,26.09,104.36,350,150.00,,,TG 2 phase II,II,28/12/2005,28/12/2005,STT,,9.82,,9.82,,,,,,,,0.5138,94.11651974,94.12,,,47.06,3.57,7499.32,,,1,,,,t,,,,,,,2,,,12.55,,,,,,0.0075,#DELING.DOOR.0!,"100 kN Mayes DH 100S, UP",d,h,n,,n,"d, RT",OB_TG2_R029,Data acquisition stopped before end of test. Deviation between the axial strain gauge readings,,,,,,,,,,,,,,,50,0.25
3358,GEV308_I1000_0021,200,50.41,UP,MD5,0,LM,I1000,GE2,3.96,26.18,26.10,26.14,103.61,350,150.00,,,TG 2 phase II,II,28/12/2005,28/12/2005,STT,,9.38,,9.38,,,,,,,,0.5654,90.52765656,90.53,,3.29,45.26,3.72,6690.88,,,1,,,,t,,,,,,,2,,,13.53,,,,,,0.0067,#DELING.DOOR.0!,"100 kN Mayes DH 100S, UP",d,h,n,,n,"d, RT",OB_TG2_R029,Deviation between the axial strain gauge readings,,,,,,,,,,,,,,,50,0.25
