Repository: maanpandya/Fatigue-Life-Analysis-Composites

# Fatigue-Life-Analysis-Composites
Analyzing factors affecting fatigue life in composite laminates for wind energy applications

File: Data processing/optimatforpy.csv (part 29 of 35)
nr,Name,Plate,Fibre Volume Fraction,Lab,Laminate ,Cut angle ,Manufacturer,Geometry,Material,taverage,wmax,wmin,waverage,area,Lnominal,Lmeasured,Lgauge,Radius (waist),TG and phase,Phase,start date,end date,Test type,R-value1,Fmax,Ferror,Fstatic,Ffatigue,"Fmax, 90",epsmax,epsstatic,epsfatigue,eps90,eps45,Nu,smax,"smax,static","smax, fatigue",shear strain,shear strength,shear modulus (near other moduli),Torquemax,Torquefatigue,Torquestatic,Ncycles,level,levelcalc,Nspectrum,failure mode,runout,R-value2,Fmax2,epsmax2,smax2,Ncycles2,ratedisplacement,f,f2,Eit,Eic,Eft,Efc,"Elur,front","Elur, back",eps_max_t,eps_max_c,Machine,control,grip,ABG,Temp.,Temp. control,Environment,Reference document,Remarks,Invalid ,Bending ,Buckling ,Overheating,Tab failure ,Delaminated ,Incomplete measurement data ,Strain from E ,LUR,TEC,data delivered under name,Repair characteristics,Strain measurement equipment (long),Strain measurement equipment (short),Grip pressure,time per test
3359,GEV308_I1000_0020,200,50.41,UP,MD5,0,LM,I1000,GE2,3.93,26.26,26.20,26.24,103.21,350,150.00,,,TG 2 phase II,II,28/12/2005,28/12/2005,STT,,9.40,,9.40,,,,,,,,0.591,91.07585779,91.08,,2.48,45.54,3.84,6721.47,,,1,,,,t,,,,,,,2,,,13.55,,,,,,0.0067,#DELING.DOOR.0!,"100 kN Mayes DH 100S, UP",d,h,n,,n,"d, RT",OB_TG2_R029,Deviation between the axial strain gauge readings,,,,,,,,,,,,,,,50,0.25
3360,GEV308_I1000_0019,200,50.41,UP,MD5,0,LM,I1000,GE2,3.92,26.29,26.14,26.21,102.67,350,150.00,,,TG 2 phase II,II,28/12/2005,28/12/2005,STT,,9.33,,9.33,,,,,,,,0.5868,90.87465639,90.87,,2.47,45.44,4.06,6716.53,,,1,,,,t,,,,,,,2,,,13.53,,,,,,0.0067,#DELING.DOOR.0!,"100 kN Mayes DH 100S, UP",d,h,n,,n,"d, RT",OB_TG2_R029,,,,,,,,,,,,,,,,50,0.25
3361,GEV308_I1000_0180,185,0.00,UP,MD5,0,LM,I1000,GE2,4.06,25.07,25.05,25.06,101.83,250,150.00,,,TG 2 phase II,II,28/12/2005,28/12/2005,STT,,9.74,,9.74,,,,,,,,0.6179,95.65230485,95.65,,2.20,47.83,3.94,7397.70,,,1,,,,t,,,,,,,2,,,12.93,,,,,,0.0074,#DELING.DOOR.0!,"100 kN Mayes DH 100S, UP",d,h,n,,n,"d, RT",OB_TG2_R028,Deviation between the axial strain gauge readings,,,,,,,,,,,,,,,50,0.25
3362,GEV308_I1000_0179,185,0.00,UP,MD5,0,LM,I1000,GE2,4.08,25.05,25.04,25.04,102.09,250,150.00,,,TG 2 phase II,II,28/12/2005,28/12/2005,STT,,9.46,,9.46,,,,,,,,0.605,92.66032091,92.66,,2.37,46.33,3.94,7138.70,,,1,,,,t,,,,,,,2,,,12.98,,,,,,0.0071,#DELING.DOOR.0!,"100 kN Mayes DH 100S, UP",d,h,n,,n,"d, RT",OB_TG2_R028,Deviation between the axial strain gauge readings,,,,,,,,,,,,,,,50,0.25
3363,GEV308_I1000_0178,185,0.00,UP,MD5,0,LM,I1000,GE2,4.04,25.00,24.99,25.00,101.07,250,150.00,,,TG 2 phase II,II,28/12/2005,28/12/2005,STT,,9.54,,9.54,,,,,,,,0.5771,94.39016161,94.39,,3.16,47.20,3.81,7380.00,,,1,,,,t,,,,,,,2,,,12.79,,,,,,0.0074,#DELING.DOOR.0!,"100 kN Mayes DH 100S, UP",d,h,n,,n,"d, RT",OB_TG2_R028,,,,,,,,,,,,,,,,50,0.25
3364,GEV308_I1000_0177,185,0.00,UP,MD5,0,LM,I1000,GE2,4.07,24.91,24.84,24.86,101.19,250,150.00,,,TG 2 phase II,II,28/12/2005,28/12/2005,STT,,9.75,,9.75,,,,,,,,0.6432,96.34980811,96.35,,2.83,48.17,3.93,7332.56,,,1,,,,t,,,,,,,2,,,13.14,,,,,,0.0073,#DELING.DOOR.0!,"100 kN Mayes DH 100S, UP",d,h,n,,n,"d, RT",OB_TG2_R028,Deviation between the axial strain gauge readings,,,,,,,,,,,,,,,50,0.25
3365,GEV308_I1000_0176,185,0.00,UP,MD5,0,LM,I1000,GE2,4.09,25.08,25.07,25.07,102.47,250,150.00,,,TG 2 phase II,II,28/12/2005,28/12/2005,STT,,9.98,,9.98,,,,,,,,0.5775,97.37830477,97.38,,2.66,48.69,4.07,7382.74,,,1,,,,t,,,,,,,2,,,13.19,,,,,,0.0074,#DELING.DOOR.0!,"100 kN Mayes DH 100S, UP",d,h,n,,n,"d, RT",OB_TG2_R028,Deviation between the axial strain gauge readings,,,,,,,,,,,,,,,50,0.25
3366,GEV213_R0390_0570,112,55.05,UP,UD3,90,LM,R0390,GE1,6.22,25.20,25.16,25.18,156.68,145,35.00,,,TG 5 phase I,I,15/11/2005,15/11/2005,PRSTT50,10,-19.76,,,-19.76,,,,,,,,-126.11,,-126.11,,,,#WAARDE!,,,10601,2,2,,c,,,,,,,,2.73,,,,,,,,,,"100 kN Mayes DH 100S, UP","l, d",h,n,,fan in CA,"d, RT",OB_TG5_R009,Lab was not air-conditioned. Coupon from VUB,,,,,,,x,,,,,,,,50,1.08
3367,GEV213_R0390_0569,112,55.05,UP,UD3,90,LM,R0390,GE1,6.07,25.13,25.08,25.10,152.38,145,35.00,,,TG 5 phase I,I,02/11/2005,03/11/2005,RSTT50,10,7.52,,7.52,-18.15,,,,,,,,49.33807916,49.34,-119.12,,,,#DELING.DOOR.0!,,,100001,3,3,,t,,,,,,,,2.80,,,,,,,,,,"100 kN Mayes DH 100S, UP","l, d",h,n,,fan in CA,"d, RT",OB_TG5_R009,Coupon from VUB,,,,,,,x,,,,,,,,50,9.92
3368,GEV213_R0390_0568,112,55.05,UP,UD3,90,LM,R0390,GE1,6.04,25.14,25.10,25.12,151.83,145,35.00,,,TG 5 phase I,I,31/10/2005,03/11/2005,RSTT50,10,7.77,,7.77,-16.93,,,,,,,,51.18268903,51.18,-111.49,,,,#DELING.DOOR.0!,,,513005,3,3,,t,,,,,,,,3.20,,,,,,,,,,"100 kN Mayes DH 100S, UP","l, d",h,n,,fan in CA,"d, RT",OB_TG5_R009,Coupon from VUB,,,,,,,x,,,,,,,,50,44.53
3369,GEV213_R0390_0390,156,51.25,UP,UD3,90,LM,R0390,GE1,6.37,25.42,25.40,25.41,161.84,145,35.00,,,TG 5 phase I,I,18/11/2005,02/12/2005,RSTC50,10,-27.25,,-27.25,-20.41,,,,,,,,-168.3880463,-168.39,-126.11,,,,#DELING.DOOR.0!,,,25127,2,2,,c,,,,,,,,2.73,,,,,,,,,,"100 kN Mayes DH 100S, UP","l, d",h,n,,fan in CA,"d, RT",OB_TG5_R009,,,,,,,,x,,,,,,,,50,2.56
3370,GEV213_R0390_0388,156,51.25,UP,UD3,90,LM,R0390,GE1,6.25,25.31,25.27,25.30,158.19,145,35.00,,,TG 5 phase I,I,17/11/2005,18/11/2005,PRSTT50,10,-18.84,,,-18.84,,,,,,,,-119.12,,-119.12,,,,#WAARDE!,,,52794,2b,2b,,c,,,,,,,,2.80,,,,,,,,,,"100 kN Mayes DH 100S, UP",l,h,n,,fan,"d, RT",OB_TG5_R009,,,,,,,,x,,,,,,,,50,5.24
3371,GEV213_R0390_0387,156,51.25,UP,UD3,90,LM,R0390,GE1,6.32,25.37,25.36,25.36,160.30,145,35.00,,,TG 5 phase I,I,17/11/2005,17/11/2005,PRSTT50,10,-19.09,,,-19.09,,,,,,,,-119.12,,-119.12,,,,#WAARDE!,,,64076,2b,2b,,c,,,,,,,,2.80,,,,,,,,,,"100 kN Mayes DH 100S, UP",l,h,n,,fan,"d, RT",OB_TG5_R009,,,,,,,,x,,,,,,,,50,6.36
3372,GEV213_R0390_0386,156,51.25,UP,UD3,90,LM,R0390,GE1,6.24,25.38,25.36,25.37,158.41,145,35.00,,,TG 5 phase I,I,16/11/2005,02/12/2005,RSTC50,10,-25.19,,-25.19,-19.98,,,,,,,,-159.0261702,-159.03,-126.11,,,,#DELING.DOOR.0!,,,25001,2,2,,c,,,,,,,,2.73,,,,,,,,,,"100 kN Mayes DH 100S, UP","l, d",h,n,,fan in CA,"d, RT",OB_TG5_R009,,,,,,,,x,,,,,,,,50,2.54
3373,GEV213_R0390_0382,156,51.25,UP,UD3,90,LM,R0390,GE1,6.36,25.38,25.33,25.36,161.23,145,35.00,,,TG 5 phase I,I,24/10/2005,03/11/2005,RSTT50,10,8.09,,8.09,-17.98,,,,,,,,50.14691914,50.15,-111.50,,,,#DELING.DOOR.0!,,,513634,3,3,,t,,,,,,,,3.20,,,,,,,,,,"100 kN Mayes DH 100S, UP","l, d",h,n,,fan in CA,"d, RT",OB_TG5_R009,,,,,,,,x,,,,,,,,50,44.59
3374,GEV213_R0390_0381,156,51.25,UP,UD3,90,LM,R0390,GE1,6.32,25.36,25.33,25.34,160.25,145,35.00,,,TG 5 phase I,I,24/10/2005,24/10/2005,PRSTT50,10,-22.22,,,-22.22,,,,,,,,-138.63,,-138.63,,,,#WAARDE!,,,2193,1b,1b,,c,,,,,,,,1.66,,,,,,,,,,"100 kN Mayes DH 100S, UP",l,h,n,,fan,"d, RT",OB_TG5_R009,,,,,,,,x,,,,,,,,50,0.37
3375,GEV213_R0390_0380,156,51.25,UP,UD3,90,LM,R0390,GE1,6.32,25.36,25.33,25.34,160.09,145,35.00,,,TG 5 phase I,I,24/10/2005,24/10/2005,PRSTT50,10,-22.19,,,-22.19,,,,,,,,-138.63,,-138.63,,,,#WAARDE!,,,1465,1b,1b,,c,,,,,,,,2.26,,,,,,,,,,"100 kN Mayes DH 100S, UP",l,h,n,,fan,"d, RT",OB_TG5_R009,,,,,,,,x,,,,,,,,50,0.18
3376,GEV213_R0390_0379,156,51.25,UP,UD3,90,LM,R0390,GE1,6.31,25.29,25.27,25.28,159.52,145,35.00,,,TG 5 phase I,I,24/10/2005,24/10/2005,PRSTT50,10,-22.11,,,-22.11,,,,,,,,-138.63,,-138.63,,,,#WAARDE!,,,1064,1b,1b,,c,,,,,,,,2.73,,,,,,,,,,"100 kN Mayes DH 100S, UP",l,h,n,,fan,"d, RT",OB_TG5_R009,,,,,,,,x,,,,,,,,50,0.11
3377,GEV213_R0390_0378,156,51.25,UP,UD3,90,LM,R0390,GE1,6.28,25.39,25.36,25.37,159.43,145,35.00,,,TG 5 phase I,I,22/10/2005,22/10/2005,PRSTT50,10,-17.78,,,-17.78,,,,,,,,-111.49,,-111.49,,,,#WAARDE!,,,10467,3,3,,c,,,,,,,,3.20,,,,,,,,,,"100 kN Mayes DH 100S, UP",l,h,n,,fan,"d, RT",OB_TG5_R009,Too low fatigue life,x,,,,,,x,,,,,,,,50,0.91
3378,GEV213_R0390_0377,156,51.25,UP,UD3,90,LM,R0390,GE1,6.25,25.35,25.34,25.34,158.48,145,35.00,,,TG 5 phase I,I,21/10/2005,22/10/2005,PRSTT50,10,-17.67,,,-17.67,,,,,,,,-111.49,,-111.49,,,,#WAARDE!,,,293840,3,3,,c,,,,,,,,5.17,,,,,,,,,,"100 kN Mayes DH 100S, UP",l,h,n,,fan,"d, RT",OB_TG5_R009,,,,,,,,x,,,,,,,,50,15.79
3379,GEV213_R0390_0376,156,51.25,UP,UD3,90,LM,R0390,GE1,6.28,25.42,25.40,25.41,159.47,145,35.00,,,TG 5 phase I,I,20/10/2005,21/10/2005,PRSTT50,10,-17.78,,,-17.78,,,,,,,,-111.49,,-111.49,,,,#WAARDE!,,,333333,3,3,,c,,,,,,,,5.17,,,,,,,,,,"100 kN Mayes DH 100S, UP",l,h,n,,fan,"d, RT",OB_TG5_R009,Taring of DAQ was performed after closing the grips,,,,,,,x,,,,,,,,50,17.91
3380,GEV213_R0390_0375,156,51.25,UP,UD3,90,LM,R0390,GE1,6.22,25.37,25.36,25.37,157.87,145,35.00,,,TG 5 phase I,I,20/10/2005,03/11/2005,RSTT50,10,7.14,,7.14,-19.91,,,,,,,,45.21578534,45.22,-126.11,,,,#DELING.DOOR.0!,,,25119,2,2,,t,,,,,,,,3.20,,,,,,,,,,"100 kN Mayes DH 100S, UP","l, d",h,n,,fan in CA,"d, RT",OB_TG5_R009,,,,,,,,x,,,,,,,,50,2.18
3381,GEV213_R0390_0374,156,51.25,UP,UD3,90,LM,R0390,GE1,6.35,25.37,25.37,25.37,161.01,145,35.00,,,TG 5 phase I,I,20/10/2005,03/11/2005,RSTT50,10,7.23,,7.23,-20.31,,,,,,,,44.90266741,44.90,-126.11,,,,#DELING.DOOR.0!,,,25092,2,2,,t,,,,,,,,2.73,,,,,,,,,,"100 kN Mayes DH 100S, UP","l, d",h,n,,fan in CA,"d, RT",OB_TG5_R009,,,,,,,,x,,,,,,,,50,2.55
3382,GEV213_R0390_0373,156,51.25,UP,UD3,90,LM,R0390,GE1,6.26,25.40,25.38,25.39,158.92,145,35.00,,,TG 5 phase I,I,06/10/2005,03/11/2005,RSTT50,10,6.83,,6.83,-21.03,,,,,,,,42.96486965,42.96,-132.34,,,,#DELING.DOOR.0!,,,25000,2x,2x,,t,,,,,,,,2.00,,,,,,,,,,"100 kN Mayes DH 100S, UP","l, d",h,n,,fan in CA,"d, RT",OB_TG5_R009,,,,,,,,x,,,,,,,,50,3.47
3383,GEV213_R0390_0372,156,51.25,UP,UD3,90,LM,R0390,GE1,6.32,25.29,25.28,25.29,159.90,145,35.00,,,TG 5 phase I,I,04/10/2005,04/10/2005,PRSTT50,10,-21.15,,,-21.15,,,,,,,,-132.29,,-132.29,,,,#WAARDE!,,,4569,2x,2x,,c,,,,,,,,4.04,,,,,,,,,,"100 kN Mayes DH 100S, UP",l,h,n,,fan,"d, RT",OB_TG5_R009,"tested at higher load than intended, resulting in premature failure",x,,,x,,,x,,,,,,,,50,0.31
3384,GEV213_R0390_0371,156,51.25,UP,UD3,90,LM,R0390,GE1,6.37,25.39,25.35,25.36,161.48,145,35.00,,,TG 5 phase I,I,03/10/2005,03/10/2005,PRSTT50,10,-21.35,,,-21.35,,,,,,,,-132.20,,-132.20,,,,#WAARDE!,,,600,2x,2x,,c,,,,,,,,4.04,,,,,,,,,,"100 kN Mayes DH 100S, UP",l,h,n,,,"d, RT",OB_TG5_R009,"Fan not used; Tested at higher load than intended, resulting in premature failure",x,,,x,,,x,,,,,,,,50,0.04
3385,GEV213_R0390_0370,156,51.25,UP,UD3,90,LM,R0390,GE1,6.37,25.44,25.39,25.41,161.76,145,35.00,,,TG 5 phase I,I,06/10/2005,06/10/2005,PRSTT50,10,-23.34,,,-23.34,,,,,,,,-144.32,,-144.32,,,,#WAARDE!,,,2363,1x,1x,,c,,,,,,,,1.66,,,,,,,,,,"100 kN Mayes DH 100S, UP",l,h,n,,fan,"d, RT",OB_TG5_R009,"tested at higher load than intended, resulting in premature failure",,,,,,,x,,,,,,,,50,0.40
3386,GEV213_R0390_0369,156,51.25,UP,UD3,90,LM,R0390,GE1,6.34,25.38,25.36,25.37,160.76,145,35.00,,,TG 5 phase I,I,06/10/2005,06/10/2005,PRSTT50,10,-23.21,,,-23.21,,,,,,,,-144.39,,-144.39,,,,#WAARDE!,,,2340,1x,1x,,c,,,,,,,,1.66,,,,,,,,,,"100 kN Mayes DH 100S, UP",l,h,n,,fan,"d, RT",OB_TG5_R009,"tested at higher load than intended, resulting in premature failure",,,,,,,x,,,,,,,,50,0.39
3387,GEV213_R0390_0368,156,51.25,UP,UD3,90,LM,R0390,GE1,6.23,25.39,25.37,25.38,158.20,145,35.00,,,TG 5 phase I,I,06/10/2005,06/10/2005,PRSTT50,10,-20.94,,,-20.94,,,,,,,,-132.38,,-132.38,,,,#WAARDE!,,,13739,2x,2x,,c,,,,,,,,2.00,,,,,,,,,,"100 kN Mayes DH 100S, UP",l,h,n,,fan,"d, RT",OB_TG5_R009,"tested at higher load than intended, resulting in premature failure",,,,,,,x,,,,,,,,50,1.91
3388,GEV213_R0390_0367,156,51.25,UP,UD3,90,LM,R0390,GE1,6.23,25.36,25.33,25.35,157.99,145,35.00,,,TG 5 phase I,I,05/10/2005,05/10/2005,PRSTT50,10,-20.92,,,-20.92,,,,,,,,-132.38,,-132.38,,,,#WAARDE!,,,25055,2x,2x,,c,,,,,,,,2.00,,,,,,,,,,"100 kN Mayes DH 100S, UP",l,h,n,,fan,"d, RT",OB_TG5_R009,"Crashed during dismounting, before residual strength test",x,,,,,,x,,,,,,,,50,3.48
3389,GEV213_R0390_0366,156,51.25,UP,UD3,90,LM,R0390,GE1,6.26,25.33,25.29,25.31,158.44,145,35.00,,,TG 5 phase I,I,05/10/2005,05/10/2005,PRSTT50,10,-20.97,,,-20.97,,,,,,,,-132.36,,-132.36,,,,#WAARDE!,,,6784,2x,2x,,c,,,,,,,,2.73,,,,,,,,,,"100 kN Mayes DH 100S, UP",l,h,n,,fan,"d, RT",OB_TG5_R009,"tested at higher load than intended, resulting in premature failure",,,,,,,x,,,,,,,,50,0.69
3390,GEV213_R0390_0365,156,51.25,UP,UD3,90,LM,R0390,GE1,6.27,25.35,25.32,25.33,158.84,145,35.00,,,TG 5 phase I,I,05/10/2005,05/10/2005,PRSTT50,10,-21.02,,,-21.02,,,,,,,,-132.34,,-132.34,,,,#WAARDE!,,,18156,2x,2x,,c,,,,,,,,2.73,,,,,,,,,,"100 kN Mayes DH 100S, UP",l,h,n,,fan,"d, RT",OB_TG5_R009,"tested at higher load than intended, resulting in premature failure",,,,,,,x,,,,,,,,50,1.85
3391,GEV213_R0390_0344,112,55.05,UP,UD3,90,LM,R0390,GE1,6.04,25.15,25.13,25.14,151.78,145,35.00,,,TG 5 phase I,I,22/11/2005,02/12/2005,RSTC50,10,-26.26,,-26.26,-16.92,,,,,,,,-172.9850276,-172.99,-111.50,,,,#DELING.DOOR.0!,,,500000,3,3,,c,,,,,,,,3.20,,,,,,,,,,"100 kN Mayes DH 100S, UP","l, d",h,n,,fan in CA,"d, RT",OB_TG5_R009,,,,,,,,x,,,,,,,,50,43.40
3392,GEV213_R0390_0342,112,55.05,UP,UD3,90,LM,R0390,GE1,6.07,25.04,25.00,25.01,151.75,145,35.00,,,TG 5 phase I,I,22/11/2005,02/12/2005,RSTC50,10,-25.27,,-25.27,-18.08,,,,,,,,-166.5133907,-166.51,-119.12,,,,#DELING.DOOR.0!,,,103219,2b,2b,,c,,,,,,,,2.80,,,,,,,,,,"100 kN Mayes DH 100S, UP","l, d",h,n,,fan in CA,"d, RT",OB_TG5_R009,RS test was interrupted once due to overheating of the test rig,,,,,,,x,,,,,,,,50,10.24
3393,GEV213_R0390_0335,112,55.05,UP,UD3,90,LM,R0390,GE1,6.12,25.04,25.02,25.03,153.25,145,35.00,,,TG 5 phase I,I,29/10/2005,30/10/2005,PRSTT50,10,-17.09,,,-17.09,,,,,,,,-111.49,,-111.49,,,,#WAARDE!,,,346190,3,3,,c,,,,,,,,3.20,,,,,,,,,,"100 kN Mayes DH 100S, UP",l,h,n,,fan,"d, RT",OB_TG5_R009,,,,,,,,x,,,,,,,,50,30.05
3394,GEV213_R0390_0334,112,55.05,UP,UD3,90,LM,R0390,GE1,6.05,24.94,24.91,24.92,150.70,145,35.00,,,TG 5 phase I,I,27/10/2005,03/11/2005,RSTT50,10,5.81,,5.81,-17.95,,,,,,,,38.54599161,38.55,-119.12,,,,#DELING.DOOR.0!,,,102000,2b,2b,,t,,,,,,,,2.80,,,,,,,,,,"100 kN Mayes DH 100S, UP","l, d",h,n,,fan in CA,"d, RT",OB_TG5_R009,,,,,,,,x,,,,,,,,50,10.12
3395,GEV213_R0390_0333,112,55.05,UP,UD3,90,LM,R0390,GE1,6.15,25.13,25.09,25.12,154.55,145,35.00,,,TG 5 phase I,I,24/10/2005,24/10/2005,PRSTT50,10,-21.43,,,-21.43,,,,,,,,-138.63,,-138.63,,,,#WAARDE!,,,2349,1b,1b,,c,,,,,,,,1.66,,,,,,,,,,"100 kN Mayes DH 100S, UP",l,h,n,,fan,"d, RT",OB_TG5_R009,,,,,,,,,,,,,,,,50,0.39
3396,GEV213_R0390_0332,112,55.05,UP,UD3,90,LM,R0390,GE1,6.18,24.94,24.82,24.88,153.74,145,35.00,,,TG 5 phase I,I,24/10/2005,03/11/2005,RSTT50,10,6.85,,6.85,-21.31,,,,,,,,44.54,44.54,-138.63,,,,#DELING.DOOR.0!,,,2499,1b,1b,,t,,,,,,,,1.66,,,,,,,,,,"100 kN Mayes DH 100S, UP","l, d",h,n,,fan in CA,"d, RT",OB_TG5_R009,,,,,,,,,,,,,,,,50,0.42
3397,GEV213_R0390_0331,112,55.05,UP,UD3,90,LM,R0390,GE1,6.15,25.07,25.05,25.06,154.01,145,35.00,,,TG 5 phase I,I,24/10/2005,24/10/2005,PRSTT50,10,-21.35,,,-21.35,,,,,,,,-138.63,,-138.63,,,,#WAARDE!,,,709,1b,1b,,c,,,,,,,,1.66,,,,,,,,,,"100 kN Mayes DH 100S, UP",l,h,n,,fan,"d, RT",OB_TG5_R009,,,,,,,,,,,,,,,,50,0.12
3398,GEV213_R0390_0309,112,55.05,UP,UD3,90,LM,R0390,GE1,6.00,25.21,25.19,25.20,151.28,145,35.00,,,TG 5 phase I,I,30/11/2005,02/12/2005,RSTC50,10,-25.29,,-25.29,-16.87,,,,,,,,-167.1822532,-167.18,-111.49,,,,#DELING.DOOR.0!,,,500425,3,3,,c,,,,,,,,3.20,,,,,,,,,,"100 kN Mayes DH 100S, UP","l, d",h,n,,fan in CA,"d, RT",OB_TG5_R009,,,,,,,,x,,,,,,,,50,43.44
3399,GEV213_R0390_0308,112,55.05,UP,UD3,90,LM,R0390,GE1,6.20,25.11,25.03,25.07,155.35,145,35.00,,,TG 5 phase I,I,30/11/2005,02/12/2005,RSTC50,10,-27.32,,-27.32,-18.51,,,,,,,,-175.8604686,-175.86,-119.12,,,,#DELING.DOOR.0!,,,101111,2b,2b,,c,,,,,,,,2.80,,,,,,,,,,"100 kN Mayes DH 100S, UP","l, d",h,n,,fan in CA,"d, RT",OB_TG5_R009,,,,,,,,x,,,,,,,,50,10.03
3400,GEV213_R0390_0298,112,55.05,UP,UD3,90,LM,R0390,GE1,6.07,25.03,24.97,24.99,151.77,145,35.00,,,TG 5 phase I,I,28/11/2005,30/11/2005,PRSTC50,10,-16.92,,,-16.92,,,,,,,,-111.50,,-111.50,,,,#WAARDE!,,,327672,3,3,,c,,,,,,,,3.20,,,,,,,,,,"100 kN Mayes DH 100S, UP",l,h,n,,fan,"d, RT",OB_TG5_R009,,,,,,,,x,,,,,,,,50,28.44
3401,GEV213_R0390_0292,112,55.05,UP,UD3,90,LM,R0390,GE1,6.02,25.30,25.29,25.30,152.20,145,35.00,,,TG 5 phase I,I,28/11/2005,28/11/2005,PRSTC50,10,-18.13,,,-18.13,,,,,,,,-119.12,,-119.12,,,,#WAARDE!,,,93690,2b,2b,,c,,,,,,,,2.80,,,,,,,,,,"100 kN Mayes DH 100S, UP",l,h,n,,fan,"d, RT",OB_TG5_R009,,,,,,,,x,,,,,,,,50,9.29
3402,GEV213_R0390_0278,112,55.05,UP,UD3,90,LM,R0390,GE1,6.10,25.16,25.08,25.11,153.28,145,35.00,,,TG 5 phase I,I,26/10/2005,26/10/2005,PRSTT50,10,-21.25,,,-21.25,,,,,,,,-138.63,,-138.63,,,,#WAARDE!,,,1523,1b,1b,,c,,,,,,,,1.66,,,,,,,,,,"100 kN Mayes DH 100S, UP",l,h,n,,fan,"d, RT",OB_TG5_R009,,,,,,,,x,,,,,,,,50,0.26
3403,GEV208_I1000_0155,178,0.00,UP,MD3,0,LM,I1000,GE1,3.76,25.08,24.82,24.94,93.70,250,150.00,,,TG 2 phase I,I,25/08/2005,25/08/2005,NW RSTT50,,9.56,,9.62,9.56,,,,,,,,102.00,102.63,102.00,,,,,,,95472,1,1,2,t,,,,,,,2,13.29 kN/s,,14.04,,13.29,,,,0.0073,#DELING.DOOR.0!,"ST on 100 kN MAYES and VA on 250 kN MTS, UP","l, d",h,n,,fan,"d, RT",OB_TG2_R031,,,,,,,,,,,,,,,,50,#WAARDE!
3404,GEV208_I1000_0154,178,0.00,UP,MD3,0,LM,I1000,GE1,3.75,25.10,24.93,25.03,93.86,250,150.00,,,TG 2 phase I,I,24/08/2005,25/08/2005,NW RSTT50,,9.57,,9.86,9.57,,,,,,,,102.00,105.01,102.00,,,,,,,95472,1,1,2,t,,,,,,,2,13.31 kN/s,,15.02,,13.51,,,,0.0068,#DELING.DOOR.0!,"ST on 100 kN MAYES and VA on 250 kN MTS, UP","l, d",h,n,,fan,"d, RT",OB_TG2_R031,,,,,,,,,,,,,,,,50,#WAARDE!
3405,GEV208_I1000_0153,178,0.00,UP,MD3,0,LM,I1000,GE1,3.79,25.11,24.96,25.05,95.01,250,150.00,,,TG 2 phase I,I,24/08/2005,24/08/2005,NW RSTT50,,9.69,,9.97,9.69,,,,,,,,102.00,104.90,102.00,,,,,,,95472,1,1,2,t,,,,,,,2,13.48 kN/s,,14.68,,12.37,,,,0.0069,#DELING.DOOR.0!,"ST on 100 kN MAYES and VA on 250 kN MTS, UP","l, d",h,n,,fan,"d, RT",OB_TG2_R031,,,,,,,,,,,,,,,,50,#WAARDE!
3406,GEV208_I1000_0152,178,0.00,UP,MD3,0,LM,I1000,GE1,3.75,25.05,24.90,24.98,93.76,250,150.00,,,TG 2 phase I,I,23/08/2005,23/08/2005,NW RSTT50,,9.56,,9.73,9.56,,,,,,,,102.00,103.78,102.00,,,,,,,95472,1,1,2,t,,,,,,,2,13.30 kN/s,,14.06,,12.92,,,,0.0073,#DELING.DOOR.0!,"ST on 100 kN MAYES and VA on 250 kN MTS, UP","l, d",h,n,,fan,"d, RT",OB_TG2_R031,,,,,,,,,,,,,,,,50,#WAARDE!
3407,GEV208_I1000_0151,178,0.00,UP,MD3,0,LM,I1000,GE1,3.75,25.15,24.99,25.08,94.14,250,150.00,,,TG 2 phase I,I,22/08/2005,23/08/2005,NW RSTT50,,9.04,,10.05,9.04,,,,,,,,96.00,106.70,96.00,,,,,,,238680,2,2,5,t,,,,,,,2,14.19 kN/s,,14.21,,13.23,,,,0.0068,#DELING.DOOR.0!,"ST on 100 kN MAYES and VA on 250 kN MTS, UP","l, d",h,n,,fan,"d, RT",OB_TG2_R031,,,,,,,,,,,,,,,,50,#WAARDE!
3408,GEV208_I1000_0150,178,0.00,UP,MD3,0,LM,I1000,GE1,3.76,25.05,24.92,24.98,93.94,250,150.00,,,TG 2 phase I,I,21/08/2005,22/08/2005,NW RSTT50,,9.02,,9.97,9.02,,,,,,,,96.00,106.14,96.00,,,,,,,238680,2,2,5,t,,,,,,,2,14.16 kN/s,,14.23,,12.71,,,,0.0067,#DELING.DOOR.0!,"ST on 100 kN MAYES and VA on 250 kN MTS, UP","l, d",h,n,,fan,"d, RT",OB_TG2_R031,,,,,,,,,,,,,,,,50,#WAARDE!
3409,GEV208_I1000_0149,178,0.00,UP,MD3,0,LM,I1000,GE1,3.74,25.10,24.98,25.05,93.78,250,150.00,,,TG 2 phase I,I,20/08/2005,21/08/2005,NW RSTT50,,9.00,,9.72,9.00,,,,,,,,96.00,103.60,96.00,,,,,,,238680,2,2,5,t,,,,,,,2,14.14 kN/s,,14.03,,12.58,,,,0.0068,#DELING.DOOR.0!,"ST on 100 kN MAYES and VA on 250 kN MTS, UP","l, d",h,n,,fan,"d, RT",OB_TG2_R031,,,,,,,,,,,,,,,,50,#WAARDE!
3410,GEV208_I1000_0148,178,0.00,UP,MD3,0,LM,I1000,GE1,3.72,25.06,24.91,24.98,92.93,250,150.00,,,TG 2 phase I,I,18/08/2005,19/08/2005,NW RSTT50,,8.92,,9.06,8.92,,,,,,,,96.00,97.45,96.00,,,,#DELING.DOOR.0!,,,238680,2,2,5,t,,,,,,,2,14.01 kN/s,,,,11.78,,,,,,"ST on 100 kN MAYES and VA on 250 kN MTS, UP","l, d",h,n,,fan,"d, RT",OB_TG2_R031,error in data acquisition for initial modulus,,,,,,,,,,,,,,,50,#WAARDE!
3411,GEV208_I1000_0147,178,0.00,UP,MD3,0,LM,I1000,GE1,3.74,25.11,24.98,25.06,93.64,250,150.00,,,TG 2 phase I,I,19/08/2005,20/08/2005,NW RSTT50,,8.99,,10.17,8.99,,,,,,,,96.00,108.57,96.00,,,,,,,238680,2,2,5,t,,,,,,,2,14.12 kN/s,,13.78,,12.83,,,,0.0070,#DELING.DOOR.0!,"ST on 100 kN MAYES and VA on 250 kN MTS, UP","l, d",h,n,,fan,"d, RT",OB_TG2_R031,,,,,,,,,,,,,,,,50,#WAARDE!
3412,GEV208_I1000_0146,178,0.00,UP,MD3,0,LM,I1000,GE1,3.76,25.09,24.98,25.04,94.14,250,150.00,,,TG 2 phase I,I,15/08/2005,16/08/2005,NW,,9.60,,,9.60,,,,,,,,102.00,,102.00,,,,#WAARDE!,,,238565,1,1,4.997590917,t,,,,,,,,,,,,,,,,,,"250 kN MTS, UP",l,h,n,,fan,"d, RT",OB_TG2_R031,error in modulus measurement,,,,,,,,,,,,,,,50,
3413,GEV208_I1000_0145,178,0.00,UP,MD3,0,LM,I1000,GE1,3.76,24.92,24.01,24.57,92.31,250,150.00,,,TG 2 phase I,I,13/08/2005,15/08/2005,NW,,9.42,,,9.42,,,,,,,,102.00,,102.00,,,,#WAARDE!,,,286420,1,1,6.00007332,t,,,,,,,,13.35 kN/s,,,,,,,,,,"250 kN MTS, UP",l,h,n,,fan,"d, RT",OB_TG2_R031,error in modulus measurement,,,,,,,,,,,,,,,50,#WAARDE!
3414,GEV208_I1000_0144,178,0.00,UP,MD3,0,LM,I1000,GE1,3.74,24.65,24.64,24.64,92.25,250,150.00,,,TG 2 phase I,I,12/08/2005,13/08/2005,NW,,9.41,,,9.41,,,,,,,,102.00,,102.00,,,,#WAARDE!,,,298452,1,1,6.252141445,t,,,,,,,,13.10 kN/s,,,,,,,,,,"250 kN MTS, UP",l,h,n,,fan,"d, RT",OB_TG2_R031,error inmodulus measurement - Interrupted once,,,,,,,,,,,,,,,50,#WAARDE!
3415,GEV208_I1000_0143,178,0.00,UP,MD3,0,LM,I1000,GE1,3.73,25.02,24.88,24.96,93.00,250,150.00,,,TG 2 phase I,I,10/08/2005,12/08/2005,NW,,9.49,,,9.49,,,,,,,,102.00,,102.00,,,,#WAARDE!,,,190947,1,1,4.000062846,t,,,,,,,,13.09 kN/s,,,,,,,,,,"250 kN MTS, UP",l,h,n,,fan,"d, RT",OB_TG2_R031,error in modulus measurement,,,,,,,,,,,,,,,50,#WAARDE!
3416,GEV208_I1000_0142,178,0.00,UP,MD3,0,LM,I1000,GE1,3.75,25.05,24.97,25.01,93.88,250,150.00,,,TG 2 phase I,I,09/08/2005,10/08/2005,NW,,9.58,,,9.58,,,,,,,,102.00,,102.00,,,,#WAARDE!,,,190442,1,1,3.989483828,t,,,,,,,,13.19 kN/s,,,,,,,,,,"250 kN MTS, UP",l,h,n,,fan,"d, RT",OB_TG2_R031,error in modulus measurement,,,,,,,,,,,,,,,50,#WAARDE!
3417,GEV208_I1000_0141,178,0.00,UP,MD3,0,LM,I1000,GE1,3.74,25.12,24.98,25.06,93.80,250,150.00,,,TG 2 phase I,I,07/08/2005,09/08/2005,NW,,9.00,,,9.00,,,,,,,,96.00,,96.00,,,,#WAARDE!,,,451075,2,2,9.449367354,t,,,,,,,,13.32 kN/s,,,,,,,,,,"250 kN MTS, UP",l,h,n,,fan,"d, RT",OB_TG2_R031,error in modulus measurement,,,,,,,,,,,,,,,50,#WAARDE!
3418,GEV208_I1000_0140,178,0.00,UP,MD3,0,LM,I1000,GE1,3.75,25.02,24.97,24.99,93.73,250,150.00,,,TG 2 phase I,I,04/08/2005,06/08/2005,NW,,8.99,,,8.99,,,,,,,,95.87,,95.87,,,,#WAARDE!,,,470400,2,2,9.854198089,t,,,,,,,,14.14 kN/s,,,,,,,,,,"250 kN MTS, UP",l,h,n,,fan,"d, RT",OB_TG2_R031,error in modulus measurement,,,,,,,,,,,,,,,50,#WAARDE!
3419,GEV208_I1000_0139,178,0.00,UP,MD3,0,LM,I1000,GE1,3.74,25.12,24.94,25.04,93.47,250,150.00,,,TG 2 phase I,I,03/08/2005,04/08/2005,NW,,8.99,,,8.99,,,,,,,,96.17,,96.17,,,,#WAARDE!,,,379143,2,2,7.942485755,t,,,,,,,,14.11 kN/s,,,,,,,,,,"250 kN MTS, UP",l,h,n,,fan,"d, RT",OB_TG2_R031,error in modulus measurement,,,,,,,,,,,,,,,50,#WAARDE!
3420,GEV208_I1000_0138,178,0.00,UP,MD3,0,LM,I1000,GE1,3.76,25.00,24.81,24.91,93.74,250,150.00,,,TG 2 phase I,I,31/07/2005,02/08/2005,NW,,8.99,,,8.99,,,,,,,,95.92,,95.92,,,,#WAARDE!,,,524197,2,2,10.98115678,t,,,,,,,,14.11 kN/s,,,,,,,,,,"250 kN MTS, UP",l,h,n,,fan,"d, RT",OB_TG2_R031,error in modulus measurement,,,,,,,,,,,,,,,50,#WAARDE!
3421,GEV208_I1000_0137,178,0.00,UP,MD3,0,LM,I1000,GE1,3.77,25.10,24.83,24.98,94.17,250,150.00,,,TG 2 phase I,I,25/07/2005,29/07/2005,NW,,8.46,,,8.46,,,,,,,,89.88,,89.88,,,,#WAARDE!,,,1239719,2,2,25.9703159,t,,,,,,,,14.12 kN/s,,,,,,,,,,"250 kN MTS, UP",l,h,n,,fan,"d, RT",OB_TG2_R031,error in modulus measurement,,,,,,,,,,,,,,,50,#WAARDE!
3422,GEV206_R0300_0103,24,50.92,UP,UD2,0,LM,R0300,GE1,3.92,24.74,24.69,24.71,96.95,145,35.00,,,TG 1 phase I,I,11/08/2005,13/08/2005,NW,,31.62,,,31.62,,,,,,,,326.12,,326.12,,,,#WAARDE!,,,2291027,3,3,47.99368401,t,,,,,,,,366.70 kN/s,,39.79,,,,,,,,"250 kN MTS, UP",l,h,n,,fan,"d, RT",OB_TG2_R031,,,,,,,,,,,,,,,,120,#WAARDE!
3423,GEV206_R0300_0101,24,50.92,UP,UD2,0,LM,R0300,GE1,3.88,24.76,24.66,24.72,95.98,145,35.00,,,TG 1 phase I,I,09/08/2005,11/08/2005,NW,,31.62,,,31.62,,,,,,,,329.47,,329.47,,,,#WAARDE!,,,2044924,3,3,42.83818292,t,,,,,,,,366.80 kN/s,,38.46,,,,,,,,"250 kN MTS, UP",l,h,n,,fan,"d, RT",OB_TG2_R031,,,,,,,,,,,,,,,,120,#WAARDE!
3424,GEV206_R0300_0100,24,50.92,UP,UD2,0,LM,R0300,GE1,3.83,24.94,24.93,24.94,95.59,145,35.00,,,TG 1 phase I,I,04/08/2005,07/08/2005,NW,,31.91,,,31.91,,,,,,,,333.77,,333.77,,,,#WAARDE!,,,3173191,3,3,66.47375147,t,,,,,,,,370.06 kN/s,,38.60,,,,,,,,"250 kN MTS, UP",l,h,n,,fan,"d, RT",OB_TG2_R031,,,,,,,,,,,,,,,,120,#WAARDE!
3425,GEV206_R0300_0809,96,0.00,UP,UD2,0,LM,R0300,GE1,3.79,25.26,25.19,25.23,95.69,145,35.00,,,TG 1 phase I,I,24/06/2005,02/07/2005,W,,34.02,,,34.02,,,,,,,,355.52,,355.52,,,,#WAARDE!,,,11463957,3,3,86.38254409,t,,,,,,,,374.36 kN/s,,37.80,,,,,,,,"250 kN MTS, UP",l,h,n,,fan,"d, RT",OB_TG2_R031,,,,,,,,,,,,,,,,120,#WAARDE!
3426,GEV206_R0300_0099,24,50.92,UP,UD2,0,LM,R0300,GE1,3.83,24.92,24.91,24.91,95.33,145,35.00,,,TG 1 phase I,I,12/09/2005,19/09/2005,W,,36.15,,,36.15,,,,,,,,379.23,,379.23,,,,#WAARDE!,,,7980063,2,2,60.13090802,t,,,,,,,,344.80 kN/s,,38.14,,,,,,,,"250 kN MTS, UP",l,h,n,,fan,"d, RT",OB_TG2_R031,,,,,,,,,,,,,,,,120,#WAARDE!
3427,GEV206_R0300_0098,24,50.92,UP,UD2,0,LM,R0300,GE1,3.91,24.95,24.89,24.92,97.44,145,35.00,,,TG 1 phase I,I,06/09/2005,10/09/2005,W,,36.16,,,36.16,,,,,,,,371.15,,371.15,,,,#WAARDE!,,,4052691,2,2,30.53759847,t,,,,,,,,344.89 kN/s,,37.55,,,,,,,,"250 kN MTS, UP",l,h,n,,fan,"d, RT",OB_TG2_R031,,,,,,,,,,,,,,,,120,#WAARDE!
3428,GEV206_R0300_0097,24,50.92,UP,UD2,0,LM,R0300,GE1,3.83,24.94,24.80,24.86,95.21,145,35.00,,,TG 1 phase I,I,21/06/2005,29/06/2005,W,,36.08,,,36.08,,,,,,,,378.90,,378.90,,,,#WAARDE!,,,6188869,2,2,46.63400685,t,,,,,,,,344.06 kN/s,,37.46,,,,,,,,"250 kN MTS, UP",l,h,n,,fan,"d, RT",OB_TG2_R031,Interrupted once (3 days gap),,,,,,,,,,,,,,,120,#WAARDE!
3429,GEV207_S4000_0205,1015,#N/B,CRES,MD2,0,GAMESA,S4000,GE1,8.92,25.08,24.52,24.82,221.33,610,500.00,,,TG 4 phase I,I,01/11/2005,01/11/2005,STT,,63.59,,63.59,,,1.31,1.31,,,,,287.30,287.30,,,,,11688.49,,,1,,,,,,,,,,,4,,,24.58,,,,,,0.0117,#DELING.DOOR.0!,"250 kN MTS, CRES",d,h,n,,n,"d, RT",,"bending at 1500με=38.38%, Et is the average from 28.67GPa and 21.44GPa, strain at failure is average from 1.4114% and 1.2044%",,x,,,,,,,,,,"1:50, 2/3",,,140,0.25
3430,GEV207_S4000_0204,1015,#N/B,CRES,MD2,0,GAMESA,S4000,GE1,9.14,25.24,24.94,25.06,229.14,610,500.00,,,TG 4 phase I,I,01/11/2005,01/11/2005,STT,,74.46,,74.46,,,1.74,1.74,,,,,324.94,324.94,,,,,13522.22,,,1,,,,,,,,,,,4,,,24.03,,,,,,0.0135,#DELING.DOOR.0!,"250 kN MTS, CRES",d,h,n,,n,"d, RT",,"bending at 1500με=34.59%, Et is the average from 27.05GPa and 21.56GPa, strain at failure is average from 1.8979% and 1.5802%",,x,,,,,,,,,,"1:50, 2/3",,,140,0.25
3431,GEV207_S4000_0203,1015,#N/B,CRES,MD2,0,GAMESA,S4000,GE1,8.65,25.04,24.78,24.92,215.69,610,500.00,,,TG 4 phase I,I,01/11/2005,01/11/2005,STT,,67.28,,67.28,,,1.46,1.46,,,,,311.94,311.94,,,,,12095.23,,,1,,,,,,,,,,,4,,,25.79,,,,,,0.0121,#DELING.DOOR.0!,"250 kN MTS, CRES",d,h,n,,n,"d, RT",,"bending at 1500με=36.93%, Et is the average from 30.36GPa and 22.36GPa, strain at failure is average from 1.4677% and 1.4563%",,x,,,,,,,,,,"1:50, 2/3",,,140,0.25
3432,GEV207_S3400_0205,1004,#N/B,CRES,MD2,0,GAMESA,S3400,GE1,8.78,24.80,24.52,24.67,216.60,610,500.00,,,TG 4 phase I,I,03/11/2005,03/11/2005,STT,,57.92,,57.92,,,1.23,1.23,,,,,267.40,267.40,,,,,11254.17,,,1,,,,,,,,,,,4,,,23.76,,,,,,0.0113,#DELING.DOOR.0!,"250 kN MTS, CRES",d,h,n,,n,"d, RT",,"bending at 1500με=1.229%, Et is the average from 22.86GPa and 24.74GPa, strain at failure is average from 1.2899% and 1.1649%",,x,,,,,,,,,,"1:75, 2/3",,,140,0.25
3433,GEV207_S4300_0204,1012,#N/B,CRES,MD2,0,GAMESA,S4300,GE1,8.80,25.12,25.03,25.08,220.75,610,500.00,,,TG 4 phase I,I,01/11/2005,01/11/2005,STT,,70.80,,70.80,,,1.08,1.08,,,,,320.71,320.71,,,,,10365.55,,,1,,,,,,,,,,,4,,,30.94,,,,,,0.0104,#DELING.DOOR.0!,"250 kN MTS, CRES",d,h,n,,n,"d, RT",,"Tab fialure (slipping)bending at 1500με=12.691%, Et is the average from 33.27GPa and 28.91GPa, strain at failure is average from 1.0318% and 1.1336%",,x,,,,,,,,,,"1:75, 1/3",,,140,0.25
3434,GEV207_S4300_0202,1012,#N/B,CRES,MD2,0,GAMESA,S4300,GE1,8.50,25.18,25.02,25.10,213.23,610,500.00,,,TG 4 phase I,I,01/11/2005,01/11/2005,STT,,82.11,,82.11,,,1.26,1.26,,,,,385.07,385.07,,,,,12170.20,,,1,,,,,,,,,,,4,,,31.64,,,,,,0.0122,#DELING.DOOR.0!,"250 kN MTS, CRES",d,h,n,,n,"d, RT",,"bending at 1500με=9.98%, Et is the average from 33.37GPa and 30.08GPa, strain at failure is average from 1.2308% and 1.2967%",,x,,,,,,,,,,"1:75, 1/3",,,140,0.25
3435,GEV207_S4100_0205,1010,#N/B,CRES,MD2,0,GAMESA,S4100,GE1,7.95,24.98,24.78,24.86,197.69,610,500.00,,,TG 4 phase I,I,08/11/2005,08/11/2005,STT,,81.38,,81.38,,,1.28,1.28,,,,,411.68,411.68,,,,,12019.85,,,1,,,,,,,,,,,4,,,34.25,,,,,,0.0120,#DELING.DOOR.0!,"250 kN MTS, CRES",d,h,n,,n,"d, RT",,"bending at 1500με=12.58%, Et is the average from 38.58GPa and 30.80GPa, strain at failure is average from 1.1602% and 1.4052%",,x,,,,,,,,,,"1:50, 1/3",,,140,0.25
3436,GEV207_S4100_0204,1010,#N/B,CRES,MD2,0,GAMESA,S4100,GE1,8.04,24.91,24.47,24.68,198.36,610,500.00,,,TG 4 phase I,I,08/11/2005,08/11/2005,STT,,81.65,,81.65,,,1.35,1.35,,,,,411.62,411.62,,,,,12534.10,,,1,,,,,,,,,,,4,,,32.84,,,,,,0.0125,#DELING.DOOR.0!,"250 kN MTS, CRES",d,h,n,,n,"d, RT",,"bending at 1500με=12.6%, Et is the average from 37.55GPa and 29.18GPa, strain at failure is average from 1.1968% and 1.4940%",,x,,,,,,,,,,"1:50, 1/3",,,140,0.25
3437,GEV207_S4100_0203,1010,#N/B,CRES,MD2,0,GAMESA,S4100,GE1,7.99,25.15,24.41,24.77,197.93,610,500.00,,,TG 4 phase I,I,08/11/2005,08/11/2005,STT,,80.77,,80.77,,,1.33,1.33,,,,,408.05,408.05,,,,,12436.79,,,1,,,,,,,,,,,4,,,32.81,,,,,,0.0124,#DELING.DOOR.0!,"250 kN MTS, CRES",d,h,n,,n,"d, RT",,"bending at 1500με=17.5%, Et is the average from 38.66GPa and 28.49GPa, strain at failure is average from 1.188% and 1.4806%",,x,,,,,,,,,,"1:50, 1/3",,,140,0.25
3438,GEV207_S4100_0202,1010,#N/B,CRES,MD2,0,GAMESA,S4100,GE1,8.03,25.04,24.68,24.87,199.82,610,500.00,,,TG 4 phase I,I,08/11/2005,08/11/2005,STT,,79.19,,79.19,,,1.28,1.28,,,,,396.32,396.32,,,,,12014.79,,,1,,,,,,,,,,,4,,,32.99,,,,,,0.0120,#DELING.DOOR.0!,"250 kN MTS, CRES",d,h,n,,n,"d, RT",,"bending at 1500με=15.9%, Et is the average from 37.86GPa and 29.22GPa, strain at failure is average from 1.1478% and 1.4074%",,x,,,,,,,,,,"1:50, 1/3",,,140,0.25
3439,GEV207_S4900_0205,1014,#N/B,CRES,MD2,0,GAMESA,S4900,GE1,8.33,25.33,25.27,25.31,210.75,610,500.00,,,TG 4 phase I,I,01/11/2005,01/11/2005,STT,,72.96,,72.96,,,1.68,1.68,,,,,346.19,346.19,,,,,13556.94,,,1,,,,,,,,,,,4,,,25.54,,,,,,0.0136,#DELING.DOOR.0!,"250 kN MTS, CRES",d,h,n,,n,"d, RT",,"bending at 1500με=32.6%, Et is the average from 29.26GPa and 22.60GPa, strain at failure is average from 1.6435% and 1.7178%",,x,,,,,,,,,,"1:50, 1/3",,,140,0.25
3440,GEV207_S4900_0204,1014,#N/B,CRES,MD2,0,GAMESA,S4900,GE1,8.68,24.96,24.92,24.94,216.49,610,500.00,,,TG 4 phase I,I,01/11/2005,01/11/2005,STT,,75.66,,75.66,,,1.64,1.64,,,,,349.48,349.48,,,,,13956.87,,,1,,,,,,,,,,,4,,,25.04,,,,,,0.0140,#DELING.DOOR.0!,"250 kN MTS, CRES",d,h,n,,n,"d, RT",,"bending at 1500με=25.9%, Et is the average from 27.30GPa and 23.08GPa, strain at failure is average from 1.6836% and 1.5987%",,x,,,,,,,,,,"1:50, 1/3",,,140,0.25
3441,GEV207_S4900_0203,1014,#N/B,CRES,MD2,0,GAMESA,S4900,GE1,8.31,25.13,24.90,25.02,207.85,610,500.00,,,TG 4 phase I,I,01/11/2005,01/11/2005,STT,,75.85,,75.85,,,1.70,1.70,,,,,364.93,364.93,,,,,14095.56,,,1,,,,,,,,,,,4,,,25.89,,,,,,0.0141,#DELING.DOOR.0!,"250 kN MTS, CRES",d,h,n,,n,"d, RT",,"bending at 1500με=30.1%, Et is the average from 28.96GPa and 23.36GPa, strain at failure is average from 1.7680% and 1.6331%",,x,,,,,,,,,,"1:50, 1/3",,,140,0.25
3442,GEV207_S4900_0202,1014,#N/B,CRES,MD2,0,GAMESA,S4900,GE1,8.03,25.40,24.85,25.12,201.68,610,500.00,,,TG 4 phase I,I,01/11/2005,01/11/2005,STT,,76.57,,76.57,,,1.70,1.70,,,,,379.66,379.66,,,,,14219.48,,,1,,,,,,,,,,,4,,,26.70,,,,,,0.0142,#DELING.DOOR.0!,"250 kN MTS, CRES",d,h,n,,n,"d, RT",,"bending at 1500με=28.42%, Et is the average from 29.76GPa and 24.17GPa, strain at failure is average from 1.7071% and 1.6857%",,x,,,,,,,,,,"1:50, 1/3",,,140,0.25
3443,GEV207_S4900_0201,1014,#N/B,CRES,MD2,0,GAMESA,S4900,GE1,7.96,25.07,25.22,25.16,200.24,610,500.00,,,TG 4 phase I,I,01/11/2005,01/11/2005,STT,,68.67,,68.67,,,1.51,1.51,,,,,342.94,342.94,,,,,13106.36,,,1,,,,,,,,,,,4,,,26.17,,,,,,0.0131,#DELING.DOOR.0!,"250 kN MTS, CRES",d,h,n,,n,"d, RT",,"bending at 1500με=34%, Et is the average from 30.72GPa and 22.73GPa, strain at failure is average from 1.4510% and 1.5665%",,x,,,,,,,,,,"1:50, 1/3",,,140,0.25
3444,GEV207_S3100_0205,1001,#N/B,CRES,MD2,0,GAMESA,S3100,GE1,7.57,25.00,24.55,24.79,187.71,610,500.00,,,TG 4 phase I,I,08/11/2005,08/11/2005,STT,,58.61,,58.61,,,1.13,1.13,,,,,312.22,312.22,,,,,10932.07,,,1,,,,,,,,,,,4,,,28.56,,,,,,0.0109,#DELING.DOOR.0!,"250 kN MTS, CRES",d,h,n,,n,"d, RT",,"bending at 1500με=24.4%, Et is the average from 35.58GPa and 23.84GPa, strain at failure is average from 0.8985% and 1.3595%",,x,,,,,,,,,GAM08-05,"1:50, 1/3",,,140,0.25
3445,GEV207_S3100_0204,1001,#N/B,CRES,MD2,0,GAMESA,S3100,GE1,7.83,24.90,24.53,24.72,193.67,610,500.00,,,TG 4 phase I,I,08/11/2005,08/11/2005,STT,,59.30,,59.30,,,1.02,1.02,,,,,306.19,306.19,,,,,11184.61,,,1,,,,,,,,,,,4,,,27.38,,,,,,0.0112,#DELING.DOOR.0!,"250 kN MTS, CRES",d,h,n,,n,"d, RT",,"bending at 1500με=29.47%, Et is the average from 36.42GPa and 21.91GPa, both strain gages failure at 53KN - first crack",,x,,,,,,,,,GAM08-04,"1:50, 1/3",,,140,0.25
3446,GEV207_S3100_0203,1001,#N/B,CRES,MD2,0,GAMESA,S3100,GE1,7.84,24.82,24.72,24.76,194.12,610,500.00,,,TG 4 phase I,I,08/11/2005,08/11/2005,STT,,66.07,,66.07,,,1.20,1.20,,,,,340.35,340.35,,,,,11745.93,,,1,,,,,,,,,,,4,,,28.98,,,,,,0.0117,#DELING.DOOR.0!,"250 kN MTS, CRES",d,h,n,,n,"d, RT",,"bending at 1500με=24.89%, Et is the average from 36.92GPa and 23.83GPa, strain at failure is average from 0.9616% and 1.465%",,x,,,,,,,,,GAM08-03,"1:50, 1/3",,,140,0.25
3447,GEV207_S3100_0202,1001,#N/B,CRES,MD2,0,GAMESA,S3100,GE1,7.74,25.16,24.85,24.99,193.54,610,500.00,,,TG 4 phase I,I,08/11/2005,08/11/2005,STT,,60.93,,60.93,,,1.18,1.18,,,,,314.84,314.84,,,,,10618.55,,,1,,,,,,,,,,,4,,,29.65,,,,,,0.0106,#DELING.DOOR.0!,"250 kN MTS, CRES",d,h,n,,n,"d, RT",,"bending at 1500με=30.98%, Et is the average from 40.90GPa and 23.25GPa, strain at failure from one strain gage 1.1799%",,x,,,,,,,,,GAM08-02,"1:50, 1/3",,,140,0.25
3448,GEV207_S3100_0201,1001,#N/B,CRES,MD2,0,GAMESA,S3100,GE1,7.69,24.86,24.70,24.79,190.65,610,500.00,,,TG 4 phase I,I,08/11/2005,08/11/2005,STT,,57.36,,57.36,,,1.59,1.59,,,,,300.87,300.87,,,,,10816.83,,,1,,,,,,,,,,,4,,,27.82,,,,,,0.0108,#DELING.DOOR.0!,"250 kN MTS, CRES",d,h,n,,n,"d, RT",,"bending at 1500με=33.77%, Et is the average from 40.016GPa and 21.31GPa, strain at failure from one strain gage 1.5892%",,x,,,,,,,,,GAM08-01,"1:50, 1/3",,,140,0.25
3449,GEV207_S4200_0205,1011,#N/B,CRES,MD2,0,GAMESA,S4200,GE1,8.28,25.11,24.87,24.98,206.87,610,,500.00,,TG 4 phase I,I,01/11/2005,01/11/2005,STT,,81.25,,81.25,,,1.49,1.49,,,,,392.78,392.78,,,,,13810.90,,,1,,,,,,,,,,,4,,,28.44,,,,,,0.0138,#DELING.DOOR.0!,"250 kN MTS, CRES",d,h,n,,n,"d, RT",,"bending at 1500με=6.8085%, Et is the average from 27.87GPa and 29.02GPa, strain at failure is average from 1.5309% and 1.4524%",,x,,,,,,,,,,"1:50, 2/3","Strain gauge:   HBM 6/350 LY41, Middle, Center, BTB","SG, M, C, BTB",140,0.25
3450,GEV207_S4200_0204,1011,#N/B,CRES,MD2,0,GAMESA,S4200,GE1,8.22,25.26,24.76,25.05,205.89,610,,500.00,,TG 4 phase I,I,01/11/2005,01/11/2005,STT,,89.16,,89.16,,,1.57,1.57,,,,,428.18,428.18,,,,,14554.01,,,1,,,,,,,,,,,4,,,29.42,,,,,,0.0146,#DELING.DOOR.0!,"250 kN MTS, CRES",d,h,n,,n,"d, RT",,"bending at 1500με=4.4390%, Et is the average from 28.61GPa and 30.28GPa, strain at failure is average from 1.6086% and 1.5358%",,x,,,,,,,,,,"1:50, 2/3","Strain gauge:   HBM 6/350 LY41, Middle, Center, BTB","SG, M, C, BTB",140,0.25
3451,GEV207_S4200_0203,1011,#N/B,CRES,MD2,0,GAMESA,S4200,GE1,8.21,24.73,24.63,24.66,202.46,610,,500.00,,TG 4 phase I,I,01/11/2005,01/11/2005,STT,,85.49,,85.49,,,1.48,1.48,,,,,422.25,422.25,,,,,13889.90,,,1,,,,,,,,,,,4,,,30.40,,,,,,0.0139,#DELING.DOOR.0!,"250 kN MTS, CRES",d,h,n,,n,"d, RT",,"bending at 1500με=5.5652%, Et is the average from 29.83GPa and 30.98GPa, strain at failure is average from 1.5035% and 1.4475%",,x,,,,,,,,,,"1:50, 2/3","Strain gauge:   HBM 6/350 LY41, Middle, Center, BTB","SG, M, C, BTB",140,0.25
3452,GEV207_S4200_0202,1011,#N/B,CRES,MD2,0,GAMESA,S4200,GE1,8.68,25.13,24.88,24.96,216.62,610,,500.00,,TG 4 phase I,I,01/11/2005,01/11/2005,STT,,87.22,,87.22,,,1.53,1.53,,,,,402.64,402.64,,,,,14103.12,,,1,,,,,,,,,,,4,,,28.55,,,,,,0.0141,#DELING.DOOR.0!,"250 kN MTS, CRES",d,h,n,,n,"d, RT",,"bending at 1500με=3.1687%, Et is the average from 27.47GPa and 29.70GPa, strain at failure is average from 1.5997% and 1.4662%",,x,,,,,,,,,,"1:50, 2/3","Strain gauge:   HBM 6/350 LY41, Middle, Center, BTB","SG, M, C, BTB",140,0.25
3453,GEV207_S4200_0201,1011,#N/B,CRES,MD2,0,GAMESA,S4200,GE1,8.20,25.16,24.92,25.03,205.35,610,,500.00,,TG 4 phase I,I,01/11/2005,01/11/2005,STT,,88.95,,88.95,,,1.64,1.64,,,,,433.15,433.15,,,,,14854.22,,,1,,,,,,,,,,,4,,,29.16,,,,,,0.0149,#DELING.DOOR.0!,"250 kN MTS, CRES",d,h,n,,n,"d, RT",,"bending at 1500με=6.1586%, Et is the average from 29.73GPa and 28.62GPa, strain at failure is average from 1.6442% and 1.6415%",,x,,,,,,,,,,"1:50, 2/3","Strain gauge:   HBM 6/350 LY41, Middle, Center, BTB","SG, M, C, BTB",140,0.25
3454,GEV207_S3900_0205,1006,#N/B,CRES,MD2,0,GAMESA,S3900,GE1,9.43,24.99,24.37,24.69,232.76,610,,500.00,,TG 4 phase I,I,04/11/2005,04/11/2005,STT,,71.21,,71.21,,,1.19,1.19,,,,,305.94,305.94,,,,,11182.02,,,1,,,,,,,,,,,4,,,27.36,,,,,,0.0112,#DELING.DOOR.0!,"250 kN MTS, CRES",d,h,n,,n,"d, RT",,"bending at 1500με=14.955%, Et is the average from 31.54GPa and 24.15GPa, strain at failure is average from 1.0272% and 1.3579%",,x,,,,,,,,,GAM04-05,"1:50, 2/3","Strain gauge:   HBM 6/350 LY41, Middle, Center, BTB","SG, M, C, BTB",140,0.25
3455,GEV207_S3900_0204,1006,#N/B,CRES,MD2,0,GAMESA,S3900,GE1,9.35,24.81,24.74,24.77,231.62,610,,500.00,,TG 4 phase I,I,03/11/2005,03/11/2005,STT,,64.10,,64.10,,,1.11,1.11,,,,,276.75,276.75,,,,,10623.76,,,1,,,,,,,,,,,4,,,26.05,,,,,,0.0106,#DELING.DOOR.0!,"250 kN MTS, CRES",d,h,n,,n,"d, RT",,"bending at 1500με=11.212%, Et is the average from 28.83GPa and 23.75GPa, strain at failure is average from 1.0187% and 1.2068%",,x,,,,,,,,,GAM04-04,"1:50, 2/3","Strain gauge:   HBM 6/350 LY41, Middle, Center, BTB","SG, M, C, BTB",140,0.25
3456,GEV207_S3900_0203,1006,#N/B,CRES,MD2,0,GAMESA,S3900,GE1,9.29,24.84,24.62,24.69,229.43,610,,500.00,,TG 4 phase I,I,03/11/2005,03/11/2005,STT,,53.47,,53.47,,,0.94,0.94,,,,,233.05,233.05,,,,,8984.19,,,1,,,,,,,,,,,4,,,25.94,,,,,,0.0090,#DELING.DOOR.0!,"250 kN MTS, CRES",d,h,n,,n,"d, RT",,"bending at 1500με=22.678%, Et is the average from 29.88GPa and 22.92GPa, strain at failure is average from 0.8304% and 1.0510%",,x,,,,,,,,,GAM04-03,"1:50, 2/3","Strain gauge:   HBM 6/350 LY41, Middle, Center, BTB","SG, M, C, BTB",140,0.25
3457,GEV207_S3900_0202,1006,#N/B,CRES,MD2,0,GAMESA,S3900,GE1,9.07,25.33,25.28,25.31,229.51,610,,500.00,,TG 4 phase I,I,04/11/2005,04/11/2005,STT,,68.95,,68.95,,,1.22,1.22,,,,,300.43,300.43,,,,,11462.42,,,1,,,,,,,,,,,4,,,26.21,,,,,,0.0115,#DELING.DOOR.0!,"250 kN MTS, CRES",d,h,n,,n,"d, RT",,"bending at 1500με=12.723%, Et is the average from 28.65GPa and 24.16GPa, strain at failure is average from 1.1365% and 1.2935%",,x,,,,,,,,,GAM04-02,"1:50, 2/3","Strain gauge:   HBM 6/350 LY41, Middle, Center, BTB","SG, M, C, BTB",140,0.25
3458,GEV207_S3900_0201,1006,#N/B,CRES,MD2,0,GAMESA,S3900,GE1,8.91,25.79,25.56,25.64,228.42,610,,500.00,,TG 4 phase I,I,04/11/2005,04/11/2005,STT,,74.05,,74.05,,,1.28,1.28,,,,,324.19,324.19,,,,,12033.78,,,1,,,,,,,,,,,4,,,26.94,,,,,,0.0120,#DELING.DOOR.0!,"250 kN MTS, CRES",d,h,n,,n,"d, RT",,"bending at 1500με=19.126%, Et is the average from 24.50GPa and 29.91GPa, strain at failure is average from 1.3786% and 1.1811%",,x,,,,,,,,,GAM04-01,"1:50, 2/3","Strain gauge:   HBM 6/350 LY41, Middle, Center, BTB","SG, M, C, BTB",140,0.25
3459,GEV207_S4400_0205,1013,#N/B,CRES,MD2,0,GAMESA,S4400,GE1,8.42,24.95,24.58,24.72,208.03,610,,500.00,,TG 4 phase I,I,04/11/2005,04/11/2005,STT,,90.33,,90.33,,,1.46,1.46,,,,,434.24,434.24,,,,,13824.90,,,1,,,,,,,,,,,4,,,31.41,,,,,,0.0138,#DELING.DOOR.0!,"250 kN MTS, CRES",d,h,n,,n,"d, RT",,"bending at 1500με=15.673%, Et is the average from 27.27GPa and 37.04GPa, strain at failure is average from 1.6123% and 1.3078%",,x,,,,,,,,,,"1:75, 2/3","Strain gauge:   HBM 6/350 LY41, Middle, Center, BTB","SG, M, C, BTB",140,0.25
