Repository: maanpandya/Fatigue-Life-Analysis-Composites

# Fatigue-Life-Analysis-Composites
Analyzing factors affecting fatigue life in composite laminates for wind energy applications

File: Data processing/optimatforpy.csv (part 31 of 35)
nr,Name,Plate,Fibre Volume Fraction,Lab,Laminate ,Cut angle ,Manufacturer,Geometry,Material,taverage,wmax,wmin,waverage,area,Lnominal,Lmeasured,Lgauge,Radius (waist),TG and phase,Phase,start date,end date,Test type,R-value1,Fmax,Ferror,Fstatic,Ffatigue,"Fmax, 90",epsmax,epsstatic,epsfatigue,eps90,eps45,Nu,smax,"smax,static","smax, fatigue",shear strain,shear strength,shear modulus (near other moduli),Torquemax,Torquefatigue,Torquestatic,Ncycles,level,levelcalc,Nspectrum,failure mode,runout,R-value2,Fmax2,epsmax2,smax2,Ncycles2,ratedisplacement,f,f2,Eit,Eic,Eft,Efc,"Elur,front","Elur, back",eps_max_t,eps_max_c,Machine,control,grip,ABG,Temp.,Temp. control,Environment,Reference document,Remarks,Invalid ,Bending ,Buckling ,Overheating,Tab failure ,Delaminated ,Incomplete measurement data ,Strain from E ,LUR,TEC,data delivered under name,Repair characteristics,Strain measurement equipment (long),Strain measurement equipment (short),Grip pressure,time per test
3562,GEV308_I1000_0004,199,48.98,UP,MD5,0,LM,I1000,GE2,4.02,26.30,26.10,26.20,105.31,290,,150.00,,TG 2 phase II,II,09/01/2006,09/01/2006,CA,0.1,7.31,,,7.31,,,,,,,,69.3947238,,69.39,,,,#WAARDE!,,,2537,1b,1b,,t,,,,,,,  ,1.31,,12.77,,,,,,,,"250 kN MTS, UP",l,h,n,,fan with cooling,"d, RT",OB_TG2_R029,,,,,,,,,,,,,,"Strain gauge:   HBM 6/350 LY11, Middle, Center, BTB","SG, M, C, BTB",75,0.54
3563,GEV308_I1000_0003,199,48.98,UP,MD5,0,LM,I1000,GE2,4.02,26.28,26.07,26.18,105.14,290,,150.00,,TG 2 phase II,II,09/01/2006,09/01/2006,CA,0.1,7.30,,,7.30,,,,,,,,69.40075759,,69.40,,,,#WAARDE!,,,2612,1b,1b,,t,,,,,,,  ,5.00,,13.47,,,,,,,,"250 kN MTS, UP",l,h,n,,fan with cooling,"d, RT",OB_TG2_R029,,,,,,,,,,,,,,"Strain gauge:   HBM 6/350 LY11, Middle, Center, BTB","SG, M, C, BTB",75,0.15
3564,GEV308_I1000_0002,199,48.98,UP,MD5,0,LM,I1000,GE2,3.98,26.32,26.15,26.24,104.33,290,,150.00,,TG 2 phase II,II,09/01/2006,09/01/2006,CA,0.1,7.24,,,7.24,,,,,,,,69.40179463,,69.40,,,,#WAARDE!,,,2452,1b,1b,,t,,,,,,,  ,5.00,,13.51,,,,,,,,"250 kN MTS, UP",l,h,n,,fan with cooling,"d, RT",OB_TG2_R029,,,,,,,,,,,,,,"Strain gauge:   HBM 6/350 LY11, Middle, Center, BTB","SG, M, C, BTB",75,0.14
3565,GEV308_I1000_0001,199,48.98,UP,MD5,0,LM,I1000,GE2,3.99,26.34,26.14,26.23,104.67,290,,150.00,,TG 2 phase II,II,09/01/2006,09/01/2006,CA,0.1,7.26,,,7.26,,,,,,,,69.3984007,,69.40,,,,#WAARDE!,,,2875,1b,1b,,t,,,,,,,  ,5.00,,13.37,,,,,,,,"250 kN MTS, UP",l,h,n,,,"d, RT",OB_TG2_R029,Fan was not used. Temperature did not exceed 35 degrees. One strain gauge not working,,,,,,,x,,,,,,"Strain gauge:   HBM 6/350 LY11, Middle, Center, BTB","SG, M, C, BTB",75,0.16
3566,GEV308_I1000_0190,186,0.00,UP,MD5,0,LM,I1000,GE2,4.14,24.91,24.80,24.86,102.91,250,,150.00,,TG 2 phase II,II,31/01/2006,03/02/2006,CA,0.1,4.76,,,4.76,,,,,,,,46.24581902,,46.25,,,,#WAARDE!,,,787016,3,3,,t,,,,,,,  ,3.42,,12.65,,,,,,,,"100 kN Mayes DH 100S, UP",l,h,n,,fan,"d, RT",OB_TG2_R028,Test interrupted once and was restarted,,,,,,,,,,,,,"Clip gauge:       HBM, Middle, Center, BTB","CG, M, C, BTB",50,63.92
3567,GEV308_I1000_0189,186,0.00,UP,MD5,0,LM,I1000,GE2,4.15,24.73,24.61,24.67,102.45,250,,150.00,,TG 2 phase II,II,27/01/2006,31/01/2006,CA,0.1,4.74,,,4.74,,,,,,,,46.2474513,,46.25,,,,#WAARDE!,,,946031,3,3,,t,,,,,,,  ,3.42,,12.64,,,,,,,,"100 kN Mayes DH 100S, UP",l,h,n,,fan,"d, RT",OB_TG2_R028,Test interrupted once and was restarted,,,,,,,,,,,,,"Clip gauge:       HBM, Middle, Center, BTB","CG, M, C, BTB",50,76.84
3568,GEV308_I1000_0188,186,0.00,UP,MD5,0,LM,I1000,GE2,4.12,25.09,24.92,25.01,102.97,250,,150.00,,TG 2 phase II,II,22/01/2006,24/01/2006,CA,0.1,4.76,,,4.76,,,,,,,,46.24578093,,46.25,,,,#WAARDE!,,,460099,3,3,,t,,,,,,,  ,3.42,,12.96,,,,,,,,"100 kN Mayes DH 100S, UP",l,h,n,,fan,"d, RT",OB_TG2_R028,Test interrupted twice and was restarted,,,,,,,,,,,,,"Clip gauge:       HBM, Middle, Center, BTB","CG, M, C, BTB",50,37.37
3569,GEV308_I1000_0187,186,0.00,UP,MD5,0,LM,I1000,GE2,4.10,25.15,24.94,25.06,102.84,250,,150.00,,TG 2 phase II,II,30/12/2005,16/01/2006,CA,0.1,4.38,,,4.38,,,,,,,,42.62799608,,42.63,,,,#WAARDE!,,,4642869,3,3,,t,,,,,,,  ,3.42,,12.81,,,,,,,,"100 kN Mayes DH 100S, UP",l,h,n,,fan,"d, RT",OB_TG2_R028,Test interrupted once and was restarted. DAQ device was tared after closing of the grips,,,,,,,,,,,,,"Clip gauge:       HBM, Middle, Center, BTB","CG, M, C, BTB",50,377.10
3570,GEV308_I1000_0186,186,0.00,UP,MD5,0,LM,I1000,GE2,4.09,25.18,24.99,25.09,102.62,250,,150.00,,TG 2 phase II,II,18/01/2006,19/01/2006,CA,0.1,5.80,,,5.80,,,,,,,,56.51049864,,56.51,,,,#WAARDE!,,,47002,2,2,,t,,,,,,,  ,1.99,,12.49,,,,,,,,"100 kN Mayes DH 100S, UP",l,h,n,,fan,"d, RT",OB_TG2_R028,,,,,,,,,,,,,,"Clip gauge:       HBM, Middle, Center, BTB","CG, M, C, BTB",50,6.56
3571,GEV308_I1000_0185,186,0.00,UP,MD5,0,LM,I1000,GE2,4.03,25.14,24.99,25.08,101.07,250,,150.00,,TG 2 phase II,II,18/01/2006,18/01/2006,CA,0.1,5.71,,,5.71,,,,,,,,56.51394446,,56.51,,,,#WAARDE!,,,72631,2,2,,t,,,,,,,  ,1.99,,12.93,,,,,,,,"100 kN Mayes DH 100S, UP",l,h,n,,fan,"d, RT",OB_TG2_R028,,,,,,,,,,,,,,"Clip gauge:       HBM, Middle, Center, BTB","CG, M, C, BTB",50,10.14
3572,GEV308_I1000_0184,186,0.00,UP,MD5,0,LM,I1000,GE2,4.08,25.09,24.93,25.03,102.12,250,,150.00,,TG 2 phase II,II,13/01/2006,13/01/2006,CA,0.1,5.77,,,5.77,,,,,,,,56.51061863,,56.51,,,,#WAARDE!,,,66644,2,2,,t,,,,,,,  ,1.99,,13.45,,,,,,,,"100 kN Mayes DH 100S, UP",l,h,n,,fan,"d, RT",OB_TG2_R028,,,,,,,,,,,,,,"Clip gauge:       HBM, Middle, Center, BTB","CG, M, C, BTB",50,9.30
3573,GEV308_I1000_0183,186,0.00,UP,MD5,0,LM,I1000,GE2,4.08,25.03,24.94,24.99,101.97,250,,150.00,,TG 2 phase II,II,19/01/2006,19/01/2006,CA,0.1,7.08,,,7.08,,,,,,,,69.40085984,,69.40,,,,#WAARDE!,,,6568,1b,1b,,t,,,,,,,  ,1.31,,12.23,,,,,,,,"100 kN Mayes DH 100S, UP",l,h,n,,fan,"d, RT",OB_TG2_R028,,,,,,,,,,,,,,"Clip gauge:       HBM, Middle, Center, BTB","CG, M, C, BTB",50,1.39
3574,GEV308_I1000_0182,186,0.00,UP,MD5,0,LM,I1000,GE2,4.10,25.10,24.69,24.93,102.12,250,,150.00,,TG 2 phase II,II,19/01/2006,19/01/2006,CA,0.1,7.09,,,7.09,,,,,,,,69.40129887,,69.40,,,,#WAARDE!,,,6017,1b,1b,,t,,,,,,,  ,1.31,,13.57,,,,,,,,"100 kN Mayes DH 100S, UP",l,h,n,,fan,"d, RT",OB_TG2_R028,,,,,,,,,,,,,,"Clip gauge:       HBM, Middle, Center, BTB","CG, M, C, BTB",50,1.28
3575,GEV308_I1000_0181,186,0.00,UP,MD5,0,LM,I1000,GE2,4.08,25.16,25.04,25.10,102.34,250,,150.00,,TG 2 phase II,II,30/12/2005,30/12/2005,CA,0.1,7.10,,,7.10,,,,,,,,69.3975395,,69.40,,,,#WAARDE!,,,6700,1b,1b,,t,,,,,,,  ,1.31,,13.44,,,,,,,,"100 kN Mayes DH 100S, UP",l,h,n,,fan,"d, RT",OB_TG2_R028,,,,,,,,,,,,,,"Clip gauge:       HBM, Middle, Center, BTB","CG, M, C, BTB",50,1.42
3576,GEV213_R0390_0391,156,51.25,UP,UD3,90,LM,R0390,GE1,6.20,25.40,25.39,25.40,157.54,145,,35.00,,TG 5 phase I,I,18/11/2005,26/01/2006,RSTT80,10,-17.57,,7.85,-17.57,,,,,,,,-111.4926702,49.80,-111.49,,,,#DELING.DOOR.0!,,,820285,3,3,,t,,,,,,,0.25,3.20,,,,,,,,,,"100 kN Mayes DH 100S, UP","l, d",h,n,,fan in CA,"d, RT",OB_TG5_R009,,,,,,,,x,,,,,,,,50,71.21
3577,GEV213_R0390_0389,156,51.25,UP,UD3,90,LM,R0390,GE1,6.26,25.41,25.38,25.39,158.88,145,,35.00,,TG 5 phase I,I,18/11/2005,26/01/2006,RSTT20,10,-20.04,,8.38,-20.04,,,,,,,,-126.1096416,52.74,-126.11,,,,#DELING.DOOR.0!,,,10005,2,2,,t,,,,,,,0.25,2.73,,,,,,,,,,"100 kN Mayes DH 100S, UP","l, d",h,n,,fan in CA,"d, RT",OB_TG5_R009,,,,,,,,x,,,,,,,,50,1.02
3578,GEV213_R0390_0385,156,51.25,UP,UD3,90,LM,R0390,GE1,6.33,25.31,25.28,25.29,160.09,145,,35.00,,TG 5 phase I,I,16/11/2005,26/01/2006,RSTT20,10,-17.85,,7.41,-17.85,,,,,,,,-111.490283,46.26,-111.49,,,,#DELING.DOOR.0!,,,204393,3,3,,t,,,,,,,0.25,3.20,,,,,,,,,,"100 kN Mayes DH 100S, UP","l, d",h,n,,fan in CA,"d, RT",OB_TG5_R009,,,,,,,,x,,,,,,,,50,17.74
3579,GEV213_R0390_0384,156,51.25,UP,UD3,90,LM,R0390,GE1,6.27,25.38,25.37,25.38,159.03,145,,35.00,,TG 5 phase I,I,15/11/2005,26/01/2006,RSTT20,10,-17.73,,7.55,-17.73,,,,,,,,-111.4904237,47.49,-111.49,,,,#DELING.DOOR.0!,,,206532,3,3,,t,,,,,,,0.25,3.20,,,,,,,,,,"100 kN Mayes DH 100S, UP","l, d",h,n,,fan in CA,"d, RT",OB_TG5_R009,,,,,,,,x,,,,,,,,50,17.93
3580,GEV213_R0390_0383,156,51.25,UP,UD3,90,LM,R0390,GE1,6.30,25.40,25.38,25.39,159.89,145,,35.00,,TG 5 phase I,I,16/11/2005,26/01/2006,RSTT80,10,-20.16,,7.85,-20.16,,,,,,,,-126.1090552,49.11,-126.11,,,,#DELING.DOOR.0!,,,40000,2,2,,t,,,,,,,0.25,2.73,,,,,,,,,,"100 kN Mayes DH 100S, UP","l, d",h,n,,fan in CA,"d, RT",OB_TG5_R009,,,,,,,,x,,,,,,,,50,4.07
3581,GEV213_R0390_0346,112,55.05,UP,UD3,90,LM,R0390,GE1,6.13,25.02,25.02,25.02,153.29,145,,35.00,,TG 5 phase I,I,24/11/2005,26/01/2006,RSTT80,10,-18.26,,7.70,-18.26,,,,,,,,-119.1,50.24,-119.1,,,,#DELING.DOOR.0!,,,160001,2b,2b,,t,,,,,,,0.25,2.80,,,,,,,,,,"100 kN Mayes DH 100S, UP","l, d",h,n,,fan in CA,"d, RT",OB_TG5_R009,,,,,,,,x,,,,,,,,50,15.87
3582,GEV213_R0390_0345,112,55.05,UP,UD3,90,LM,R0390,GE1,6.10,24.99,24.95,24.98,152.44,145,,35.00,,TG 5 phase I,I,24/11/2005,26/01/2006,RSTT80,10,-19.22,,7.47,-19.22,,,,,,,,-126.10787,49.02,-126.11,,,,#DELING.DOOR.0!,,,40000,2,2,,t,,,,,,,0.25,2.73,,,,,,,,,,"100 kN Mayes DH 100S, UP","l, d",h,n,,fan in CA,"d, RT",OB_TG5_R009,,,,,,,,x,,,,,,,,50,4.07
3583,GEV213_R0390_0341,112,55.05,UP,UD3,90,LM,R0390,GE1,6.14,25.18,25.09,25.14,154.42,145,,35.00,,TG 5 phase I,I,22/11/2005,26/01/2006,RSTT20,10,-19.47,,8.72,-19.47,,,,,,,,-126.108221,56.48,-126.11,,,,#DELING.DOOR.0!,,,10000,2,2,,t,,,,,,,0.25,2.73,,,,,,,,,,"100 kN Mayes DH 100S, UP","l, d",h,n,,fan in CA,"d, RT",OB_TG5_R009,,,,,,,,x,,,,,,,,50,1.02
3584,GEV213_R0390_0339,112,55.05,UP,UD3,90,LM,R0390,GE1,6.10,25.09,25.05,25.07,152.84,145,,35.00,,TG 5 phase I,I,21/11/2005,26/01/2006,RSTT80,10,-18.21,,8.02,-18.21,,,,,,,,-119.1218988,52.45,-119.12,,,,#DELING.DOOR.0!,,,160000,2b,2b,,t,,,,,,,0.25,2.80,,,,,,,,,,"100 kN Mayes DH 100S, UP","l, d",h,n,,fan in CA,"d, RT",OB_TG5_R009,,,,,,,,x,,,,,,,,50,15.87
3585,GEV213_R0390_0338,112,55.05,UP,UD3,90,LM,R0390,GE1,6.25,24.98,24.96,24.97,156.12,145,,35.00,,TG 5 phase I,I,21/11/2005,26/01/2006,RSTT20,10,-18.60,,8.91,-18.60,,,,,,,,-119.1161776,57.09,-119.12,,,,#DELING.DOOR.0!,,,40003,2b,2b,,t,,,,,,,0.25,2.80,,,,,,,,,,"100 kN Mayes DH 100S, UP","l, d",h,n,,fan in CA,"d, RT",OB_TG5_R009,,,,,,,,x,,,,,,,,50,3.97
3586,GEV213_R0390_0288,112,55.05,UP,UD3,90,LM,R0390,GE1,5.99,25.32,25.28,25.30,151.57,145,,35.00,,TG 5 phase I,I,25/11/2005,26/01/2006,RSTT80,10,-16.90,,7.53,-16.90,,,,,,,,-111.4952708,49.65,-111.50,,,,#DELING.DOOR.0!,,,800000,3,3,,t,,,,,,,0.25,3.20,,,,,,,,,,"100 kN Mayes DH 100S, UP","l, d",h,n,,fan in CA,"d, RT",OB_TG5_R009,,,,,,,,x,,,,,,,,50,69.44
3587,GEV213_R0390_0277,112,55.05,UP,UD3,90,LM,R0390,GE1,6.11,25.12,25.10,25.11,153.40,145,,35.00,,TG 5 phase I,I,25/11/2005,26/01/2006,RSTT20,10,-18.27,,7.62,-18.27,,,,,,,,-119.1186019,49.70,-119.12,,,,#DELING.DOOR.0!,,,40391,2b,2b,,t,,,,,,,0.25,2.80,,,,,,,,,,"100 kN Mayes DH 100S, UP","l, d",h,n,,fan in CA,"d, RT",OB_TG5_R009,,,,,,,,x,,,,,,,,50,4.01
3588,GEV206_R0300_0734,94,51.10,VTT,UD2,0,LM,R0300,GE1,3.78,25.23,25.23,25.23,95.37,145,,,,TG 3 phase I,I,23/02/2006,23/02/2006,CA,0.1,27.00,,,27.00,,,,,,,,283.1096767,,283.11,,,,#WAARDE!,,,159510,,3,,,,,,,,,,4.00,,,,,,,,,,"200 kN Robcon, VTT",l,h,,,,"d, RT",OB_TG3_R018 rev. 000,,,,,,,,,,,,,,,,,11.08
3589,GEV206_R0300_0733,94,51.10,VTT,UD2,0,LM,R0300,GE1,3.83,25.25,25.25,25.25,96.71,145,,,,TG 3 phase I,I,24/02/2006,27/02/2006,CA,0.1,25.00,,,25.00,,,,,,,,258.5114908,,258.51,,,,#WAARDE!,,,1010327,,3,,,,,,,,,,4.00,,,,,,,,,,"200 kN Robcon, VTT",l,h,,,,"d, RT",OB_TG3_R018 rev. 000,,,,,,,,,,,,,,,,,70.16
3590,GEV206_R0300_0732,94,51.10,VTT,UD2,0,LM,R0300,GE1,3.78,25.29,25.29,25.29,95.60,145,,,,TG 3 phase I,I,21/02/2006,23/02/2006,CA,0.1,27.00,,,27.00,,,,,,,,282.4380049,,282.44,,,,#WAARDE!,,,556732,,3,,,,,,,,,,4.00,,,,,,,,,,"200 kN Robcon, VTT",l,h,,27.0,,"d, RT",OB_TG3_R018 rev. 000,,,,,,,,,,,,,,,,,38.66
3591,GEV206_R0300_0731,94,51.10,VTT,UD2,0,LM,R0300,GE1,3.82,25.29,25.29,25.29,96.61,145,,,,TG 3 phase I,I,20/02/2006,21/02/2006,CA,0.1,30.50,,,30.50,,,,,,,,315.7094976,,315.71,,,,#WAARDE!,,,102339,,0,,,,,,,,,,3.00,,,,,,,,,,"200 kN Robcon, VTT",l,h,,,,"d, RT",OB_TG3_R018 rev. 000,,,,,,,,,,,,,,,,,9.48
3592,GEV206_R0300_0729,94,51.10,VTT,UD2,0,LM,R0300,GE1,3.80,25.28,25.28,25.28,96.06,145,,,,TG 3 phase I,I,18/02/2006,18/02/2006,CA,0.1,30.50,,,30.50,,,,,,,,317.4966689,,317.50,,,,#WAARDE!,,,128482,,0,,,,,,,,,,3.00,,,,,,,,,,"200 kN Robcon, VTT",l,h,,,,"d, RT",OB_TG3_R018 rev. 000,,,,,,,,,,,,,,,,,11.90
3593,GEV206_R0300_0728,94,51.10,VTT,UD2,0,LM,R0300,GE1,3.84,25.25,25.25,25.25,96.96,145,,,,TG 3 phase I,I,17/02/2006,18/02/2006,CA,0.1,32.00,,,32.00,,,,,,,,330.0330033,,330.03,,,,#WAARDE!,,,71763,,0,,,,,,,,,,3.00,,,,,,,,,,"200 kN Robcon, VTT",l,h,,,,"d, RT",OB_TG3_R018 rev. 000,,,,,,,,,,,,,,,,,6.64
3594,GEV206_R0300_0726,94,51.10,VTT,UD2,0,LM,R0300,GE1,3.62,25.25,25.25,25.25,91.41,145,,,,TG 3 phase I,I,17/02/2006,17/02/2006,CA,0.1,36.50,,,36.50,,,,,,,,399.3217001,,399.32,,,,#WAARDE!,,,22852,,2,,,,,,,,,,3.00,,,,,,,,,,"200 kN Robcon, VTT",l,h,,30.0,,"d, RT",OB_TG3_R018 rev. 000,,,,,,,,,,,,,,,,,2.12
3595,GEV206_R0300_0665,94,51.10,RAL,UD2,0,LM,R0300,GE1,3.77,,,25.55,96.32,145,,35.00,,TG 5 phase I,I,08/02/2006,08/02/2006,PRSTT80,0.1,36.54,,,36.54,,,,,,,,379.3604651,,379.36,,,,#WAARDE!,,,23307,2,2,,,,,,,,,  ,3.35,,37.25,37.54,,,,,,,"100 kN EHS, RAL",,,,31.9,,"d, RT","OB_TG5_R011, OB_TG5_R007",,,,,,,,,,,,,,,,,1.93
3596,GEV206_R0300_0664,94,51.10,RAL,UD2,0,LM,R0300,GE1,3.84,,,25.48,97.84,145,,35.00,,TG 5 phase I,I,03/02/2006,03/02/2006,PRSTT80,0.1,36.44,,,36.44,,,,,,,,372.4448078,,372.44,,,,#WAARDE!,,,20258,2,2,,,,,,,,,  ,3.35,,36.52,35.68,,,,,,,"100 kN EHS, RAL",,,,29.9,,"d, RT","OB_TG5_R011, OB_TG5_R007",,,,,,,,,,,,,,,,,1.68
3597,GEV207_R0400_0395,77,52.96,RAL,MD2,0,LM,R0400,GE1,6.60,,,25.30,166.98,150,,40.00,,TG 5 phase I,I,03/02/2006,07/02/2006,RSTT80,-1,46.44,,46.44,22.52,,,,,,,,278.1171398,278.1171398,134.87,,,,5245.51,,,800000,3,3,,,,,,,,,0.25,2.57,,26.46,26.56,20.47,21.50,,,0.0105,0.0105,"100 kN EHS, RAL",,,,45.7,,"d, RT","OB_TG5_R012, OB_TG5_R007",,,,,,,,,,,,,,,,,86.47
3598,GEV207_R0400_1103,177,0.00,RAL,MD2,0,LM,R0400,GE1,6.14,,,25.13,154.30,150,,40.00,,TG 5 phase I,I,07/02/2006,07/02/2006,RSTC20,-1,-76.23,,-76.23,30.41,,,,,,,,-494.0375891,-494.0375891,197.08,,,,-8406.29,,,10000,2,2,,,,,,,,,0.25,1.44,,29.30,29.47,25.95,25.93,,,-0.0169,-0.0168,"100 kN EHS, RAL",,,,49.1,,"d, RT","OB_TG5_R012, OB_TG5_R007",,,,,,,,,,,,,,,,,1.93
3599,GEV207_R0400_1102,177,0.00,RAL,MD2,0,LM,R0400,GE1,6.16,,,25.08,154.49,150,,40.00,,TG 5 phase I,I,07/02/2006,07/02/2006,PRSTT80,0.1,65.71,,,65.71,,,,,,,,425.3349731,,425.33,,,,#WAARDE!,,,564,1,1,,,,,,,,,  ,1.52,,28.06,27.87,,,,,,,"100 kN EHS, RAL",,,,41.3,,"d, RT","OB_TG5_R012, OB_TG5_R007",,,,,,,,,,,,,,,,,0.10
3600,GEV207_R0400_1095,177,0.00,RAL,MD2,0,LM,R0400,GE1,6.26,,,25.11,157.19,150,,40.00,,TG 5 phase I,I,08/02/2006,08/02/2006,RSTT20,-1,75.79,,75.79,38.92,,,,,,,,482.1553534,482.1553534,247.60,,,,8216.69,,,1000,1b,1b,,,,,,,,,0.25,0.86,,29.47,29.21,26.76,26.47,,,0.0164,0.0165,"100 kN EHS, RAL",,,,47.2,,"d, RT","OB_TG5_R012, OB_TG5_R007",,,,,,,,,,,,,,,,,0.32
3601,GEV207_R0400_1104,177,0.00,RAL,MD2,0,LM,R0400,GE1,6.19,,,25.08,155.25,150,,40.00,,TG 5 phase I,I,08/02/2006,09/02/2006,PRSTT80,0.1,32.85,,,32.85,,,,,,,,211.5942029,,211.59,,,,#WAARDE!,,,150857,3,3,,,,,,,,,  ,5.00,,29.81,29.69,,,,,,,"100 kN EHS, RAL",,,,37.9,,"d, RT","OB_TG5_R012, OB_TG5_R007",,,,,,,,,,,,,,,,,8.38
3602,GEV207_R0400_0405,78,51.43,RAL,MD2,0,LM,R0400,GE1,6.74,,,25.25,170.18,150,,40.00,,TG 5 phase I,I,01/02/2006,02/02/2006,RSTT50,-1,65.80,,65.80,30.55,,,,,,,,386.64943,386.64943,179.52,,,,7174.79,,,25000,2,2,,,,,,,,,0.25,1.44,,26.98,26.91,22.18,22.43,,,0.0143,0.0144,"100 kN EHS, RAL",,,,51.8,,"d, RT","OB_TG5_R012, OB_TG5_R007",,,,,,,,,,,,,,,,,4.82
3603,GEV207_R0400_1091,177,0.00,RAL,MD2,0,LM,R0400,GE1,6.28,,,25.14,157.88,150,,40.00,,TG 5 phase I,I,31/01/2006,01/02/2006,PRSTT80,0.1,32.93,,,32.93,,,,,,,,208.5761338,,208.58,,,,#WAARDE!,,,158996,3,3,,,,,,,,,,5.00,,,,,,,,,,"100 kN EHS, RAL",,,,34.9,,"d, RT","OB_TG5_R012, OB_TG5_R007",,,,,,,,,,,,,,,,,8.83
3604,GEV207_R0400_0420,78,51.43,RAL,MD2,0,LM,R0400,GE1,6.75,,,25.28,170.64,150,,40.00,,TG 5 phase I,I,21/12/2005,22/12/2005,RSTT80,-1,66.10,,66.10,30.59,,,,,,,,387.3652133,387.3652133,179.27,,,,#DELING.DOOR.0!,,,40000,2,2,,,,,,,,,0.25,1.44,,,,,,,,,,"100 kN EHS, RAL",,,,49.6,,"d, RT","OB_TG5_R012, OB_TG5_R007",,,,,,,,,,,,,,,,,7.72
3605,GEV206_R0300_0685,95,51.94,RAL,UD2,0,LM,R0300,GE1,3.75,,,25.48,95.55,145,,35.00,,TG 5 phase I,I,20/12/2005,20/12/2005,RSTT80,-1,53.30,,53.30,32.87,,,,,,,,557.8231293,557.8231293,344.01,,,,#DELING.DOOR.0!,,,4000,1b,1b,,,,,,,,,0.25,1.23,,,,,,,,,,"100 kN EHS, RAL",,,,40.5,,"d, RT","OB_TG5_R011, OB_TG5_R007",,,,,,,,,,,,,,,,,0.90
3606,GEV206_R0300_0680,95,51.94,RAL,UD2,0,LM,R0300,GE1,3.70,,,25.51,94.39,145,,35.00,,TG 5 phase I,I,21/12/2005,21/12/2005,RSTT50,0.1,54.70,,54.70,36.48,,,,,,,,579.5105414,579.5105414,386.48,,,,#DELING.DOOR.0!,,,25000,2,2,,,,,,,,,0.25,3.35,,,,,,,,,,"100 kN EHS, RAL",,,,30.9,,"d, RT","OB_TG5_R011, OB_TG5_R007",,,,,,,,,,,,,,,,,2.07
3607,GEV207_R0400_0428,79,51.71,RAL,MD2,0,LM,R0400,GE1,6.76,,,25.25,170.69,150,,40.00,,TG 5 phase I,I,19/12/2005,19/12/2005,RSTT20,0.1,82.30,,82.30,44.69,,,,,,,,482.1606421,482.1606421,261.82,,,,#DELING.DOOR.0!,,,10000,2,2,,,,,,,,,0.25,3.34,,,,,,,,,,"100 kN EHS, RAL",,,,44.5,,"d, RT","OB_TG5_R012, OB_TG5_R007",,,,,,,,,,,,,,,,,0.83
3608,GEV206_R0300_0653,94,51.10,RAL,UD2,0,LM,R0300,GE1,3.78,,,25.54,96.54,145,,35.00,,TG 5 phase I,I,16/12/2005,16/12/2005,PRSTT80,-1,32.95,,,32.95,,,,,,,,341.3093018,,341.31,,,,#WAARDE!,,,2797,1b,1b,,,,,,,,,  ,1.23,,,,,,,,,,"100 kN EHS, RAL",,,,43.8,,"d, RT","OB_TG5_R010, OB_TG5_R011, OB_TG5_R007",,,,,,,,,,,,,,,,,0.63
3609,GEV206_R0300_0687,95,51.94,RAL,UD2,0,LM,R0300,GE1,3.74,,,25.56,95.59,145,,35.00,,TG 5 phase I,I,15/12/2005,15/12/2005,PRSTT50,0.1,36.55,,,36.55,,,,,,,,382.3621718,,382.36,,,,#WAARDE!,,,24995,2,2,,,,,,,,,,3.35,,,,,,,,,,"100 kN EHS, RAL",,,,29.3,,"d, RT","OB_TG5_R011, OB_TG5_R007",,,,,,,,,,,,,,,,,2.07
3610,GEV206_R0300_0682,95,51.94,RAL,UD2,0,LM,R0300,GE1,3.72,,,25.53,94.97,145,,35.00,,TG 5 phase I,I,14/12/2005,14/12/2005,RSTT80,-1,44.20,,44.20,24.76,,,,,,,,465.4101295,465.4101295,260.71,,,,#DELING.DOOR.0!,,,40000,2,2,,,,,,,,,0.25,2.17,,,,,,,,,,"100 kN EHS, RAL",,,,36.6,,"d, RT","OB_TG5_R011, OB_TG5_R007",,,,,,,,,,,,,,,,,5.12
3611,GEV206_R0300_0679,95,51.94,RAL,UD2,0,LM,R0300,GE1,3.68,,,25.56,94.06,145,,35.00,,TG 5 phase I,I,08/12/2005,08/12/2005,RSTT50,-1,54.50,,54.50,32.97,,,,,,,,579.4173932,579.4173932,350.52,,,,#DELING.DOOR.0!,,,2500,1b,1b,,,,,,,,,0.25,1.23,,,,,,,,,,"100 kN EHS, RAL",,,,41.3,,"d, RT","OB_TG5_R011, OB_TG5_R007",,,,,,,,,,,,,,,,,0.56
3612,GEV206_R0300_0686,95,51.94,RAL,UD2,0,LM,R0300,GE1,3.73,,,25.55,95.30,145,,35.00,,TG 5 phase I,I,12/12/2005,14/12/2005,RSTT50,0.1,39.00,,39.00,26.83,,,,,,,,409.2339979,409.2339979,281.53,,,,#DELING.DOOR.0!,,,500000,3,3,,,,,,,,,0.25,5.00,,,,,,,,,,"100 kN EHS, RAL",,,,26.4,,"d, RT","OB_TG5_R011, OB_TG5_R007",,,,,,,,,,,,,,,,,27.78
3613,GEV206_R0300_0677,95,51.94,RAL,UD2,0,LM,R0300,GE1,3.72,,,25.61,95.27,145,,35.00,,TG 5 phase I,I,09/12/2005,12/12/2005,RSTT80,0.1,43.20,,43.20,26.89,,,,,,,,453.4480949,453.4480949,282.25,,,,#DELING.DOOR.0!,,,800000,3,3,,,,,,,,,0.25,5.00,,,,,,,,,,"100 kN EHS, RAL",,,,26.7,,"d, RT","OB_TG5_R011, OB_TG5_R007",,,,,,,,,,,,,,,,,44.44
3614,GEV206_R0300_0676,95,51.94,RAL,UD2,0,LM,R0300,GE1,3.76,,,25.58,96.18,145,,35.00,,TG 5 phase I,I,12/12/2005,12/12/2005,PRSTT50,0.1,36.58,,,36.58,,,,,,,,380.3285506,,380.33,,,,#WAARDE!,,,17638,2,2,,,,,,,,,  ,3.35,,,,,,,,,,"100 kN EHS, RAL",,,,28.3,,"d, RT","OB_TG5_R011, OB_TG5_R007",,,,,,,,,,,,,,,,,1.46
3615,GEV307_R0300_0050,193,0.00,WMC,MD4,0,LM,R0300,GE2,6.69,25.08,25.06,25.07,167.65,145,145.16,34.46,,TG 1 phase II,II,02/03/2006,02/03/2006,CA,0.1,44.36,,,44.36,,,,,,,,264.5966571,264.60,264.60,,,,4585.33,,,63334,2,2,,,,,,,,,,3.34,,28.75,28.96,,,,,0.0092,0.0091,"100 kN Schenck, WMC",l,h,,38.5,,"d, RT",,"Slow cycle ±10 kN; temperature below 35 during fatigue, max. reached at failure; Nos 41-50 are stickered as R0300, with MD4 laminate, gauge section 35 mm. CG01 unreliable (wire break)",,,,,,,,,,,,,"Strain gauge&Clip gauge: TML FLA-10-11, OB cg, Middle, Center, BTB","SG, OBCG, M, C, BTB",200,5.27
3616,GEV307_R0300_0046,193,0.00,WMC,MD4,0,LM,R0300,GE2,6.47,25.36,25.32,25.34,163.82,145,145.48,34.71,,TG 1 phase II,II,01/03/2006,02/03/2006,W,,53.94,,,53.94,,,,,,,,329.2630222,329.26,329.26,,,,5665.23,,,565655,1b,1b,4.262306817,,,,,,,,,364.39 kN/s,,28.98,29.14,,,,,0.0114,0.0113,"100 kN Instron, WMC",l,h,,38.3,fan,"d, RT",OB_TG1_R024,"Slow cycle ±10 kN; temperature below 30 during most of the test; max reached near failure; Nos 41-50 are stickered as R0300, with MD4 laminate, gauge section 35 mm.",,,,,,,,,,,,,"Strain gauge&Clip gauge: TML FLA-10-11, OB cg, Middle, Center, BTB","SG, OBCG, M, C, BTB",100,#WAARDE!
3617,GEV307_R0300_0045,193,0.00,WMC,MD4,0,LM,R0300,GE2,6.57,25.19,25.18,25.19,165.31,145,145.51,34.68,,TG 1 phase II,II,02/03/2006,02/03/2006,CA,0.1,56.14,,,56.14,,,,,,,,339.6111591,339.61,339.61,,,,5913.99,,,2906,1b,1b,,,,,,,,,,2.10,,28.61,28.82,,,,,0.0119,0.0118,"100 kN Schenck, WMC",l,h,,36.0,,"d, RT",,"Slow cycle ±10 kN; Nos 41-50 are stickered as R0300, with MD4 laminate, gauge section 35 mm.",,,,,,,,,,,,,"Strain gauge&Clip gauge: TML FLA-10-11, OB cg, Middle, Center, BTB","SG, OBCG, M, C, BTB",200,0.38
3618,GEV307_R0300_0043,193,0.00,WMC,MD4,0,LM,R0300,GE2,6.92,25.17,25.16,25.17,173.98,145,145.10,34.17,,TG 1 phase II,II,01/03/2006,02/03/2006,CA,0.1,44.52,,,44.52,,,,,,,,255.8894227,255.89,255.89,,,,4596.95,,,107237,2,2,,,,,,,,,,3.34,,27.75,27.92,,,,,0.0092,0.0092,"100 kN Schenck, WMC",l,h,,37.5,,"d, RT",,"Slow cycle ±10 kN. Nos 41-50 are stickered as R0300, with MD4 laminate, gauge section 35 mm.",,,,,,,,,,,,,"Strain gauge&Clip gauge: TML FLA-10-11, OB cg, Middle, Center, BTB","SG, OBCG, M, C, BTB",200,8.92
3619,GEV307_R0400_0040,193,0.00,WMC,MD4,0,LM,R0400,GE2,6.64,25.44,25.41,25.43,168.60,150,150.27,39.69,,TG 1 phase II,II,23/02/2006,24/02/2006,CA,0.1,44.99,,,44.99,,,,,,,,266.8519624,266.85,266.85,,,,4661.98,,,55075,2,2,,,,,,,,,,3.34,,28.65,28.60,,,,,0.0093,0.0093,"100 kN Schenck, WMC",l,h,,46.3,,"d, RT",,slow cycle ±10 kN; temperature was ca. 40 degrees; peak temperature at failure. Lots of clip-gauge noise in measurements during slow cycle,,,,,,,,,,,,,"Strain gauge&Clip gauge: TML FLA-10-11, OB cg, Middle, Center, BTB","SG, OBCG, M, C, BTB",200,4.58
3620,GEV307_R0400_0038,193,0.00,WMC,MD4,0,LM,R0400,GE2,6.60,25.45,25.38,25.42,167.51,150,150.09,39.58,,TG 1 phase II,II,23/02/2006,23/02/2006,CA,0.1,56.72,,,56.72,,,,,,,,338.6106932,338.61,338.61,,,,5762.61,,,7466,1b,1b,,,,,,,,,,2.10,,29.26,29.50,,,,,0.0116,0.0115,"100 kN Schenck, WMC",l,h,,48.3,,"d, RT",,slow cycle ±10 kN; temperature was ca. 40 degrees; peak temperature at failure. Lots of clip-gauge noise in measurements during slow cycle,,,,,,,,,,,,,"Strain gauge&Clip gauge: TML FLA-10-11, OB cg, Middle, Center, BTB","SG, OBCG, M, C, BTB",200,0.99
3621,GEV307_R0400_0037,193,0.00,WMC,MD4,0,LM,R0400,GE2,6.68,25.47,25.46,25.47,170.07,150,150.11,39.34,,TG 1 phase II,II,28/02/2006,01/03/2006,CA,0.1,45.05,,,45.05,,,,,,,,264.8865662,264.89,264.89,,,,4587.97,,,90734,2,2,,,,,,,,,,3.34,,28.77,28.97,,,,,0.0092,0.0091,"100 kN Schenck, WMC",l,h,,38.5,,"d, RT",,slow cycle ±10 kN; temperature was below 35 during most of the test; peak temperature at failure. Bad clip gauge 1 measurements during fatigue,,,,,,,,,,,,,"Strain gauge&Clip gauge: TML FLA-10-11, OB cg, Middle, Center, BTB","SG, OBCG, M, C, BTB",200,7.55
3622,GEV307_R0400_0036,193,0.00,WMC,MD4,0,LM,R0400,GE2,6.70,25.46,25.44,25.45,170.45,150,150.19,39.44,,TG 1 phase II,II,24/02/2006,28/02/2006,CA,0.1,33.33,,,33.33,,,,,,,,195.5435089,195.54,195.54,,,,3504.99,,,2014107,3,3,,,,,,,,,,6.10,,27.79,28.01,,,,,0.0070,0.0070,"100 kN Schenck, WMC",l,h,,33.6,,"d, RT",,slow cycle ±10 kN; temperature was below 30 during most of the test; peak temperature at failure.,,,,,,,,,,,,,"Strain gauge&Clip gauge: TML FLA-10-11, OB cg, Middle, Center, BTB","SG, OBCG, M, C, BTB",200,91.72
3623,GEV206_R0300_0873,102,53.84,WMC,UD2,0,LM,R0300,GE1,3.60,24.95,24.93,24.94,89.75,145,145.27,35.05,,TG 5 phase I,I,08/02/2006,13/02/2006,RSTT80,0.1,34.33,,34.33,26.67,,,,,,,,382.5154878,382.52,382.52,,,,#WAARDE!,,,799837,3,3,,,,,,,,,0.25,6.19,,,,41.01,,,,,,"100 kN Schenck, WMC",l,h,,,,"d, RT",OB_TG5_R007,Slow cycle ±10 kN,,,,,,,,,,,,,"Strain gauge&Clip gauge: TML FLA-10-11, OB cg, Middle, Center, BTB","SG, OBCG, M, C, BTB","200 , 280 ",35.89
3624,GEV207_R0400_0936,174,54.96,WMC,MD2,0,LM,R0400,GE1,6.36,24.68,24.67,24.68,156.90,150,149.83,40.22,,TG 5 phase I,I,16/02/2006,20/02/2006,PRSTC80,-1,21.84,,,21.84,,,,,,,,139.1958761,139.20,139.20,,,,2397.45,,,685376,3,3,,,,,,,,,,2.57,,28.92,29.15,,,,,0.0048,0.0048,"100 kN Schenck, WMC",l,h,,38.5,,"d, RT",OB_TG5_R007,Slow cycle ±10 kN,,,,,,,,,,,,,"Strain gauge&Clip gauge: TML FLA-10-11, OB cg, Middle, Center, BTB","SG, OBCG, M, C, BTB",200,74.08
3625,GEV207_R0400_0868,174,54.96,WMC,MD2,0,LM,R0400,GE1,6.47,24.44,24.44,24.44,158.07,150,150.68,39.76,,TG 1 phase I,I,02/02/2006,01/03/2006,RW,,33.35,,,33.35,,,,,,,,210.9882157,210.99,210.99,,,,3718.51,,,21749014,1b,1b,163.8825267,,y,,,,,,,351.45 kN/s,,28.26,28.49,,,,,0.0075,0.0074,"100 kN Instron, WMC",l,h,,28.0,fan,"d, RT",OB_TG1_R024,,,,,,,,,,,,,,"Strain gauge&Clip gauge: TML FLA-10-11, OB cg, Middle, Center, BTB","SG, OBCG, M, C, BTB",100,#WAARDE!
3626,GEV206_R0300_0849,114,53.15,WMC,UD2,0,LM,R0300,GE1,3.78,25.42,25.40,25.41,95.89,145,144.42,34.58,,TG 5 phase I,I,14/02/2006,14/02/2006,RSTT20,-1,68.70,,68.70,24.67,,,,,,,,716.4832873,716.48,716.48,,,,9335.29,,,9982,2,2,,,,,,,,,0.25,2.17,,38.00,38.76,39.09,37.29,,,0.0189,0.0185,"100 kN Schenck, WMC",l,h,,28.7,,"d, RT",OB_TG5_R007,Slow cycle ±10 kN,,,,,,,,,,,,,"Strain gauge&Clip gauge: TML FLA-10-11, OB cg, Middle, Center, BTB","SG, OBCG, M, C, BTB","200 , 280 ",1.28
3627,GEV206_R0300_0839,113,52.38,WMC,UD2,0,LM,R0300,GE1,3.65,25.55,25.52,25.54,93.15,145,145.63,34.58,,TG 5 phase I,I,13/02/2006,14/02/2006,RSTT20,0.1,65.97,,65.97,36.57,,,,,,,,708.2277666,708.23,708.23,,,,8944.53,,,10003,2,2,,,,,,,,,0.25,3.35,,38.97,40.22,38.27,37.83,,,0.0182,0.0176,"100 kN Schenck, WMC",l,h,,35.6,,"d, RT",OB_TG5_R007,Slow cycle ±10 kN,,,,,,,,,,,,,"Strain gauge&Clip gauge: TML FLA-10-11, OB cg, Middle, Center, BTB","SG, OBCG, M, C, BTB","200 , 280 ",0.83
3628,GEV207_R0400_0617,88,54.11,WMC,MD2,0,LM,R0400,GE1,6.44,25.12,25.09,25.11,161.45,150,150.40,40.06,,TG 5 phase I,I,14/02/2006,16/02/2006,PRSTT80,-1,22.21,,,22.21,,,,,,,,137.5622739,137.56,137.56,,,,2367.27,,,360462,3,3,,,,,,,,,,2.57,,28.97,29.14,,,,,0.0047,0.0047,"100 kN Schenck, WMC",l,h,,32.0,,"d, RT",OB_TG5_R007,Slow cycle ±10 kN,,,,,,,,,,,,,"Strain gauge&Clip gauge: TML FLA-10-11, OB cg, Middle, Center, BTB","SG, OBCG, M, C, BTB",200,38.96
3629,GEV207_R0400_0385,61,51.88,CRES,MD2,0,LM,R0400,GE1,6.77,25.43,25.38,25.41,171.92,150,,40.00,,TG 5 phase I,I,12/10/2005,12/10/2005,RSTC50,10,-49.54,,-81.17,-49.55,,-1.15,,-1.15,,,,-288.215449,-472.14,-288.22,,,,-9157.06,,,25000,2,2,,c,,,,,,,0.25,2.55,,26.71,24.85,18.51,19.72,,,-0.0108,-0.0116,"250 kN MTS, CRES","l, d",h,n,,fan,"d, RT",OB_TG5_R007,strain and elasticity calculations from indication of LVDT,,,,,,,,,,,,,,,140,2.72
3630,GEV207_R0400_0383,61,51.88,CRES,MD2,0,LM,R0400,GE1,6.76,25.41,25.40,25.40,171.73,150,,40.00,,TG 5 phase I,I,24/10/2005,01/11/2005,RSTT80,10,-44.71,,83.55,-44.72,,-1.09,,-1.09,,,,-260.4087812,486.52,-260.41,,,,9036.40,,,8000000,3,3,,t,,,,,,,0.25,3.15,,27.57,26.27,21.61,19.46,,,-0.0094,-0.0099,"250 kN MTS, CRES","l, d",h,n,,fan,"d, RT",OB_TG5_R007,strain and elasticity calculations from indication of LVDT,,,,,,,,,,,,,,,140,705.47
3631,GEV207_R0400_0353,60,51.79,CRES,MD2,0,LM,R0400,GE1,6.87,25.23,25.24,25.24,173.33,150,,40.00,,TG 5 phase I,I,28/09/2005,28/09/2005,RSTT20,10,-53.25,,88.79,-53.38,,-1.27,,-1.27,,,,-307.960354,512.25,-307.96,,,,9535.52,,,2500,1b,1b,,t,,,,,,,0.25,2.18,,27.10,26.62,18.17,27.13,,,-0.0114,-0.0116,"250 kN MTS, CRES","l, d",h,n,,fan,"d, RT",OB_TG5_R007,strain and elasticity calculations from indication of LVDT,,,,,,,,,,,,,,,140,0.32
3632,GEV207_R0400_0356,60,51.79,CRES,MD2,0,LM,R0400,GE1,6.82,25.30,25.35,25.32,172.66,150,,40.00,,TG 5 phase I,I,28/09/2005,28/09/2005,RSTT20,10,-53.43,,87.60,-53.44,,-1.27,,-1.27,,,,-309.5100197,507.36,-309.51,,,,9504.60,,,1000,1b,1b,,t,,,,,,,0.25,2.18,,26.61,26.77,19.05,27.89,,,-0.0116,-0.0116,"250 kN MTS, CRES","l, d",h,n,,fan,"d, RT",OB_TG5_R007,strain and elasticity calculations from indication of LVDT,,,,,,,,,,,,,,,140,0.13
3633,GEV207_R0400_0357,60,51.79,CRES,MD2,0,LM,R0400,GE1,6.81,25.30,25.28,25.29,172.17,150,,40.00,,TG 5 phase I,I,28/09/2005,28/09/2005,RSTT20,10,-49.31,,85.41,-49.32,,-1.24,,-1.24,,,,-286.4610559,496.08,-286.46,,,,9144.32,,,10000,2,2,,t,,,,,,,0.25,2.55,,27.41,26.84,18.57,25.25,,,-0.0105,-0.0107,"250 kN MTS, CRES","l, d",h,n,,fan,"d, RT",OB_TG5_R007,strain and elasticity calculations from indication of LVDT,,,,,,,,,,,,,,,140,1.09
3634,GEV207_R0400_0358,60,51.79,CRES,MD2,0,LM,R0400,GE1,6.82,25.39,25.34,25.36,172.99,150,,40.00,,TG 5 phase I,I,28/09/2005,29/09/2005,RSTC20,10,-44.63,,-76.09,-44.71,,-1.02,,-1.02,,,,-258.4542459,-439.85,-258.45,,,,-8101.90,,,200000,3,3,,c,,,,,,,0.25,3.15,,27.37,26.92,19.80,20.63,,,-0.0094,-0.0096,"250 kN MTS, CRES","l, d",h,n,,fan,"d, RT",OB_TG5_R007,strain and elasticity calculations from indication of LVDT,,,,,,,,,,,,,,,140,17.64
3635,GEV207_R0400_0359,60,51.79,CRES,MD2,0,LM,R0400,GE1,6.79,25.30,25.33,25.32,171.95,150,,40.00,,TG 5 phase I,I,29/09/2005,29/09/2005,RSTC20,10,-49.36,,-78.76,-49.36,,-1.18,,-1.18,,,,-287.0601919,-458.04,-287.06,,,,-9027.20,,,10000,2,2,,c,,,,,,,0.25,2.55,,24.04,26.70,19.79,21.22,,,-0.0119,-0.0108,"250 kN MTS, CRES","l, d",h,n,,fan,"d, RT",OB_TG5_R007,strain and elasticity calculations from indication of LVDT,,,,,,,,,,,,,,,140,1.09
3636,GEV207_R0400_0362,60,51.79,CRES,MD2,0,LM,R0400,GE1,6.88,25.25,25.23,25.24,173.57,150,,40.00,,TG 5 phase I,I,29/09/2005,29/09/2005,RSTC20,10,-49.21,,-76.45,-49.25,,-1.23,,-1.23,,,,-283.7471913,-440.46,-283.75,,,,-8254.43,,,10000,2,2,,c,,,,,,,0.25,2.55,,26.85,26.51,20.84,21.82,,,-0.0106,-0.0107,"250 kN MTS, CRES","l, d",h,n,,fan,"d, RT",OB_TG5_R007,strain and elasticity calculations from indication of LVDT,,,,,,,,,,,,,,,140,1.09
3637,GEV207_R0400_0364,60,51.79,CRES,MD2,0,LM,R0400,GE1,6.83,25.32,25.30,25.31,172.85,150,,40.00,,TG 5 phase I,I,29/09/2005,29/09/2005,RSTT20,10,-49.35,,86.91,-49.46,,-1.18,,-1.18,,,,-286.1440555,502.81,-286.14,,,,9389.47,,,10000,2,2,,t,,,,,,,0.25,2.55,,26.83,26.72,17.30,24.95,,,-0.0107,-0.0107,"250 kN MTS, CRES","l, d",h,n,,fan,"d, RT",OB_TG5_R007,strain and elasticity calculations from indication of LVDT,,,,,,,,,,,,,,,140,1.09
3638,GEV207_R0400_0365,60,51.79,CRES,MD2,0,LM,R0400,GE1,6.82,25.21,25.24,25.22,171.91,150,,40.00,,TG 5 phase I,I,03/10/2005,03/10/2005,RSTC50,10,-53.21,,-81.46,-53.22,,-1.27,,-1.27,,,,-309.5805945,-473.85,-309.58,,,,-8645.37,,,2500,1b,1b,,c,,,,,,,0.25,2.18,,27.32,27.49,21.49,21.36,,,-0.0113,-0.0113,"250 kN MTS, CRES","l, d",h,n,,fan,"d, RT",OB_TG5_R007,strain and elasticity calculations from indication of LVDT,,,,,,,,,,,,,,,140,0.32
3639,GEV207_R0400_0366,60,51.79,CRES,MD2,0,LM,R0400,GE1,6.81,25.28,25.30,25.29,172.15,150,,40.00,,TG 5 phase I,I,03/10/2005,03/10/2005,RSTC50,10,-53.35,,-80.67,-53.37,,-1.25,,-1.25,,,,-310.0203311,-468.60,-310.02,,,,-8621.95,,,2500,1b,1b,,c,,,,,,,0.25,2.18,,27.25,27.10,23.39,22.69,,,-0.0114,-0.0114,"250 kN MTS, CRES","l, d",h,n,,fan,"d, RT",OB_TG5_R007,strain and elasticity calculations from indication of LVDT,,,,,,,,,,,,,,,140,0.32
3640,GEV207_R0400_0367,60,51.79,CRES,MD2,0,LM,R0400,GE1,6.83,25.36,25.39,25.38,173.42,150,,40.00,,TG 5 phase I,I,03/10/2005,03/10/2005,RSTT50,10,-53.54,,88.81,-53.55,,-1.31,,-1.31,,,,-308.7879137,512.11,-308.79,,,,9448.51,,,2500,1b,1b,,t,,,,,,,0.25,2.18,,27.29,26.91,18.67,26.00,,,-0.0113,-0.0115,"250 kN MTS, CRES","l, d",h,n,,fan,"d, RT",OB_TG5_R007,strain and elasticity calculations from indication of LVDT,,,,,,,,,,,,,,,140,0.32
3641,GEV207_R0400_0368,60,51.79,CRES,MD2,0,LM,R0400,GE1,6.84,25.32,25.28,25.29,172.90,150,,40.00,,TG 5 phase I,I,04/10/2005,04/10/2005,RSTC50,10,-49.31,,-79.44,-49.31,,-1.20,,-1.20,,,,-285.1937536,-459.46,-285.19,,,,-8445.89,,,25000,2,2,,c,,,,,,,0.25,2.55,,28.04,26.36,20.54,23.75,,,-0.0102,-0.0108,"250 kN MTS, CRES","l, d",h,n,,fan,"d, RT",OB_TG5_R007,strain and elasticity calculations from indication of LVDT,,,,,,,,,,,,,,,140,2.72
3642,GEV207_R0400_0369,60,51.79,CRES,MD2,0,LM,R0400,GE1,6.77,25.38,25.34,25.36,171.70,150,,40.00,,TG 5 phase I,I,04/10/2005,04/10/2005,PRSTC50,10,-49.45,,,-49.50,,-1.18,,-1.18,,,,-288.2935352,,-288.29,,,,#WAARDE!,,,12500,2,2,,c,,,,,,,  ,2.55,,26.69,25.98,,,,,,,"250 kN MTS, CRES","l, d",h,n,,fan,"d, RT",OB_TG5_R007,strain and elasticity calculations from indication of LVDT,,,,,,,,,,,,,,,140,1.36
3643,GEV207_R0400_0370,60,51.79,CRES,MD2,0,LM,R0400,GE1,6.89,25.06,25.12,25.09,171.82,150,,40.00,,TG 5 phase I,I,06/10/2005,06/10/2005,RSTT50,10,-48.92,,85.19,-48.94,,-1.21,,-1.21,,,,-284.8329647,495.81,-284.83,,,,9203.82,,,25000,2,2,,t,,,,,,,0.25,2.55,,27.74,26.13,17.55,23.63,,,-0.0103,-0.0109,"250 kN MTS, CRES","l, d",h,n,,fan,"d, RT",OB_TG5_R007,strain and elasticity calculations from indication of LVDT,,,,,,,,,,,,,,,140,2.72
3644,GEV207_R0400_0371,61,51.88,CRES,MD2,0,LM,R0400,GE1,6.82,25.32,25.30,25.31,172.53,150,,40.00,,TG 5 phase I,I,07/10/2005,07/10/2005,RSTT50,10,-49.35,,92.40,-49.78,,,,,,,,-288.5295311,535.56,-288.53,,,,9499.10,,,500000,2,2,,t,,,,,,,0.25,2.55,,28.70,27.68,19.10,24.47,,,-0.0101,-0.0104,"250 kN MTS, CRES","l, d",h,n,,fan,"d, RT",OB_TG5_R007,strain and elasticity calculations from indication of LVDT,,,,,,,,,,,,,,,140,54.47
3645,GEV207_R0400_0372,61,51.88,CRES,MD2,0,LM,R0400,GE1,6.77,25.41,25.35,25.37,171.84,150,,40.00,,TG 5 phase I,I,10/10/2005,12/10/2005,RSTC50,10,-44.64,,-83.64,-44.65,,-1.03,,-1.03,,,,-259.83473,-486.73,-259.83,,,,-9187.09,,,500000,3,3,,c,,,,,,,0.25,3.15,,26.43,26.55,19.63,19.95,,,-0.0098,-0.0098,"250 kN MTS, CRES","l, d",h,n,,fan,"d, RT",OB_TG5_R007,strain and elasticity calculations from indication of LVDT,,,,,,,,,,,,,,,140,44.09
3646,GEV207_R0400_0374,61,51.88,CRES,MD2,0,LM,R0400,GE1,6.82,25.30,25.26,25.28,172.32,150,,40.00,,TG 5 phase I,I,12/10/2005,14/10/2005,RSTT50,10,-44.49,,85.52,-44.50,,-1.14,,-1.14,,,,-258.2404828,496.29,-258.24,,,,9532.96,,,500000,3,3,,t,,,,,,,0.25,3.15,,25.71,26.35,17.65,21.77,,,-0.0100,-0.0098,"250 kN MTS, CRES","l, d",h,n,,fan,"d, RT",OB_TG5_R007,strain and elasticity calculations from indication of LVDT,,,,,,,,,,,,,,,140,44.09
3647,GEV207_R0400_0375,61,51.88,CRES,MD2,0,LM,R0400,GE1,6.81,25.25,25.24,25.25,171.99,150,,40.00,,TG 5 phase I,I,17/10/2005,19/10/2005,RSTT50,10,-44.43,,89.77,-44.44,,-1.06,,-1.06,,,,-258.3871155,521.95,-258.39,,,,10043.27,,,800000,3,3,,t,,,,,,,0.25,3.15,,26.29,25.68,18.09,21.91,,,-0.0098,-0.0101,"250 kN MTS, CRES","l, d",h,n,,fan,"d, RT",OB_TG5_R007,strain and elasticity calculations from indication of LVDT,,,,,,,,,,,,,,,140,70.55
3648,GEV207_R0400_0382,61,51.88,CRES,MD2,0,LM,R0400,GE1,6.79,25.29,25.28,25.28,171.58,150,,40.00,,TG 5 phase I,I,21/10/2005,24/10/2005,RSTT80,10,-44.49,,84.73,-44.50,,-1.03,,-1.03,,,,-259.3542371,493.82,-259.35,,,,9201.08,,,4000,3,3,,t,,,,,,,0.25,3.15,,27.36,26.31,18.17,21.67,,,-0.0095,-0.0099,"250 kN MTS, CRES","l, d",h,n,,fan,"d, RT",OB_TG5_R007,strain and elasticity calculations from indication of LVDT,,,,,,,,,,,,,,,140,0.35
3649,GEV207_R0400_0380,61,51.88,CRES,MD2,0,LM,R0400,GE1,6.83,25.24,25.16,25.19,172.11,150,,40.00,,TG 5 phase I,I,12/10/2005,12/10/2005,RSTT80,10,-53.15,,87.33,-53.16,,-1.33,,-1.33,,,,-308.8722329,507.41,-308.87,,,,9791.74,,,800000,1b,1b,,t,,,,,,,0.25,2.18,,25.73,26.09,19.47,23.75,,,-0.0120,-0.0118,"250 kN MTS, CRES","l, d",h,n,,fan,"d, RT",OB_TG5_R007,strain and elasticity calculations from indication of LVDT,,,,,,,,,,,,,,,140,101.94
3650,GEV207_R0400_0381,61,51.88,CRES,MD2,0,LM,R0400,GE1,6.79,25.31,25.29,25.30,171.79,150,,40.00,,TG 5 phase I,I,14/10/2005,17/10/2005,RSTC80,10,-44.52,,-78.03,-44.56,,-1.02,,-1.02,,,,-259.3864602,-454.22,-259.39,,,,-8282.59,,,1140,3,3,,c,,,,,,,0.25,3.15,,27.97,26.87,19.40,21.46,,,-0.0093,-0.0097,"250 kN MTS, CRES","l, d",h,n,,fan,"d, RT",OB_TG5_R007,strain and elasticity calculations from indication of LVDT,,,,,,,,,,,,,,,140,0.10
3651,GEV307_R0400_0051,193,0.00,DLR,MD4,0,LM,R0400,GE2,6.78,,,25.53,173.09,150,,,,TG 1 phase I,I,18/01/2006,02/02/2006,CA,0.1,26.55,,,26.55,,,,,,,,153.3853977,,153.3853977,,,,#WAARDE!,,,11116738,4,4,,t,,,,,,,,9.68,,,,,,,,,,"200 kN HUN, DLR",l,m,n,,fan,"d, RT",OB_TG1_R022,,,,,,x,,,,,,,,,,,319.01
3652,GEV307_R0400_0041,193,0.00,DLR,MD4,0,LM,R0400,GE2,6.80,,,25.48,173.26,150,,,,TG 1 phase I,I,16/01/2006,18/01/2006,CA,0.1,33.38,,,33.38,,,,,,,,192.6539847,,192.6539847,,,,#WAARDE!,,,1377528,3,3,,t,,,,,,,,6.10,,,,,,,,,,"200 kN HUN, DLR",l,m,n,,fan,"d, RT",OB_TG1_R022,,,,,,x,,,,,,,,,,,62.73
3662,GEV207_R0400_0724,75,52.06,DLR,MD2,0,LM,R0400,GE1,6.50,,,25.25,164.13,150,,,,TG 1 phase I,I,,,W,,45.70,,,45.70,,,,,,,,278.4463062,,278.4463062,,,,#WAARDE!,,,,2,2,,t,,,,,,,,427.23 kN/s,,,,,,,,,,"200 kN HUN, DLR",l,m,n,,fan,"d, RT",OB_TG1_R024,fracture due to software crash,,,,,x,,,,,,,,,,,
3663,GEV207_R0400_0527,87,53.26,DLR,MD2,0,LM,R0400,GE1,6.32,,,25.25,159.58,150,,,,TG 1 phase I,I,,,W,,45.70,,,45.70,,,,,,,,286.3767389,,286.3767389,,,,#WAARDE!,,,,2,2,7.28,t,,,,,,,,427.23 kN/s,,,,,,,,,,"200 kN HUN, DLR",l,m,n,,fan,"d, RT",OB_TG1_R024,,,,,,x,,,,,,,,,,,
3664,GEV207_R0400_0725,75,52.06,DLR,MD2,0,LM,R0400,GE1,6.52,,,25.33,165.15,150,,,,TG 1 phase I,I,,,W,,53.20,,,53.20,,,,,,,,322.1161648,,322.1161648,,,,#WAARDE!,,,,1,1,3.64,t,,,,,,,,364.2454 kN/s,,,,,,,,,,"200 kN HUN, DLR",l,m,n,,fan,"d, RT",OB_TG1_R024,,,,,,x,,,,,,,,,,,
3665,GEV207_R0400_0528,87,53.26,DLR,MD2,0,LM,R0400,GE1,6.36,,,25.19,160.21,150,,,,TG 1 phase I,I,,,W,,53.62,,,53.62,,,,,,,,334.6890675,,334.6890675,,,,#WAARDE!,,,,1,1,1.428,t,,,,,,,,362.2322 kN/s,,,,,,,,,,"200 kN HUN, DLR",l,m,n,,fan,"d, RT",OB_TG1_R024,,,,,,x,,,,,,,,,,,
3666,GEV207_R0400_0737,76,51.51,DLR,MD2,0,LM,R0400,GE1,6.65,,,25.00,166.25,150,,,,TG 1 phase I,I,28/10/2005,29/10/2005,W,,42.25,,,42.25,,,,,,,,254.1172932,,254.1172932,,,,#WAARDE!,,,,3,3,,t,,,,,,,,453 kN/s,,,,,,,,,,"200 kN HUN, DLR",l,m,n,,fan,"d, RT",OB_TG1_R024,fracture due to software crash,,,,,x,,,,,,,,,,,
3667,GEV207_R0400_0738,76,51.51,DLR,MD2,0,LM,R0400,GE1,6.55,,,25.10,164.41,150,,,,TG 1 phase I,I,,,W,,53.43,,,53.43,,,,,,,,324.9779508,,324.9779508,,,,#WAARDE!,,,,1,1,16.66,t,,,,,,,,360.938 kN/s,,,,,,,,,,"200 kN HUN, DLR",l,m,n,,fan,"d, RT",OB_TG1_R024,,,,,,x,,,,,,,,,,,
3668,GEV207_R0400_0532,87,53.26,DLR,MD2,0,LM,R0400,GE1,6.45,,,25.25,162.86,150,,,,TG 1 phase I,I,,,W,,53.75,,,53.75,,,,,,,,330.020723,,330.020723,,,,#WAARDE!,,,,1,1,1.2469,t,,,,,,,,363.095 kN/s,,,,,,,,,,"200 kN HUN, DLR",l,m,n,,fan,"d, RT",OB_TG1_R024,,,,,,x,,,,,,,,,,,
3669,GEV207_R0400_0441,80,51.76,DLR,MD2,0,LM,R0400,GE1,6.45,,,25.20,162.54,150,,,,TG 1 phase I,I,10/10/2005,11/10/2005,BTF31b,0.1,33.01,,,33.01,,,,,,,,203.0884705,,203.0884705,,,,#WAARDE!,,,500000,3,3,,t,,0.1,56.20,,345.76,1225,,6.10,2.11,,,,,,,,,"200 kN HUN, DLR",l,m,n,,fan,"d, RT",OB_TG1_R025,,,,,,x,,,,,,,,,,,22.77
3670,GEV207_R0400_0533,87,53.26,DLR,MD2,0,LM,R0400,GE1,6.45,,,25.20,162.54,150,,,,TG 1 phase I,I,12/10/2005,21/10/2005,CA,-2.5,-24.44,,,-24.44,,,,,,,,-150.3629876,,-150.3629876,,,,#WAARDE!,,,3322798,,0,,t,,,,,,,,4.25,,,,,,,,,,"200 kN HUN, DLR",l,m,n,,fan,"d, RT",OB_TG1_R022,,,,,,x,,,,,,,,,,,217.18
3671,GEV207_R0400_0529,87,53.26,DLR,MD2,0,LM,R0400,GE1,6.37,,,25.30,161.16,150,,,,TG 1 phase I,I,,,CA,-2.5,-44.32,,,-44.32,,,,,,,,-274.9982936,,-274.9982936,,,,#WAARDE!,,,2755,,0,,t,,,,,,,,1.26,,,,,,,,,,"200 kN HUN, DLR",l,m,n,,fan,"d, RT",OB_TG1_R022,,,,,,x,,,,,,,,,,,0.61
3672,GEV207_R0400_0726,75,52.06,DLR,MD2,0,LM,R0400,GE1,6.53,,,25.20,164.56,150,,,,TG 1 phase I,I,,,CA,-2.5,-41.13,,,-41.13,,,,,,,,-249.9453074,,-249.9453074,,,,#WAARDE!,,,93144,,2,,t,,,,,,,,1.53,,,,,,,,,,"200 kN HUN, DLR",l,m,n,,fan,"d, RT",OB_TG1_R022,,,,,,x,,,,,,,,,,,16.91
3673,GEV207_R0400_0530,87,53.26,DLR,MD2,0,LM,R0400,GE1,6.43,,,25.30,162.68,150,,,,TG 1 phase I,I,,,CA,-2.5,-48.80,,,-48.80,,,,,,,,-299.9772558,,-299.9772558,,,,#WAARDE!,,,3050,,1b,,t,,,,,,,,1.06,,,,,,,,,,"200 kN HUN, DLR",l,m,n,,fan,"d, RT",OB_TG1_R022,,,,,,x,,,,,,,,,,,0.80
3674,GEV215_S0243_0042,fill in,#N/B,DLR,TUBE,na,LM,S0243,GE1,,,,,,725,,175.00,,TG 2 phase I,I,,,TUCA,,3.15,,3.15,3.15,,,,,,,,,,,,,,#WAARDE!,63.30,63.30,188.00,,,,,,,,,,,,,,,,,,,,,,"1000 Nm 88603 Schenck torsion, DLR_IFB",,,,,,"d, RT",OB_TG2_O003,"Early failure by defect of control system, tested at DLR_IFB",,,,,,,,,,,"GEV215_S1100_0042, Ø33 mm, with taper (2), 42",,,,,
