Repository: maanpandya/Fatigue-Life-Analysis-Composites

# Fatigue-Life-Analysis-Composites
Analyzing factors affecting fatigue life in composite laminates for wind energy applications

File: Data processing/optimatforpy.csv (part 32 of 35)
nr,Name,Plate,Fibre Volume Fraction,Lab,Laminate ,Cut angle ,Manufacturer,Geometry,Material,taverage,wmax,wmin,waverage,area,Lnominal,Lmeasured,Lgauge,Radius (waist),TG and phase,Phase,start date,end date,Test type,R-value1,Fmax,Ferror,Fstatic,Ffatigue,"Fmax, 90",epsmax,epsstatic,epsfatigue,eps90,eps45,Nu,smax,"smax,static","smax, fatigue",shear strain,shear strength,shear modulus (near other moduli),Torquemax,Torquefatigue,Torquestatic,Ncycles,level,levelcalc,Nspectrum,failure mode,runout,R-value2,Fmax2,epsmax2,smax2,Ncycles2,ratedisplacement,f,f2,Eit,Eic,Eft,Efc,"Elur,front","Elur, back",eps_max_t,eps_max_c,Machine,control,grip,ABG,Temp.,Temp. control,Environment,Reference document,Remarks,Invalid ,Bending ,Buckling ,Overheating,Tab failure ,Delaminated ,Incomplete measurement data ,Strain from E ,LUR,TEC,data delivered under name,Repair characteristics,Strain measurement equipment (long),Strain measurement equipment (short),Grip pressure,time per test
3675,GEV215_S0243_0041,fill in,#N/B,DLR,TUBE,na,LM,S0243,GE1,,,,,,725,,175.00,,TG 2 phase I,I,,,TUCA,,2.35,,2.35,2.35,,,,,,,,,,,,,,#WAARDE!,47.22,47.22,1246289.00,,,,,,,,,,,,,,,,,,,,,,"1000 Nm 88603 Schenck torsion, DLR_IFB",,,,,,"d, RT",OB_TG2_O003,"Fatigue, R=-1, other post cure procedure, Run Out (defect of control system), tested at DLR_IFB",,,,,,,,,,,"GEV215_S1100_0041, Ø33 mm, with taper (2), 41",,,,,
3676,GEV215_S0243_0040,fill in,#N/B,DLR,TUBE,na,LM,S0243,GE1,,,,,,725,,175.00,,TG 2 phase I,I,,,TUCA,,2.80,,2.80,2.80,,,,,,,,,,,,,,#WAARDE!,56.27,56.27,247929.00,,,,,,,,,,,,,,,,,,,,,,"1000 Nm 88603 Schenck torsion, DLR_IFB",,,,,,"d, RT",OB_TG2_O003,"fatigue, R=-1, other post cure procedure, tested at DLR_IFB",,,,,,,,,,,"GEV215_S1100_0040, Ø33 mm, with taper (2), 40",,,,,
3677,GEV215_S0243_0039,fill in,#N/B,DLR,TUBE,na,LM,S0243,GE1,,,,,,725,,175.00,,TG 2 phase I,I,,,TUCA,,3.50,,3.50,3.50,,,,,,,,,,,,,,#WAARDE!,71.42,71.42,9564.00,,,,,,,,,,,,,,,,,,,,,,"1000 Nm 88603 Schenck torsion, DLR_IFB",,,,,,"d, RT",OB_TG2_O003,"fatigue, R=-1, other post cure procedure, tested at DLR_IFB",,,,,,,,,,,"GEV215_S1100_0039, Ø33 mm, with taper (2), 39",,,,,
3678,GEV215_S0243_0038,fill in,#N/B,DLR,TUBE,na,LM,S0243,GE1,,,,,,725,,175.00,,TG 2 phase I,I,,,TUCA,,4.10,,4.10,4.10,,,,,,,,,,,,,,#WAARDE!,83.67,83.67,1877.00,,,,,,,,,,,,,,,,,,,,,,"1000 Nm 88603 Schenck torsion, DLR_IFB",,,,,,"d, RT",OB_TG2_O003,"fatigue, R=-1, other post cure procedure, tested at DLR_IFB",,,,,,,,,,,"GEV215_S1100_0038, Ø33 mm, with taper (2), 38",,,,,
3679,GEV215_S0243_0037,fill in,#N/B,DLR,TUBE,na,LM,S0243,GE1,,,,,,725,,175.00,,TG 2 phase I,I,,,TUCA,,4.30,,4.30,4.30,,,,,,,,,,,,,,#WAARDE!,86.40,86.40,1356.00,,,,,,,,,,,,,,,,,,,,,,"1000 Nm 88603 Schenck torsion, DLR_IFB",,,,,,"d, RT",OB_TG2_O003,"fatigue, R=-1, other post cure procedure, tested at DLR_IFB",,,,,,,,,,,"GEV215_S1100_0037, Ø33 mm, with taper (2), 37",,,,,
3680,GEV215_S0243_0036,fill in,#N/B,DLR,TUBE,na,LM,S0243,GE1,,,,,,725,,175.00,,TG 2 phase I,I,,,,,,,,,,,,,,,,,,,,,,#WAARDE!,,,,,,,,,,,,,,,,,,,,,,,,,"1000 Nm 88603 Schenck torsion, DLR_IFB",,,,,,"d, RT",,tested at DLR_IFB,,,,,,,,,,,"GEV215_S1100_0036, Ø33 mm, with taper (2), 36",,,,,
3681,GEV215_S0243_0035,fill in,#N/B,DLR,TUBE,na,LM,S0243,GE1,,,,,,725,,175.00,,TG 2 phase I,I,,,,,,,,,,,,,,,,,,,,,,#WAARDE!,,,,,,,,,,,,,,,,,,,,,,,,,"1000 Nm 88603 Schenck torsion, DLR_IFB",,,,,,"d, RT",,"Fatigue, R=-1, failure by machine defect of control system, tested at DLR_IFB",,,,,,,,,,,"GEV215_S1100_0035, Ø33 mm, with taper (2), 35",,,,,
3682,GEV215_S0243_0034,fill in,#N/B,DLR,TUBE,na,LM,S0243,GE1,,,,,,725,,175.00,,TG 2 phase I,I,,,TUCA,,2.48,,2.48,2.48,,,,,,,,,,,,,,#WAARDE!,39.07,39.07,480053.00,,,,,,,,,,,,,,,,,,,,,,"1000 Nm 88603 Schenck torsion, DLR_IFB",,,,,,"d, RT",OB_TG2_O003,"fatigue, R=-1, tested at DLR_IFB",,,,,,,,,,,"GEV215_S1100_0034, Ø33 mm, with taper (2), 34",,,,,
3683,GEV215_S0243_0033,fill in,#N/B,DLR,TUBE,na,LM,S0243,GE1,,,,,,725,,175.00,,TG 2 phase I,I,,,TUCA,,2.50,,2.50,2.50,,,,,,,,,,,,,,#WAARDE!,50.24,50.24,139854.00,,,,,,,,,,,,,,,,,,,,,,"1000 Nm 88603 Schenck torsion, DLR_IFB",,,,,,"d, RT",OB_TG2_O003,"Fatigue, R=-1, failure by machine defect of control system, tested at DLR_IFB",,,,,,,,,,,"GEV215_S1100_0033, Ø33 mm, with taper (2), 33",,,,,
3684,GEV214_S0700_0010,fill in,#N/B,WMC,TMD,0,LM,S0700,GE1,28.04,139.60,139.20,139.36,3907.65,1980,1974.00,1185.00,,TG 4 phase I,I,28/03/2006,05/04/2006,CA,0.1,660.00,,,660.00,,0.52,,0.52,,,,168.90,,168.90,,,,#WAARDE!,,,465684,3,3,,,,,,,,,,0.5-1,,33.05,,,,,,,,"2500 kN homebuilt, WMC",l,m,n,,n,"d, RT",,"strain, thickness, and modulus from averages of strain gauges 1-4, located in the center of the specimen. Frequency set from 0.5 to 0.7 Hz after 117820 cycles; Frequency set to 1 Hz after 305635 cycles.; temperature not measured.",,,,,,,,,,,,,"Strain gauge&Clip gauge: TML FLA-10-11, OB cg, Middle, Center, BTB","SG, OBCG, M, C, BTB",2760 kN pre-tension per tab,#WAARDE!
3685,GEV214_S0700_0009,fill in,#N/B,WMC,TMD,0,LM,S0700,GE1,28.62,138.60,136.20,137.28,3928.95,1980,1974.00,1184.00,,TG 4 phase I,I,27/02/2006,03/03/2006,CA,0.1,675.00,,,675.00,,0.54,,0.54,,,,171.80,,171.80,,,,#WAARDE!,,,268027,,0,,,,,,,,,,1.00,,32.68,,,,,,,,"2500 kN homebuilt, WMC",l,m,n,,n,"d, RT",,"strain, thickness, and modulus from averages of strain gauges 1-4, located in the center of the specimen.Temperature not measured. Coupon not straight: bent 3.5 mm in-plane at midsection.",,,,,,,,,,,,,"Strain gauge&Clip gauge: TML FLA-10-11, OB cg, Middle, Center, BTB","SG, OBCG, M, C, BTB",2760 kN pre-tension per tab,74.45
3686,GEV214_S0700_0008,fill in,#N/B,WMC,TMD,0,LM,S0700,GE1,28.21,139.10,138.90,138.98,3920.63,1980,1974.00,1183.00,,TG 4 phase I,I,23/02/2006,23/02/2006,CA,0.1,800.00,,,800.00,,0.65,,0.65,,,,204.05,,204.05,,,,#WAARDE!,,,15954,,0,,,,,,,,,,1.00,,32.85,,,,,,,,"2500 kN homebuilt, WMC",l,m,n,,n,"d, RT",,"strain, thickness, and modulus from averages of strain gauges 1-4, located in the center of the specimen.Temperature not measured. During start-up, force has exceeded 800 kN for couple of cycles (but not beyond 850 kN).",,,,,,,,,,,,,"Strain gauge&Clip gauge: TML FLA-10-11, OB cg, Middle, Center, BTB","SG, OBCG, M, C, BTB",2760 kN pre-tension per tab,4.43
3687,GEV214_S0700_0007,fill in,#N/B,WMC,TMD,0,LM,S0700,GE1,28.56,140.10,139.70,139.90,3995.54,1980,1974.00,1182.00,,TG 4 phase I,I,14/02/2006,20/02/2006,CA,0.1,700.00,,,700.00,,0.53,,0.53,,,,175.20,,175.20,,,,#WAARDE!,,,301148,,0,,,,,,,,,,1.00,,32.99,,,,,,,,"2500 kN homebuilt, WMC",l,m,n,,n,"d, RT",,"strain, thickness, and modulus from averages of strain gauges 1-4, located in the center of the specimen. Temperature not measured",,,,,,,,,,,,,"Strain gauge&Clip gauge: TML FLA-10-11, OB cg, Middle, Center, BTB","SG, OBCG, M, C, BTB",2760 kN pre-tension per tab,83.65
3688,GEV214_S0700_0006,fill in,#N/B,WMC,TMD,0,LM,S0700,GE1,28.78,140.40,139.00,139.80,4023.44,1980,1974.00,1181.00,,TG 4 phase I,I,07/02/2006,10/02/2006,CA,0.1,750.00,,,750.00,,0.61,,0.61,,,,186.41,,186.41,,,,#WAARDE!,,,208378,,0,,,,,,,,,,1.00,,32.45,,,,,,,,"2500 kN homebuilt, WMC",l,m,n,,n,"d, RT",,"strain, thickness, and modulus from averages of strain gauges 1-4, located in the center of the specimen. Temperature not measured; Test interrupted once",,,,,,,,,,,,,"Strain gauge&Clip gauge: TML FLA-10-11, OB cg, Middle, Center, BTB","SG, OBCG, M, C, BTB",2760 kN pre-tension per tab,57.88
3689,GEV214_S0700_0005,fill in,#N/B,WMC,TMD,0,LM,S0700,GE1,28.86,140.20,139.20,139.62,4029.43,1980,1974.00,1180.00,,TG 4 phase I,I,17/01/2006,15/03/2006,CA,0.1,650.00,,,650.00,,0.53,,0.53,,,,161.31,,161.31,,,,#WAARDE!,,,2029335,3,3,,,,,,,,,,1.00,,31.78,,,,,,,,"2500 kN homebuilt, WMC",l,m,n,,n,"d, RT",,"strain, thickness, and modulus from averages of strain gauges 1-4, located in the center of the specimen.Test interrupted several times; Coupon taken out and re-inserted twice (because of other tests). First time test was taken out for one month and strain gauges replaced. Second time no new strain gauges.",,,,,,,,,,,,,"Strain gauge&Clip gauge: TML FLA-10-11, OB cg, Middle, Center, BTB","SG, OBCG, M, C, BTB","2760 kN pre-tension, no bushings",563.70
3690,GEV207_R0400_0523,87,53.26,WMC,MD2,0,LM,R0400,GE1,6.44,25.25,25.25,25.25,162.61,150,150.69,,,TG 1 phase II,II,04/04/2006,12/04/2006,RWX,,41.03,,,-64.01,,,,,,,,252.32,,252.32,,,,#WAARDE!,,,1484533,<1,<1,115.6989323,,,,,,,,,252.5 kN/s,,28.86,28.65,,,,,,,"100 kN Instron, WMC",l,h,,32.39,fan,"d, RT",OB_TG1_R024,slow cycle +/- 10 kN; Test interrupted once,,,,,,,,,,,,,"Strain gauge&Clip gauge: TML FLA-10-11, OB cg, Middle, Center, BTB","SG, OBCG, M, C, BTB",100,#WAARDE!
3691,GEV207_R0400_0518,87,53.26,WMC,MD2,0,LM,R0400,GE1,6.38,25.34,25.32,25.33,161.54,150,150.90,,,TG 5 phase I,I,28/03/2006,28/03/2006,PRSTC80,-1,39.20,,,39.20,,,,,,,,242.66,,242.66,,,,#WAARDE!,,,3565,1b,1b,,,,,,,,,,0.88,,28.77,29.43,,,,,,,"100 kN Schenck, WMC",l,h,,36.04,fan,"d, RT",OB_TG5_R007,"Slow cycle ± 10 kN; temperature gradually increased during test, max. at failure.",,,,,,,,,,,,,"Strain gauge&Clip gauge: TML FLA-10-11, OB cg, Middle, Center, BTB","SG, OBCG, M, C, BTB",200,1.13
3692,GEV207_R0400_0517,87,53.26,WMC,MD2,0,LM,R0400,GE1,6.38,25.16,25.16,25.16,160.52,150,150.89,,,TG 1 phase II,II,29/03/2006,04/04/2006,RWX,,40.89,,,-63.78,,,,,,,,254.73,,254.73,,,,#WAARDE!,,,1356421,<1,<1,105.7143637,,,,,,,,,251.6 kN/s,,29.07,29.06,,,,,,,"100 kN Instron, WMC",l,h,,32.43,fan,"d, RT",OB_TG1_R024,Slow cycle ± 10 kN. Test interrupted many times. Number of cycles accurate to 1000 cycles.,,,,,,,,,,,,,"Strain gauge&Clip gauge: TML FLA-10-11, OB cg, Middle, Center, BTB","SG, OBCG, M, C, BTB",200,#WAARDE!
3693,GEV207_R0400_0514,87,53.26,WMC,MD2,0,LM,R0400,GE1,6.38,25.33,25.32,25.33,161.42,150,150.93,,,TG 5 phase I,I,28/03/2006,29/03/2006,PRSTC80,-1,30.74,,,30.74,,,,,,,,190.44,,190.44,,,,#WAARDE!,,,27310,2,2,,,,,,,,,,1.44,,28.86,28.94,,,,,,,"100 kN Schenck, WMC",l,h,,46.29,fan,"d, RT",OB_TG5_R007,Slow cycle ± 10 kN; excessive temperature rise in first 4500 cycles due to fan malfunction (max. 46.29 degrees C). Temperature was below 35 degrees for remainder of test,,,,,,,,,,,,,"Strain gauge&Clip gauge: TML FLA-10-11, OB cg, Middle, Center, BTB","SG, OBCG, M, C, BTB",200,5.27
3694,GEV207_R0400_0560,88,54.11,WMC,MD2,0,LM,R0400,GE1,6.39,25.13,25.09,25.11,160.33,150,150.67,,,TG 5 phase I,I,27/03/2006,28/03/2006,PRSTT80,-1,30.50,,,30.50,,,,,,,,190.24,,190.24,,,,#WAARDE!,,,19952,2,2,,,,,,,,,,1.44,,29.30,29.44,,,,,,,"100 kN Schenck, WMC",l,h,,38.84,fan,"d, RT",OB_TG5_R007,Slow cycle ± 10 kN; temperature near max at 50 % of test already,,,,,,,,,,,,,"Strain gauge&Clip gauge: TML FLA-10-11, OB cg, Middle, Center, BTB","SG, OBCG, M, C, BTB",200,3.85
3695,GEV207_R0400_0553,88,54.11,WMC,MD2,0,LM,R0400,GE1,6.34,25.06,25.03,25.05,158.69,150,149.98,,,TG 5 phase I,I,28/03/2006,28/03/2006,PRSTT80,-1,38.76,,,38.76,,,,,,,,244.25,,244.25,,,,#WAARDE!,,,1700,1b,1b,,,,,,,,,,0.88,,29.10,29.33,,,,,,,"100 kN Schenck, WMC",l,h,,34.57,fan,"d, RT",OB_TG5_R007,Slow cycle ± 10 kN,,,,,,,,,,,,,"Strain gauge&Clip gauge: TML FLA-10-11, OB cg, Middle, Center, BTB","SG, OBCG, M, C, BTB",200,0.54
3696,GEV207_R0400_0723,75,52.06,WMC,MD2,0,LM,R0400,GE1,6.60,25.15,25.13,25.14,165.86,150,149.95,,,TG 5 phase I,I,29/03/2006,03/04/2006,RSTT80,-1,54.10,,54.10,22.26,,,,,,,,326.18,326.18,134.21,,,,5814.83,,,967706,3,3,,,,,,,,,,2.57,,27.79,28.31,22.93,23.865,,,0.0117,0.0115,"100 kN Schenck, WMC","l, d",h,,32.43,fan,"d, RT",OB_TG5_R007,Slow cycle ± 10 kN; test interrupted couple of times. Number of cycles higher than target,,,,,,,,,,,,,"Strain gauge&Clip gauge: TML FLA-10-11, OB cg, Middle, Center, BTB","SG, OBCG, M, C, BTB",200,104.59
3697,GEV207_R0400_0734,76,51.51,WMC,MD2,0,LM,R0400,GE1,6.64,25.06,25.03,25.05,166.07,150,151.26,,,TG 1 phase I,I,03/04/2006,07/04/2006,RSTC80,-1,-82.57,,-82.57,22.18,,,,,,,,-497.19,-497.19,133.55,,,,-8955.11,,,799964,3,3,,,,,,,,,,2.57,,27.85,27.68,22.98,24.01,,,-0.0179,-0.0180,"100 kN Schenck, WMC","l, d",h,,35.06,fan,"d, RT",OB_TG5_R007,Slow cycle ±10 kN,,,,,,,,,,,,,"Strain gauge&Clip gauge: TML FLA-10-11, OB cg, Middle, Center, BTB","SG, OBCG, M, C, BTB","200 , 280 ",86.46
3698,GEV307_R0300_0049,193,0.00,WMC,MD4,0,LM,R0300,GE2,6.67,25.11,25.08,25.10,167.28,145,145.07,34.42,,TG 1 phase II,II,13/03/2006,15/03/2006,W,,53.42,,,53.42,,,,,,,,319.34,,319.34,,,,#WAARDE!,,,1364887,1,1,10.28465613,,,,,,,,,360.87 kN/s,,28.79,29.40,,,,,,,"100 kN Instron, WMC",l,h,,28.52,fan,"d, RT",OB_TG1_R024,"Slow cycle ± 10 kN; Nos 41-50 are stickered as R0300, with MD4 laminate, gauge section 35 mm.",,,,,,,,,,,,,"Strain gauge&Clip gauge: TML FLA-10-11, OB cg, Middle, Center, BTB","SG, OBCG, M, C, BTB",100,#WAARDE!
3699,GEV307_R0300_0048,193,0.00,WMC,MD4,0,LM,R0300,GE2,6.52,25.51,25.49,25.50,166.07,145,145.59,34.64,,TG 1 phase II,II,17/03/2006,20/03/2006,CA,0.1,33.40,,,33.40,,,,,,,,201.12,,201.12,,,,#WAARDE!,,,468226,3,3,,,,,,,,,,6.10,,29.24,29.40,,,,,,,"100 kN Schenck, WMC",l,h,,29.2,fan,"d, RT",,"Slow cycle ± 10 kN;Nos 41-50 are stickered as R0300, with MD4 laminate, gauge section 35 mm.",,,,,,,,,,,,,"Strain gauge&Clip gauge: TML FLA-10-11, OB cg, Middle, Center, BTB","SG, OBCG, M, C, BTB",200,21.32
3700,GEV307_R0300_0044,193,0.00,WMC,MD4,0,LM,R0300,GE2,6.89,25.17,25.17,25.17,173.42,145,144.96,34.31,,TG 1 phase I,I,02/03/2006,13/03/2006,W,,45.56,,,45.56,,,,,,,,262.71,,262.71,,,,#WAARDE!,,,10944850,2,2,82.47130984,,,,,,,,,425.88 kN/s,,28.06,28.31,,,,,,,"100 kN Instron, WMC",l,h,,28.04,fan,"d, RT",OB_TG1_R024,"Slow cycle ± 10 kN. Nos 41-50 are stickered as R0300, with MD4 laminate, gauge section 35 mm. Test started and stopped several times for hydraulic and network maintenance, and some error notifications from control software",,,,,,,,,,,,,"Strain gauge&Clip gauge: TML FLA-10-11, OB cg, Middle, Center, BTB","SG, OBCG, M, C, BTB",100,#WAARDE!
3701,GEV307_R0300_0042,193,0.00,WMC,MD4,0,LM,R0300,GE2,6.90,25.19,25.18,25.19,173.74,145,145.12,34.21,,TG 1 phase II,II,03/03/2006,13/03/2006,CA,0.1,32.98,,,32.98,,,,,,,,189.82,,189.82,,,,#WAARDE!,,,3889792,3,3,,,,,,,,,,6.10,,27.16,27.36,,,,,,,"100 kN Schenck, WMC",l,h,,35.55,fan,"d, RT",,"Slow cycle ± 10 kN. Nos 41-50 are stickered as R0300, with MD4 laminate, gauge section 35 mm. Test started and stopped several times for hydraulic and network maintenance",,,,,,,,,,,,,"Strain gauge&Clip gauge: TML FLA-10-11, OB cg, Middle, Center, BTB","SG, OBCG, M, C, BTB",200,177.13
3702,GEV307_R0400_0039,193,0.00,WMC,MD4,0,LM,R0400,GE2,6.59,25.50,25.46,25.48,167.78,150,150.33,39.75,,TG 1 phase II,II,20/03/2006,23/03/2006,CA,0.1,33.38,,,33.38,,,,,,,,198.95,,198.95,,,,#WAARDE!,,,1217152,3,3,,,,,,,,,,6.10,,28.53,28.75,,,,,,,"100 kN Schenck, WMC",l,h,,35.06,fan,"d, RT",,Slow cycle ± 10 kN,,,,,,,,,,,,,"Strain gauge&Clip gauge: TML FLA-10-11, OB cg, Middle, Center, BTB","SG, OBCG, M, C, BTB",200,55.43
3703,GEV207_R0400_0575,88,54.11,WMC,MD2,0,LM,R0400,GE1,6.35,25.10,25.10,25.10,159.39,150,150.50,40.00,,TG 5 phase I,I,15/03/2006,16/03/2006,PRSTC80,-1,30.46,,,30.46,,,,,,,,191.11,,191.11,,,,#WAARDE!,,,25815,2,2,,,,,,,,,,1.44,,,29.41,,,,,,,"100 kN Schenck, WMC",l,h,,37.02,fan,"d, RT",OB_TG5_R007,Slow cycle ± 10 kN,,,,,,,,,,,,,"Strain gauge&Clip gauge: TML FLA-10-11, OB cg, Middle, Center, BTB","SG, OBCG, M, C, BTB",200,4.98
3704,GEV207_R0400_0573,88,54.11,WMC,MD2,0,LM,R0400,GE1,6.27,25.10,25.10,25.10,157.38,150,150.50,40.10,,TG 5 phase I,I,14/03/2006,15/03/2006,PRSTT80,-1,30.46,,,30.46,,,,,,,,193.55,,193.55,,,,#WAARDE!,,,20959,2,2,,,,,,,,,,1.44,,,29.11,,,,,,,"100 kN Schenck, WMC",l,h,,45.32,fan,"d, RT",OB_TG5_R007,"Slow cycle ± 10 kN; gradual temperature rise throughout lifetime, 35 degrees after 60% of life",,,,,,,,,,,,,"Strain gauge&Clip gauge: TML FLA-10-11, OB cg, Middle, Center, BTB","SG, OBCG, M, C, BTB",200,4.04
3705,GEV207_R0400_1071,177,0.00,WMC,MD2,0,LM,R0400,GE1,6.79,25.06,25.03,25.05,170.04,150,149.00,,,TG 5 phase I,I,13/03/2006,14/03/2006,RSTT80,-1,73.58,,73.58,30.38,,,,,,,,432.73,432.73,178.67,,,,15312.42,,,39989,2,2,,,,,,,,,0.25,1.44,,28.26,,24.41,24.635,,,0.0153,#DELING.DOOR.0!,"100 kN Schenck, WMC","l, d",h,,38.48,fan,"d, RT",OB_TG5_R007,"Slow cycle ± 10 kN; temperature increased initially, max at ca. 30% of life, then decrease.",,,,,,,,,,,,,"Strain gauge&Clip gauge: TML FLA-10-11, OB cg, Middle, Center, BTB","SG, OBCG, M, C, BTB","200 , 280 ",7.71
3706,GEV207_R0400_0277,36,52.42,WMC,MD2,0,LM,R0400,GE1,6.60,25.28,25.20,25.24,166.32,150,151.02,39.98,,TG 5 phase I,I,16/03/2006,17/03/2006,RSTC80,-1,-79.20,,-79.20,30.59,,,,,,,,-476.19,-476.19,183.92,,,,-8684.85,,,39992,2,2,,,,,,,,,1,1.44,,27.10,27.73,,29.62,,,-0.0176,-0.0172,"100 kN Schenck, WMC","l, d",h,,35.55,fan,"d, RT",OB_TG5_R007,Slow cycle ±10 kN,,,,,,,,,,,,,"Strain gauge&Clip gauge: TML FLA-10-11, OB cg, Middle, Center, BTB","SG, OBCG, M, C, BTB","200 , 280 ",7.71
3707,GEV207_R0400_0262,36,52.42,WMC,MD2,0,LM,R0400,GE1,6.70,25.07,25.05,25.06,167.84,150,150.63,40.06,,TG 1 phase II,II,15/03/2006,29/03/2006,RW,,40.72,,,40.72,,,,,,,,242.62,,242.62,,,,#WAARDE!,,,6805284,<1,<1,51.27897461,,y,,,,,,,250.6 kN/s,,27.97,28.20,,,,,,,"100 kN Instron, WMC",l,h,,31.45,fan,"d, RT",OB_TG1_R024,"Slow cycle ± 10 kN; test interrupted couple of times; test took too long, was taken out without failure",,,,,,,,,,,,,"Strain gauge&Clip gauge: TML FLA-10-11, OB cg, Middle, Center, BTB","SG, OBCG, M, C, BTB",100,#WAARDE!
3708,GEV207_R0400_0198,39,50.68,VTT,MD2,0,LM,R0400,GE1,6.68,25.29,25.29,25.29,168.94,150,,40.00,,TG 3 phase I,I,24/11/2005,24/11/2005,STT,,109.80,,109.80,,,2.82,2.82,,,,0.4302,649.9456603,649.95,,,,,23443.72,,,1,,,,t,,,,,,,0.25,,,27.72,,,,,,0.0234,#DELING.DOOR.0!,"100 kN MTS 810, VTT",d,h,n,,,"d, -40°C",OB_TG3_R018 rev. 000 doc.no. 10223,,,,,,,,,,,,,,"Front: Clip gauge:       MTS , Middle","F: CG, M",,0.25
3709,GEV207_R0400_0191,39,50.68,VTT,MD2,0,LM,R0400,GE1,6.64,25.32,25.32,25.32,168.12,150,,40.00,,TG 3 phase I,I,23/11/2005,23/11/2005,STT,,111.10,,111.10,,,2.81,2.81,,,,0.4317,660.81863,660.82,,,,,22534.13,,,1,,,,t,,,,,,,0.25,,,29.33,,,,,,0.0225,#DELING.DOOR.0!,"100 kN MTS 810, VTT",d,h,n,,,"d, -40°C",OB_TG3_R018 rev. 000 doc.no. 10223,,,,,,,,,,,,,,"Front: Clip gauge:       MTS , Middle","F: CG, M",,0.25
3710,GEV207_R0400_0190,39,50.68,VTT,MD2,0,LM,R0400,GE1,6.60,25.31,25.31,25.31,167.05,150,,40.00,,TG 3 phase I,I,22/11/2005,22/11/2005,STT,,112.60,,112.60,,,2.82,2.82,,,,0.4981,674.0658262,674.07,,,,,22703.64,,,1,,,,t,,,,,,,0.25,,,29.69,,,,,,0.0227,#DELING.DOOR.0!,"100 kN MTS 810, VTT",d,h,n,,,"d, -40°C",OB_TG3_R018 rev. 000 doc.no. 10223,,,,,,,,,,,,,,"Front: Clip gauge:       MTS , Middle","F: CG, M",,0.25
3711,GEV207_R0400_0189,39,50.68,VTT,MD2,0,LM,R0400,GE1,6.63,25.28,25.28,25.28,167.61,150,,40.00,,TG 3 phase I,I,21/11/2005,21/11/2005,STT,,108.80,,108.80,,,2.78,2.78,,,,0.4156,649.1398896,649.14,,,,,22409.12,,,1,,,,t,,,,,,,0.25,,,28.97,,,,,,0.0224,#DELING.DOOR.0!,"100 kN MTS 810, VTT",d,h,n,,,"d, -40°C",OB_TG3_R018 rev. 000 doc.no. 10223,,,,,,,,,,,,,,"Front: Clip gauge:       MTS , Middle","F: CG, M",,0.25
3712,GEV207_R0400_0187,39,50.68,VTT,MD2,0,LM,R0400,GE1,6.66,25.27,25.27,25.27,168.30,150,,40.00,,TG 3 phase I,I,18/11/2005,18/11/2005,STT,,106.50,,106.50,,,2.66,2.66,,,,0.4077,632.8053419,632.81,,,,,21497.83,,,1,,,,t,,,,,,,0.25,,,29.44,,,,,,0.0215,#DELING.DOOR.0!,"100 kN MTS 810, VTT",d,h,n,,,"d, -40°C",OB_TG3_R018 rev. 000 doc.no. 10223,,,,,,,,,,,,,,"Front: Clip gauge:       MTS , Middle","F: CG, M",,0.25
3713,GEV213_R0390_0081,104,53.73,VTT,UD3,90,LM,R0390,GE1,6.21,25.43,25.43,25.43,157.92,145,,35.00,,TG 3 phase I,I,14/11/2005,14/11/2005,STC,,39.51,,39.51,,,2.44,2.44,,,,0.1609,250.1894943,250.19,,,,,15327.94,,,1,,,,c,,,,,,,,,,,16.32,,,,,#DELING.DOOR.0!,0.0153,"100 kN MTS 810, VTT",d,h,n,,,"d, -40°C",OB_TG3_R018 rev. 000 doc.no. 10223,,,,,,,,,,,,,,"Front: Clip gauge:       MTS , Middle","F: CG, M",,0.25
3714,GEV213_R0390_0080,104,53.73,VTT,UD3,90,LM,R0390,GE1,6.21,25.44,25.44,25.44,157.98,145,,35.00,,TG 3 phase I,I,11/11/2005,11/10/2005,STC,,37.34,,37.34,,,2.09,2.09,,,,0.1096,236.3554421,236.36,,,,,14487.46,,,1,,,,c,,,,,,,,,,,16.31,,,,,#DELING.DOOR.0!,0.0145,"100 kN MTS 810, VTT",d,h,n,,,"d, -40°C",OB_TG3_R018 rev. 000 doc.no. 10223,,,,,,,,,,,,,,"Front: Clip gauge:       MTS , Middle","F: CG, M",,0.25
3715,GEV213_R0390_0079,104,53.73,VTT,UD3,90,LM,R0390,GE1,6.20,25.30,25.30,25.30,156.86,145,,35.00,,TG 3 phase I,I,10/11/2005,10/11/2005,STC,,37.77,,37.77,,,2.23,2.23,,,,0.1621,240.7879638,240.79,,,,,14301.64,,,1,,,,c,,,,,,,,,,,16.84,,,,,#DELING.DOOR.0!,0.0143,"100 kN MTS 810, VTT",d,h,n,,,"d, -40°C",OB_TG3_R018 rev. 000 doc.no. 10223,,,,,,,,,,,,,,"Front: Clip gauge:       MTS , Middle","F: CG, M",,0.25
3716,GEV213_R0390_0078,104,53.73,VTT,UD3,90,LM,R0390,GE1,6.20,25.44,25.44,25.44,157.73,145,,35.00,,TG 3 phase I,I,09/11/2005,09/11/2005,STC,,37.79,,37.79,,,2.21,2.21,,,,0.1579,239.5896734,239.59,,,,,14518.19,,,1,,,,c,,,,,,,,,,,16.50,,,,,#DELING.DOOR.0!,0.0145,"100 kN MTS 810, VTT",d,h,n,,,"d, -40°C",OB_TG3_R018 rev. 000 doc.no. 10223,,,,,,,,,,,,,,"Front: Clip gauge:       MTS , Middle","F: CG, M",,0.25
3717,GEV213_R0390_0077,104,53.73,VTT,UD3,90,LM,R0390,GE1,6.21,25.34,25.34,25.34,157.36,145,,35.00,,TG 3 phase I,I,31/10/2005,31/10/2005,STC,,34.34,,34.34,,,1.77,1.77,,,,0.1489,218.223783,218.22,,,,,13263.53,,,1,,,,c,,,,,,,,,,,16.45,,,,,#DELING.DOOR.0!,0.0133,"100 kN MTS 810, VTT",d,h,n,,,"d, -40°C",OB_TG3_R018 rev. 000 doc.no. 10223,,,,,,,,,,,,,,"Front: Clip gauge:       MTS , Middle","F: CG, M",,0.25
3718,GEV213_R0390_0076,104,53.73,VTT,UD3,90,LM,R0390,GE1,6.16,25.46,25.46,25.46,156.83,145,,35.00,,TG 3 phase I,I,19/10/2005,19/10/2005,STT,,10.42,,10.42,,,0.41,0.41,,,,0.1367,66.43984452,66.44,,,,,4133.00,,,1,,,,t,,,,,,,,,,16.08,,,,,,0.0041,#DELING.DOOR.0!,"100 kN MTS 810, VTT",d,h,n,,,"d, -40°C",OB_TG3_R018 rev. 000 doc.no. 10223,,,,,,,,,,,,,,"Front: Clip gauge:       MTS , Middle","F: CG, M",,0.25
3719,GEV213_R0390_0075,104,53.73,VTT,UD3,90,LM,R0390,GE1,6.18,25.50,25.50,25.50,157.59,145,,35.00,,TG 3 phase I,I,19/10/2005,19/10/2005,STT,,10.40,,10.40,,,0.74,0.74,,,,0.0922,65.99403515,65.99,,,,,4101.71,,,1,,,,t,,,,,,,,,,16.09,,,,,,0.0041,#DELING.DOOR.0!,"100 kN MTS 810, VTT",d,h,n,,,"d, -40°C",OB_TG3_R018 rev. 000 doc.no. 10223,,,,,,,,,,,,,,"Front: Clip gauge:       MTS , Middle","F: CG, M",,0.25
3720,GEV213_R0390_0074,104,53.73,VTT,UD3,90,LM,R0390,GE1,6.15,25.52,25.52,25.52,156.95,145,,35.00,,TG 3 phase I,I,19/10/2005,19/10/2005,STT,,9.84,,9.84,,,0.43,0.43,,,,0.1053,62.69592476,62.70,,,,,3950.53,,,1,,,,t,,,,,,,,,,15.87,,,,,,0.0040,#DELING.DOOR.0!,"100 kN MTS 810, VTT",d,h,n,,,"d, -40°C",OB_TG3_R018 rev. 000 doc.no. 10223,,,,,,,,,,,,,,"Front: Clip gauge:       MTS , Middle","F: CG, M",,0.25
3721,GEV213_R0390_0073,104,53.73,VTT,UD3,90,LM,R0390,GE1,6.15,25.52,25.52,25.52,156.95,145,,35.00,,TG 3 phase I,I,19/10/2005,19/10/2005,STT,,10.16,,10.16,,,0.39,0.39,,,,0.0925,64.73481663,64.73,,,,,3994.76,,,1,,,,t,,,,,,,,,,16.20,,,,,,0.0040,#DELING.DOOR.0!,"100 kN MTS 810, VTT",d,h,n,,,"d, -40°C",OB_TG3_R018 rev. 000 doc.no. 10223,,,,,,,,,,,,,,"Front: Clip gauge:       MTS , Middle","F: CG, M",,0.25
3722,GEV213_R0390_0072,104,53.73,VTT,UD3,90,LM,R0390,GE1,6.15,25.52,25.52,25.52,156.95,145,,35.00,,TG 3 phase I,I,18/10/2005,18/10/2005,STT,,10.43,,10.43,,,0.48,0.48,,,,0.1074,66.45513164,66.46,,,,,4127.31,,,1,,,,t,,,,,,,,,,16.10,,,,,,0.0041,#DELING.DOOR.0!,"100 kN MTS 810, VTT",d,h,n,,,"d, -40°C",OB_TG3_R018 rev. 000 doc.no. 10223,,,,,,,,,,,,,,"Front: Clip gauge:       MTS , Middle","F: CG, M",,0.25
3723,GEV206_R0330_0028,41,51.61,VTT,UD2,30,LM,R0330,GE1,3.85,24.71,24.71,24.71,95.13,145,,35.00,,TG 3 phase I,I,18/10/2005,18/10/2005,STT,,14.48,,14.48,,,1.11,1.11,,,,0.4975,152.2071615,152.21,,,,,7948.94,,,1,,,,t,,,,,,,,,,19.15,,,,,,0.0079,#DELING.DOOR.0!,"100 kN MTS 810, VTT",d,h,n,,,"d, -40°C",OB_TG3_R018 rev. 000 doc.no. 10223,,,,,,,,,,,,,,"Front: Clip gauge:       MTS , Middle","F: CG, M",,0.25
3724,GEV206_R0330_0027,41,51.61,VTT,UD2,30,LM,R0330,GE1,3.89,24.50,24.50,24.50,95.31,145,,35.00,,TG 3 phase I,I,12/10/2005,12/10/2005,STT,,14.16,,14.16,,,1.19,1.19,,,,0.3986,148.5756256,148.58,,,,,8073.41,,,1,,,,t,,,,,,,,,,18.40,,,,,,0.0081,#DELING.DOOR.0!,"100 kN MTS 810, VTT",d,h,n,,,"d, -40°C",OB_TG3_R018 rev. 000 doc.no. 10223,,,,,,,,,,,,,,"Front: Clip gauge:       MTS , Middle","F: CG, M",,0.25
3725,GEV206_R0330_0026,41,51.61,VTT,UD2,30,LM,R0330,GE1,3.88,24.76,24.76,24.76,96.07,145,,35.00,,TG 3 phase I,I,12/10/2005,12/10/2005,STT,,14.90,,14.90,,,1.42,1.42,,,,0.3967,155.0971804,155.10,,,,,8570.17,,,1,,,,t,,,,,,,,,,18.10,,,,,,0.0086,#DELING.DOOR.0!,"100 kN MTS 810, VTT",d,h,n,,,"d, -40°C",OB_TG3_R018 rev. 000 doc.no. 10223,,,,,,,,,,,,,,"Front: Clip gauge:       MTS , Middle","F: CG, M",,0.25
3726,GEV206_R0330_0025,41,51.61,VTT,UD2,30,LM,R0330,GE1,3.86,24.76,24.76,24.76,95.57,145,,35.00,,TG 3 phase I,I,11/10/2005,11/10/2005,STT,,14.90,,14.90,,,1.25,1.25,,,,0.4148,155.9007927,155.90,,,,,8521.72,,,1,,,,t,,,,,,,,,,18.29,,,,,,0.0085,#DELING.DOOR.0!,"100 kN MTS 810, VTT",d,h,n,,,"d, -40°C",OB_TG3_R018 rev. 000 doc.no. 10223,,,,,,,,,,,,,,"Front: Clip gauge:       MTS , Middle","F: CG, M",,0.25
3727,GEV206_R0330_0024,41,51.61,VTT,UD2,30,LM,R0330,GE1,3.90,24.69,24.69,24.69,96.29,145,,35.00,,TG 3 phase I,I,11/10/2005,11/10/2005,STT,,14.60,,14.60,,,1.08,1.08,,,,0.44,151.6237239,151.62,,,,,8032.54,,,1,,,,t,,,,,,,,,,18.88,,,,,,0.0080,#DELING.DOOR.0!,"100 kN MTS 810, VTT",d,h,n,,,"d, -40°C",OB_TG3_R018 rev. 000 doc.no. 10223,,,,,,,,,,,,,,"Front: Clip gauge:       MTS , Middle","F: CG, M",,0.25
3728,GEV206_R0300_0316,51,53.50,VTT,UD2,0,LM,R0300,GE1,3.86,25.35,25.35,25.35,97.85,145,,35.00,,TG 3 phase I,I,11/10/2005,11/10/2005,STT,,97.30,,97.30,,,2.82,2.82,,,,0.2471,994.3689896,994.37,,,,,27306.01,,,1,,,,t,,,,,,,,,,36.42,,,,,,0.0273,#DELING.DOOR.0!,"100 kN MTS 810, VTT",d,h,n,,,"d, -40°C",OB_TG3_R018 rev. 000 doc.no. 10223,,,,,,,,,,,,,,"Front: Clip gauge:       MTS , Middle","F: CG, M",,0.25
3729,GEV206_R0300_0315,51,53.50,VTT,UD2,0,LM,R0300,GE1,3.85,25.34,25.34,25.34,97.56,145,,35.00,,TG 3 phase I,I,10/10/2005,10/10/2005,STT,,93.80,,93.80,,,2.80,2.80,,,,0.2883,961.4694698,961.47,,,,,25730.49,,,1,,,,t,,,,,,,,,,37.37,,,,,,0.0257,#DELING.DOOR.0!,"100 kN MTS 810, VTT",d,h,n,,,"d, -40°C",OB_TG3_R018 rev. 000 doc.no. 10223,,,,,,,,,,,,,,"Front: Clip gauge:       MTS , Middle","F: CG, M",,0.25
3730,GEV206_R0300_0314,51,53.50,VTT,UD2,0,LM,R0300,GE1,3.83,25.41,25.41,25.41,97.32,145,,35.00,,TG 3 phase I,I,10/10/2005,10/10/2005,STT,,92.70,,92.70,,,2.71,2.71,,,,0.2722,952.5248073,952.52,,,,,25326.40,,,1,,,,t,,,,,,,,,,37.61,,,,,,0.0253,#DELING.DOOR.0!,"100 kN MTS 810, VTT",d,h,n,,,"d, -40°C",OB_TG3_R018 rev. 000 doc.no. 10223,,,,,,,,,,,,,,"Front: Clip gauge:       MTS , Middle","F: CG, M",,0.25
3731,GEV206_R0300_0313,51,53.50,VTT,UD2,0,LM,R0300,GE1,3.82,25.42,25.42,25.42,97.10,145,,35.00,,TG 3 phase I,I,07/10/2005,07/10/2005,STT,,93.40,,93.40,,,2.18,2.18,,,,0.3064,961.8513682,961.85,,,,,24922.94,,,1,,,,t,,,,,,,,,,38.59,,,,,,0.0249,#DELING.DOOR.0!,"100 kN MTS 810, VTT",d,h,n,,,"d, -40°C",OB_TG3_R018 rev. 000 doc.no. 10223,,,,,,,,,,,,,,"Front: Clip gauge:       MTS , Middle","F: CG, M",,0.25
3732,GEV206_R0300_0312,51,53.50,VTT,UD2,0,LM,R0300,GE1,3.78,25.28,25.28,25.28,95.56,145,,35.00,,TG 3 phase I,I,06/10/2005,06/10/2005,STT,,97.10,,97.10,,,,,,,,0.2979,1016.132543,1016.13,,,,,26652.74,,,1,,,,t,,,,,,,,,,38.12,,,,,,0.0267,#DELING.DOOR.0!,"100 kN MTS 810, VTT",d,h,n,,,"d, -40°C",OB_TG3_R018 rev. 000 doc.no. 10223,,,,,,,,,,,,,,"Front: Clip gauge:       MTS , Middle","F: CG, M",,0.25
3733,GEV207_R0400_0212,40,52.49,VTT,MD2,0,LM,R0400,GE1,6.60,25.27,25.27,25.27,166.78,150,,,,TG 3 phase I,I,14/02/2006,21/02/2006,CA,10,58.00,,,58.00,,1.28,,1.28,,,,347.7593505,,347.7593505,,,,#DELING.DOOR.0!,,,411475,,1,,,y,,,,,,,0.75,,,,,,,,,,"100 kN MTS 810, VTT",l,h,n,-34.8,,"d, -40°C",OB_TG3_R018 rev.000 doc.no.10233,,,,,,,,,,,,,,"Front: Clip gauge:       MTS , Middle","F: CG, M",,152.40
3734,GEV207_R0400_0211,40,52.49,VTT,MD2,0,LM,R0400,GE1,6.60,25.27,25.27,25.27,166.78,150,,,,TG 3 phase I,I,08/02/2006,13/02/2006,CA,10,45.00,,,45.00,,0.95,,0.95,,,,269.8132892,,269.8132892,,,,#DELING.DOOR.0!,,,779438,,3,,,y,,,,,,,2.30,,,,,,,,,,"100 kN MTS 810, VTT",l,h,n,-30.5,,"d, -40°C",OB_TG3_R018 rev.000 doc.no.10233,,,,,,,,,,,,,,"Front: Clip gauge:       MTS , Middle","F: CG, M",,94.14
3735,GEV207_R0400_0206,40,52.49,VTT,MD2,0,LM,R0400,GE1,6.70,25.26,25.26,25.26,169.24,150,,,,TG 3 phase I,I,24/11/2004,,CA,-1,30.56,,,30.56,,0.69,,0.69,,,,180.5698349,,180.5698349,,,,0.00,,,169753,,2,,,,,,,,,,2.10,,27.88,,,,,,0.0065,#DELING.DOOR.0!,"100 kN MTS 810, VTT",l,h,n,-30.0,,"d, -40°C",OB_TG3_R018 rev.000 doc.no.10233,,,,,,,,,,,,,,"Front: Clip gauge:       MTS , Middle","F: CG, M",,22.45
3736,GEV207_R0400_0205,40,52.49,VTT,MD2,0,LM,R0400,GE1,6.65,25.24,25.24,25.24,167.85,150,,,,TG 3 phase I,I,19/11/2004,,CA,-1,39.12,,,39.12,,0.92,,0.92,,,,233.0707911,,233.0707911,,,,0.00,,,20355,,1b,,,,,,,,,,1.50,,28.50,,,,,,0.0082,#DELING.DOOR.0!,"100 kN MTS 810, VTT",l,h,n,-32.5,,"d, -40°C",OB_TG3_R018 rev.000 doc.no.10233,,,,,,,,,,,,,,"Front: Clip gauge:       MTS , Middle","F: CG, M",,3.77
3737,GEV207_R0400_0204,40,52.49,VTT,MD2,0,LM,R0400,GE1,6.64,25.21,25.21,25.21,167.39,150,,,,TG 3 phase I,I,17/09/2004,,CA,-1,39.08,,,39.08,,1.01,,1.01,,,,233.4606176,,233.4606176,,,,0.00,,,26225,,1b,,,,,,,,,,1.50,,28.12,,,,,,0.0083,#DELING.DOOR.0!,"100 kN MTS 810, VTT",l,h,n,-30.9,,"d, -40°C",OB_TG3_R018 rev.000 doc.no.10233,,,,,,,,,,,,,,"Front: Clip gauge:       MTS , Middle","F: CG, M",,4.86
3738,GEV207_R0400_0203,39,50.68,VTT,MD2,0,LM,R0400,GE1,6.75,25.35,25.35,25.35,171.11,150,,,,TG 3 phase I,I,15/09/2004,17/09/2004,CA,-1,30.67,,,30.67,,0.71,,0.71,,,,179.2621813,,179.2621813,,,,0.00,,,275387,,2,,,,,,,,,,2.10,,27.65,,,,,,0.0065,#DELING.DOOR.0!,"100 kN MTS 810, VTT",l,h,n,-38.0,,"d, -40°C",OB_TG3_R018 rev.000 doc.no.10233,,,,,,,,,,,,,,"Front: Clip gauge:       MTS , Middle","F: CG, M",,36.43
3739,GEV207_R0400_0202,39,50.68,VTT,MD2,0,LM,R0400,GE1,6.64,25.33,25.33,25.33,168.19,150,,,,TG 3 phase I,I,14/09/2004,,CA,0.1,56.49,,,56.49,,1.44,,1.44,,,,335.8677505,,335.8677505,,,,0.00,,,10930,,1b,,,,,,,,,,3.40,,27.65,,,,,,0.0121,#DELING.DOOR.0!,"100 kN MTS 810, VTT",l,h,n,-36.6,,"d, -40°C",OB_TG3_R018 rev.000 doc.no.10233,,,,,,,,,,,,,,"Front: Clip gauge:       MTS , Middle","F: CG, M",,0.89
3740,GEV207_R0400_0201,39,50.68,VTT,MD2,0,LM,R0400,GE1,6.64,25.15,25.15,25.15,167.00,150,,,,TG 3 phase I,I,13/09/2004,,CA,0.1,56.09,,,56.09,,1.40,,1.40,,,,335.8463676,,335.8463676,,,,0.00,,,9228,,1b,,,,,,,,,,3.40,,28.24,,,,,,0.0119,#DELING.DOOR.0!,"100 kN MTS 810, VTT",l,h,n,-38.5,,"d, -40°C",OB_TG3_R018 rev.000 doc.no.10233,,,,,,,,,,,,,,"Front: Clip gauge:       MTS , Middle","F: CG, M",,0.75
3741,GEV207_R0400_0200,39,50.68,VTT,MD2,0,LM,R0400,GE1,6.64,25.15,25.15,25.15,167.00,150,,,,TG 3 phase I,I,07/09/2004,08/09/2004,CA,0.1,44.52,,,44.52,,1.11,,1.11,,,,266.5932118,,266.5932118,,,,0.00,,,83778,,2,,,,,,,,,,2.30,,27.78,,,,,,0.0096,#DELING.DOOR.0!,"100 kN MTS 810, VTT",l,h,n,-30.0,,"d, -40°C",OB_TG3_R018 rev.000 doc.no.10233,,,,,,,,,,,,,,"Front: Clip gauge:       MTS , Middle","F: CG, M",,10.12
3742,GEV207_R0400_0199,39,50.68,VTT,MD2,0,LM,R0400,GE1,6.64,25.35,25.35,25.35,168.32,150,,,,TG 3 phase I,I,07/09/2004,,CA,0.1,44.87,,,44.87,,1.10,,1.10,,,,266.5692355,,266.5692355,,,,0.00,,,106030,,2,,,,,,,,,,2.30,,27.82,,,,,,0.0096,#DELING.DOOR.0!,"100 kN MTS 810, VTT",l,h,n,-39.9,,"d, -40°C",OB_TG3_R018 rev.000 doc.no.10233,,,,,,,,,,,,,,"Front: Clip gauge:       MTS , Middle","F: CG, M",,12.81
3743,GEV206_R0300_0339,52,53.28,VTT,UD2,0,LM,R0300,GE1,3.75,25.35,25.35,25.35,95.06,145,,,,TG 3 phase I,I,29/06/2004,,CA,-1,20.28,,,20.28,,0.58,,0.58,,,,213.3333333,,213.3333333,,,,0.00,,,982252,,0,,,,,,,,,,3.20,,37.93,,,,,,0.0056,#DELING.DOOR.0!,"100 kN MTS 810, VTT",l,h,n,-30.0,,"d, -40°C",OB_TG3_R018 rev.000 doc.no.10233,,,,,,,,,,,,,,"Front: Clip gauge:       MTS , Middle","F: CG, M",,85.26
3744,GEV206_R0300_0338,52,53.28,VTT,UD2,0,LM,R0300,GE1,3.75,25.37,25.37,25.37,95.14,145,,,,TG 3 phase I,I,28/06/2004,29/06/2004,CA,-1,20.30,,,20.30,,0.61,,0.61,,,,213.3333333,,213.3333333,,,,0.00,,,359001,,0,,,,,,,,,,3.20,,37.00,,,,,,0.0058,#DELING.DOOR.0!,"100 kN MTS 810, VTT",l,h,n,-37.1,,"d, -40°C",OB_TG3_R018 rev.000 doc.no.10233,,,,,,,,,,,,,,"Front: Clip gauge:       MTS , Middle","F: CG, M",,31.16
3745,GEV206_R0300_0337,52,53.28,VTT,UD2,0,LM,R0300,GE1,3.75,25.40,25.40,25.40,95.25,145,,,,TG 3 phase I,I,23/06/2004,24/06/2004,CA,-1,24.64,,,24.64,,0.73,,0.73,,,,258.687664,,258.687664,,,,0.00,,,141641,,2,,,,,,,,,,2.20,,37.19,,,,,,0.0070,#DELING.DOOR.0!,"100 kN MTS 810, VTT",l,h,n,-40.7,,"d, -40°C",OB_TG3_R018 rev.000 doc.no.10233,,,,,,,,,,,,,,"Front: Clip gauge:       MTS , Middle","F: CG, M",,17.88
3746,GEV206_R0300_0336,52,53.28,VTT,UD2,0,LM,R0300,GE1,3.75,25.40,25.40,25.40,95.25,145,,,,TG 3 phase I,I,21/06/2004,22/06/2004,CA,-1,24.64,,,24.64,,0.57,,0.57,,,,258.687664,,258.687664,,,,0.00,,,80441,,2,,,,,,,,,,2.20,,37.40,,,,,,0.0069,#DELING.DOOR.0!,"100 kN MTS 810, VTT",l,h,n,-37.0,,"d, -40°C",OB_TG3_R018 rev.000 doc.no.10233,,,,,,,,,,,,,,"Front: Clip gauge:       MTS , Middle","F: CG, M",,10.16
3747,GEV206_R0300_0335,52,53.28,VTT,UD2,0,LM,R0300,GE1,3.75,25.23,25.23,25.23,94.61,145,,,,TG 3 phase I,I,17/06/2004,18/06/2004,CA,-1,24.47,,,24.47,,0.61,,0.61,,,,258.6529533,,258.6529533,,,,0.00,,,89458,,2,,,,,,,,,,2.20,,39.16,,,,,,0.0066,#DELING.DOOR.0!,"100 kN MTS 810, VTT",l,h,n,-38.8,,"d, -40°C",OB_TG3_R018 rev.000 doc.no.10233,,,,,,,,,,,,,,"Front: Clip gauge:       MTS , Middle","F: CG, M",,11.30
3748,GEV206_R0300_0344,52,53.28,VTT,UD2,0,LM,R0300,GE1,3.75,25.44,25.44,25.44,95.40,145,,,,TG 3 phase I,I,02/09/2004,,CA,0.1,46.05,,,46.05,,1.29,,1.29,,,,482.7044025,,482.7044025,,,,0.00,,,7348,,1b,,,,,,,,,,3.20,,36.44,,,,,,0.0132,#DELING.DOOR.0!,"100 kN MTS 810, VTT",l,h,n,-38.3,,"d, -40°C",OB_TG3_R018 rev.000 doc.no.10233,,,,,,,,,,,,,,"Front: Clip gauge:       MTS , Middle","F: CG, M",,0.64
3749,GEV206_R0300_0343,52,53.28,VTT,UD2,0,LM,R0300,GE1,3.75,25.34,25.34,25.34,95.03,145,,,,TG 3 phase I,I,01/09/2004,,CA,0.1,45.87,,,45.87,,1.27,,1.27,,,,482.715075,,482.715075,,,,0.00,,,4270,,1b,,,,,,,,,,3.20,,39.44,,,,,,0.0122,#DELING.DOOR.0!,"100 kN MTS 810, VTT",l,h,n,-36.2,,"d, -40°C",OB_TG3_R018 rev.000 doc.no.10233,,,,,,,,,,,,,,"Front: Clip gauge:       MTS , Middle","F: CG, M",,0.37
3750,GEV206_R0300_0342,52,53.28,VTT,UD2,0,LM,R0300,GE1,3.75,25.40,25.40,25.40,95.25,145,,,,TG 3 phase I,I,27/08/2004,,CA,0.1,36.32,,,36.32,,1.10,,1.10,,,,381.3228121,,381.3228121,,,,#DELING.DOOR.0!,,,34776,,2,,,,,,,,,,5.10,,,,,,,,,,"100 kN MTS 810, VTT",l,h,n,-36.4,,"d, -40°C",OB_TG3_R018 rev.000 doc.no.10233,,,,,,,,,,,,,,"Front: Clip gauge:       MTS , Middle","F: CG, M",,1.89
3751,GEV206_R0300_0341,52,53.28,VTT,UD2,0,LM,R0300,GE1,3.75,25.35,25.35,25.35,95.06,145,,,,TG 3 phase I,I,26/08/2004,,CA,0.1,36.25,,,36.25,,1.01,,1.01,,,,381.3260009,,381.3260009,,,,#DELING.DOOR.0!,,,47130,,2,,,,,,,,,,5.10,,,,,,,,,,"100 kN MTS 810, VTT",l,h,n,-35.8,,"d, -40°C",OB_TG3_R018 rev.000 doc.no.10233,,,,,,,,,,,,,,"Front: Clip gauge:       MTS , Middle","F: CG, M",,2.57
3752,GEV206_R0300_0340,52,53.28,VTT,UD2,0,LM,R0300,GE1,3.75,25.34,25.34,25.34,95.03,145,,,,TG 3 phase I,I,25/08/2004,,CA,0.1,36.24,,,36.24,,1.00,,1.00,,,,381.3799943,,381.3799943,,,,#DELING.DOOR.0!,,,39280,,2,,,,,,,,,,5.10,,,,,,,,,,"100 kN MTS 810, VTT",l,h,n,-37.5,,"d, -40°C",OB_TG3_R018 rev.000 doc.no.10233,,,,,,,,,,,,,,"Front: Clip gauge:       MTS , Middle","F: CG, M",,2.14
3753,GEV307_I0190_0011,205,54.13,VTT,MD4,90,LM,I0190,GE2,6.55,25.50,25.50,25.50,167.03,300,150.00,,,TG 3 phase II,II,29/03/2006,29/03/2006,STT,,21.78,,21.78,,,3.61,3.61,,,,,130.3996408,130.3996408,,,,,9985.42,,,1,,,,t,,,,,,,0.25,,,13.06,,,,,,0.0100,#DELING.DOOR.0!,"100 kN MTS 810, VTT",d,h,,,n,"d, +60°C",OB_TG3_R030,,,,,,,,,,,,,,"Front: Clip gauge:       HBM, Middle","F: CG, M",,0.25
3754,GEV307_I0190_0010,205,54.13,VTT,MD4,90,LM,I0190,GE2,6.60,25.50,25.50,25.50,168.30,300,150.00,,,TG 3 phase II,II,29/03/2006,29/03/2006,STT,,22.19,,22.19,,,3.73,3.73,,,,,131.8478907,131.8478907,,,,,9949.28,,,1,,,,t,,,,,,,0.25,,,13.25,,,,,,0.0099,#DELING.DOOR.0!,"100 kN MTS 810, VTT",d,h,,,n,"d, +60°C",OB_TG3_R030,,,,,,,,,,,,,,"Front: Clip gauge:       HBM, Middle","F: CG, M",,0.25
3755,GEV307_I0190_0009,205,54.13,VTT,MD4,90,LM,I0190,GE2,6.55,25.50,25.50,25.50,167.03,300,150.00,,,TG 3 phase II,II,28/03/2006,28/03/2006,STT,,22.13,,22.13,,,3.58,3.58,,,,,132.4951355,132.4951355,,,,,10062.67,,,1,,,,t,,,,,,,0.25,,,13.17,,,,,,0.0101,#DELING.DOOR.0!,"100 kN MTS 810, VTT",d,h,,,n,"d, +60°C",OB_TG3_R030,,,,,,,,,,,,,,"Front: Clip gauge:       HBM, Middle","F: CG, M",,0.25
3756,GEV307_I0190_0008,205,54.13,VTT,MD4,90,LM,I0190,GE2,6.65,25.55,25.55,25.55,169.91,300,150.00,,,TG 3 phase II,II,28/03/2006,28/03/2006,STT,,22.62,,22.62,,,,,,,,,133.1312626,133.1312626,,,,,#DELING.DOOR.0!,,,1,,,,t,,,,,,,0.25,,,,,,,,,,,"100 kN MTS 810, VTT",d,h,,,n,"d, +60°C",OB_TG3_R030,,,,,,,,,,,,,,"Front: Clip gauge:       HBM, Middle","F: CG, M",,0.25
3757,GEV307_I0190_0007,205,54.13,VTT,MD4,90,LM,I0190,GE2,6.60,25.50,25.50,25.50,168.30,300,150.00,,,TG 3 phase II,II,27/03/2006,27/03/2006,STT,,22.20,,22.20,,,,,,,,,131.9073084,131.9073084,,,,,#DELING.DOOR.0!,,,1,,,,t,,,,,,,0.25,,,,,,,,,,,"100 kN MTS 810, VTT",d,h,,,n,"d, +60°C",OB_TG3_R030,,,,,,,,,,,,,,"Front: Clip gauge:       HBM, Middle","F: CG, M",,0.25
3758,GEV307_I0130_0010,205,54.13,VTT,MD4,30,LM,I0130,GE2,6.55,24.85,24.85,24.85,162.77,300,150.00,,,TG 3 phase II,II,29/03/2006,29/03/2006,STT,,45.40,,45.40,,,,,,,,,278.9254612,278.9254612,,,,,12888.75,,,1,,,,t,,,,,,,0.25,,,21.64,,,,,,0.0129,#DELING.DOOR.0!,"100 kN MTS 810, VTT",d,h,,,n,"d, +60°C",OB_TG3_R030,,,,,,,,,,,,,,"Front: Clip gauge:       HBM, Middle","F: CG, M",,0.25
3759,GEV307_I0130_0009,205,54.13,VTT,MD4,30,LM,I0130,GE2,6.55,24.80,24.80,24.80,162.44,300,150.00,,,TG 3 phase II,II,29/03/2006,29/03/2006,STT,,46.14,,46.14,,,3.74,3.74,,,,,284.0433391,284.0433391,,,,,13144.68,,,1,,,,t,,,,,,,0.25,,,21.61,,,,,,0.0131,#DELING.DOOR.0!,"100 kN MTS 810, VTT",d,h,,,n,"d, +60°C",OB_TG3_R030,,,,,,,,,,,,,,"Front: Clip gauge:       HBM, Middle","F: CG, M",,0.25
3760,GEV307_I0130_0008,205,54.13,VTT,MD4,30,LM,I0130,GE2,6.55,24.80,24.80,24.80,162.44,300,150.00,,,TG 3 phase II,II,28/03/2006,28/03/2006,STT,,45.40,,45.40,,,,,,,,,279.4878109,279.4878109,,,,,13386.07,,,1,,,,t,,,,,,,0.25,,,20.88,,,,,,0.0134,#DELING.DOOR.0!,"100 kN MTS 810, VTT",d,h,,,n,"d, +60°C",OB_TG3_R030,,,,,,,,,,,,,,"Front: Clip gauge:       HBM, Middle","F: CG, M",,0.25
3761,GEV307_I0130_0007,205,54.13,VTT,MD4,30,LM,I0130,GE2,6.55,24.75,24.75,24.75,162.11,300,150.00,,,TG 3 phase II,II,28/03/2006,28/03/2006,STT,,45.99,,45.99,,,,,,,,,283.6918806,283.6918806,,,,,#DELING.DOOR.0!,,,1,,,,t,,,,,,,0.25,,,,,,,,,,,"100 kN MTS 810, VTT",d,h,,,n,"d, +60°C",OB_TG3_R030,,,,,,,,,,,,,,"Front: Clip gauge:       HBM, Middle","F: CG, M",,0.25
3762,GEV307_I0130_0006,205,54.13,VTT,MD4,30,LM,I0130,GE2,6.55,24.80,24.80,24.80,162.44,300,150.00,,,TG 3 phase II,II,27/03/2006,27/03/2006,STT,,43.99,,43.99,,,,,,,,,270.8076828,270.8076828,,,,,#DELING.DOOR.0!,,,1,,,,t,,,,,,,0.25,,,,,,,,,,,"100 kN MTS 810, VTT",d,h,,,n,"d, +60°C",OB_TG3_R030,,,,,,,,,,,,,,"Front: Clip gauge:       HBM, Middle","F: CG, M",,0.25
3763,GEV307_I0100_0005,205,54.13,VTT,MD4,0,LM,I0100,GE2,6.40,25.40,25.40,25.40,162.56,300,150.00,,,TG 3 phase II,II,29/03/2006,29/03/2006,STT,,91.19,,91.19,,,3.68,3.68,,,,,560.9621063,560.9621063,,,,,20234.54,,,1,,,,t,,,,,,,0.25,,,27.72,,,,,,0.0202,#DELING.DOOR.0!,"100 kN MTS 810, VTT",d,h,,,n,"d, +60°C",OB_TG3_R030,,,,,,,,,,,,,,"Front: Clip gauge:       HBM, Middle","F: CG, M",,0.25
3764,GEV307_I0100_0004,205,54.13,VTT,MD4,0,LM,I0100,GE2,6.40,25.50,25.50,25.50,163.20,300,150.00,,,TG 3 phase II,II,29/03/2006,29/03/2006,STT,,89.49,,89.49,,,3.81,3.81,,,,,548.3455882,548.3455882,,,,,20176.83,,,1,,,,t,,,,,,,0.25,,,27.18,,,,,,0.0202,#DELING.DOOR.0!,"100 kN MTS 810, VTT",d,h,,,n,"d, +60°C",OB_TG3_R030,,,,,,,,,,,,,,"Front: Clip gauge:       HBM, Middle","F: CG, M",,0.25
3765,GEV307_I0100_0003,205,54.13,VTT,MD4,0,LM,I0100,GE2,6.45,25.50,25.50,25.50,164.48,300,150.00,,,TG 3 phase II,II,28/03/2006,28/03/2006,STT,,90.51,,90.51,,,4.12,4.12,,,,,550.2963976,550.2963976,,,,,20404.78,,,1,,,,t,,,,,,,0.25,,,26.97,,,,,,0.0204,#DELING.DOOR.0!,"100 kN MTS 810, VTT",d,h,,,n,"d, +60°C",OB_TG3_R030,,,,,,,,,,,,,,"Front: Clip gauge:       HBM, Middle","F: CG, M",,0.25
3766,GEV307_I0100_0002,205,54.13,VTT,MD4,0,LM,I0100,GE2,6.46,25.40,25.40,25.40,164.08,300,150.00,,,TG 3 phase II,II,23/03/2006,23/03/2006,STT,,92.16,,92.16,,,,,,,,,561.6635382,561.6635382,,,,,#DELING.DOOR.0!,,,1,,,,t,,,,,,,0.25,,,,,,,,,,,"100 kN MTS 810, VTT",d,h,,,n,"d, +60°C",OB_TG3_R030,,,,,,,,,,,,,,"Front: Clip gauge:       HBM, Middle","F: CG, M",,0.25
