Repository: maanpandya/Fatigue-Life-Analysis-Composites

# Fatigue-Life-Analysis-Composites
Analyzing factors affecting fatigue life in composite laminates for wind energy applications

File: Data processing/optimatforpy.csv (part 33 of 35)
nr,Name,Plate,Fibre Volume Fraction,Lab,Laminate ,Cut angle ,Manufacturer,Geometry,Material,taverage,wmax,wmin,waverage,area,Lnominal,Lmeasured,Lgauge,Radius (waist),TG and phase,Phase,start date,end date,Test type,R-value1,Fmax,Ferror,Fstatic,Ffatigue,"Fmax, 90",epsmax,epsstatic,epsfatigue,eps90,eps45,Nu,smax,"smax,static","smax, fatigue",shear strain,shear strength,shear modulus (near other moduli),Torquemax,Torquefatigue,Torquestatic,Ncycles,level,levelcalc,Nspectrum,failure mode,runout,R-value2,Fmax2,epsmax2,smax2,Ncycles2,ratedisplacement,f,f2,Eit,Eic,Eft,Efc,"Elur,front","Elur, back",eps_max_t,eps_max_c,Machine,control,grip,ABG,Temp.,Temp. control,Environment,Reference document,Remarks,Invalid ,Bending ,Buckling ,Overheating,Tab failure ,Delaminated ,Incomplete measurement data ,Strain from E ,LUR,TEC,data delivered under name,Repair characteristics,Strain measurement equipment (long),Strain measurement equipment (short),Grip pressure,time per test
3767,GEV307_I0100_0001,205,54.13,VTT,MD4,0,LM,I0100,GE2,6.45,25.35,25.35,25.35,163.51,300,150.00,,,TG 3 phase II,II,27/03/2006,27/03/2006,STT,,91.90,,91.90,,,,,,,,,562.0537284,562.0537284,,,,,#DELING.DOOR.0!,,,1,,,,t,,,,,,,0.25,,,,,,,,,,,"100 kN MTS 810, VTT",d,h,,,n,"d, +60°C",OB_TG3_R030,,,,,,,,,,,,,,"Front: Clip gauge:       HBM, Middle","F: CG, M",,0.25
3768,GEV307_R0300_0039,195,0.00,VTT,UD4,0,LM,R0300,GE2,6.60,25.18,25.18,25.18,166.19,145,35.00,35.00,,TG 3 phase II,II,11/04/2006,13/04/2006,CA,0.1,35.00,,,35.00,,0.71,,0.71,,,,210.6048571,,210.6048571,,,,#DELING.DOOR.0!,,,248745,,2,,,,,,,,,,1.75,,,,,,,,,,"250 kN MTS, VTT",l,h,,,fan,"d, RT",OB_TG3_R030,,,,,,,,,,,,,,"Front: Clip gauge:       MTS , Middle","F: CG, M",,39.48
3769,GEV307_R0300_0038,195,0.00,VTT,UD4,0,LM,R0300,GE2,6.60,25.07,25.07,25.07,165.46,145,35.00,35.00,,TG 3 phase II,II,07/04/2006,,CA,0.1,36.00,,,36.00,,0.75,,0.75,,,,217.5726149,,217.5726149,,,,#DELING.DOOR.0!,,,148760,,2,,,,,,,,,,1.50,,,,,,,,,,"250 kN MTS, VTT",l,h,,,fan,"d, RT",OB_TG3_R030,,,,,,,,,,,,,,"Front: Clip gauge:       MTS , Middle","F: CG, M",,27.55
3770,GEV307_R0300_0037,195,0.00,VTT,UD4,0,LM,R0300,GE2,6.56,25.21,25.21,25.21,165.38,145,35.00,35.00,,TG 3 phase II,II,05/04/2006,,CA,0.1,36.00,,,36.00,,0.74,,0.74,,,,217.6836524,,217.6836524,,,,#DELING.DOOR.0!,,,161876,,2,,,,,,,,,,1.50,,,,,,,,,,"250 kN MTS, VTT",l,h,,,fan,"d, RT",OB_TG3_R030,,,,,,,,,,,,,,"Front: Clip gauge:       MTS , Middle","F: CG, M",,29.98
3771,GEV307_R0300_0036,195,0.00,VTT,UD4,0,LM,R0300,GE2,6.54,25.25,25.25,25.25,165.14,145,35.00,35.00,,TG 3 phase II,II,03/04/2006,,CA,0.1,38.00,,,38.00,,0.82,,0.82,,,,230.1147546,,230.1147546,,,,#DELING.DOOR.0!,,,173546,,2,,,,,,,,,,1.25,,,,,,,,,,"250 kN MTS, VTT",l,h,,,fan,"d, RT",OB_TG3_R030,,,,,,,,,,,,,,"Front: Clip gauge:       MTS , Middle","F: CG, M",,38.57
3772,GEV307_R0300_0035,195,0.00,VTT,UD4,0,LM,R0300,GE2,6.54,25.25,25.25,25.25,165.14,145,35.00,35.00,,TG 3 phase II,II,31/03/2006,,CA,0.1,38.00,,,38.00,,0.52,,0.52,,,,230.1147546,,230.1147546,,,,#DELING.DOOR.0!,,,120318,,2,,,,,,,,,,1.50,,,,,,,,,,"250 kN MTS, VTT",l,h,,,fan,"d, RT",OB_TG3_R030,,,,,,,,,,,,,,"Front: Clip gauge:       MTS , Middle","F: CG, M",,22.28
3773,GEV307_R0300_0034,195,0.00,VTT,UD4,0,LM,R0300,GE2,6.48,25.40,25.40,25.40,164.59,145,35.00,35.00,,TG 3 phase II,II,30/03/2006,,CA,0.1,40.00,,,40.00,,1.11,,1.11,,,,243.0251774,,243.0251774,,,,#DELING.DOOR.0!,,,87285,,2,,,,,,,,,,1.00,,,,,,,,,,"250 kN MTS, VTT",l,h,,,fan,"d, RT",OB_TG3_R030,,,,,,,,,,,,,,"Front: Clip gauge:       MTS , Middle","F: CG, M",,24.25
3774,GEV307_R0300_0032,195,0.00,VTT,UD4,0,LM,R0300,GE2,6.65,25.40,25.40,25.40,168.91,145,35.00,35.00,,TG 3 phase II,II,,,CA,0.1,46.00,,,46.00,,,,,,,,272.3343793,,272.3343793,,,,#DELING.DOOR.0!,,,15531,,1b,,,,,,,,,,1.00,,,,,,,,,,"200 kN Robcon, VTT",l,h,,,n,"d, RT",OB_TG3_R030,,,,,,,,,,,,,,,,,4.31
3775,GEV307_R0300_0031,195,0.00,VTT,UD4,0,LM,R0300,GE2,6.70,25.18,25.18,25.18,168.71,145,35.00,35.00,,TG 3 phase II,II,,,CA,0.1,50.00,,,50.00,,,,,,,,296.373573,,296.373573,,,,#DELING.DOOR.0!,,,10275,,1,,,,,,,,,,1.00,,,,,,,,,,"200 kN Robcon, VTT",l,h,,,n,"d, RT",OB_TG3_R030,,,,,,,,,,,,,,,,,2.85
3776,GEV307_R0300_0030,195,0.00,VTT,UD4,0,LM,R0300,GE2,6.65,24.96,24.96,24.96,165.98,145,35.00,35.00,,TG 3 phase II,II,30/03/2006,,CA,0.1,60.00,,,60.00,,1.47,,1.47,,,,361.4806246,,361.4806246,,,,#DELING.DOOR.0!,,,1646,,0,,,,,,,,,,0.75,,,,,,,,,,"250 kN MTS, VTT",l,h,,,n,"d, RT",OB_TG3_R030,,,,,,,,,,,,,,"Front: Clip gauge:       MTS , Middle","F: CG, M",,0.61
3777,GEV307_R0300_0029,195,0.00,VTT,UD4,0,LM,R0300,GE2,6.75,25.36,25.36,25.36,171.18,145,35.00,35.00,,TG 3 phase II,II,11/03/2006,18/03/2006,CA,0.1,35.00,,,35.00,,0.86,,0.86,,,,204.4631382,,204.4631382,,,,#DELING.DOOR.0!,,,379445,,2,,,,,,,,,,1.00,,,,,,,,,,"250 kN MTS, VTT",l,h,,,n,"d, +60°C",OB_TG3_R030,,,,,,,,,,,,,,"Front: Clip gauge:       MTS , Middle","F: CG, M",,105.40
3778,GEV307_R0300_0028,195,0.00,VTT,UD4,0,LM,R0300,GE2,6.55,25.43,25.43,25.43,166.57,145,35.00,35.00,,TG 3 phase II,II,10/03/2006,11/03/2006,CA,0.1,35.00,,,35.00,,0.91,,0.91,,,,210.1262859,,210.1262859,,,,#DELING.DOOR.0!,,,117775,,2,,,,,,,,,,1.00,,,,,,,,,,"250 kN MTS, VTT",l,h,,,n,"d, +60°C",OB_TG3_R030,,,,,,,,,,,,,,"Front: Clip gauge:       MTS , Middle","F: CG, M",,32.72
3779,GEV307_R0300_0027,195,0.00,VTT,UD4,0,LM,R0300,GE2,6.55,25.10,25.10,25.10,164.41,145,35.00,35.00,,TG 3 phase II,II,09/03/2006,10/03/2006,CA,0.1,38.00,,,38.00,,0.98,,0.98,,,,231.1365226,,231.1365226,,,,#DELING.DOOR.0!,,,35161,,2,,,,,,,,,,0.75,,,,,,,,,,"250 kN MTS, VTT",l,h,,,n,"d, +60°C",OB_TG3_R030,,,,,,,,,,,,,,"Front: Clip gauge:       MTS , Middle","F: CG, M",,13.02
3780,GEV307_R0300_0026,195,0.00,VTT,UD4,0,LM,R0300,GE2,6.64,25.30,25.30,25.30,167.99,145,35.00,35.00,,TG 3 phase II,II,23/02/2006,09/03/2006,CA,0.1,30.00,,,30.00,,0.68,,0.68,,,,178.5799324,,178.5799324,,,,0.00,,,1469972,,0,,,,,,,,,,1.25,,27.27,,,,,,0.0065,#DELING.DOOR.0!,"250 kN MTS, VTT",l,h,,,n,"d, +60°C",OB_TG3_R030,,,,,,,,,,,,,,"Front: Clip gauge:       MTS , Middle","F: CG, M",,326.66
3781,GEV307_R0300_0024,195,0.00,VTT,UD4,0,LM,R0300,GE2,6.68,25.21,25.21,25.21,168.40,145,35.00,35.00,,TG 3 phase II,II,23/02/2006,,CA,0.1,40.00,,,40.00,,0.92,,0.92,,,,237.5257419,,237.5257419,,,,0.00,,,15198,,2,,,,,,,,,,0.75,,26.94,,,,,,0.0088,#DELING.DOOR.0!,"250 kN MTS, VTT",l,h,,,n,"d, +60°C",OB_TG3_R030,,,,,,,,,,,,,,"Front: Clip gauge:       MTS , Middle","F: CG, M",,5.63
3782,GEV307_R0300_0023,195,0.00,VTT,UD4,0,LM,R0300,GE2,6.65,25.06,25.06,25.06,166.65,145,35.00,35.00,,TG 3 phase II,II,22/02/2006,,CA,0.1,40.00,,,40.00,,0.97,,0.97,,,,240.0254427,,240.0254427,,,,0.00,,,6752,,0,,,,,,,,,,0.75,,27.78,,,,,,0.0086,#DELING.DOOR.0!,"250 kN MTS, VTT",l,h,,,n,"d, +60°C",OB_TG3_R030,,,,,,,,,,,,,,"Front: Clip gauge:       MTS , Middle","F: CG, M",,2.50
3783,GEV307_R0300_0022,195,0.00,VTT,UD4,0,LM,R0300,GE2,6.71,25.05,25.05,25.05,168.09,145,35.00,35.00,,TG 3 phase II,II,22/02/2006,,CA,0.1,50.00,,,50.00,,1.26,,1.26,,,,297.4676578,,297.4676578,,,,0.00,,,1253,,1,,,,,,,,,,0.75,,26.74,,,,,,0.0111,#DELING.DOOR.0!,"250 kN MTS, VTT",l,h,,,n,"d, +60°C",OB_TG3_R030,,,,,,,,,,,,,,"Front: Clip gauge:       MTS , Middle","F: CG, M",,0.46
3784,GEV307_R0300_0021,195,0.00,VTT,UD4,0,LM,R0300,GE2,6.60,25.51,25.51,25.51,168.37,145,35.00,35.00,,TG 3 phase II,II,22/02/2006,,CA,0.1,60.00,,,60.00,,1.51,,1.51,,,,356.3664873,,356.3664873,,,,0.00,,,407,,1,,,,,,,,,,0.75,,26.45,,,,,,0.0135,#DELING.DOOR.0!,"250 kN MTS, VTT",l,h,,,n,"d, +60°C",OB_TG3_R030,,,,,,,,,,,,,,"Front: Clip gauge:       MTS , Middle","F: CG, M",,0.15
3785,GEV313_R0390_0011,201,54.60,UP,UD5,90,LM,R0390,GE2,6.04,25.00,24.99,25.00,150.90,145,35.00,,,TG 2 phase II,II,07/02/2006,07/02/2006,STT,,6.68,,6.68,,,0.29,0.29,,,,0.1064,44.23560542,44.23560542,,,,,2937.29,,,1,,,,t,,,,,,,0.25,,,15.06,,,,,,0.0029,#DELING.DOOR.0!,"100 kN Mayes DH 100S, UP",d,h,n,,n,"d, RT",OB_TG2_R029,,,,,,x,,,,,,,,"Front: Strain gauge:   HBM 6/350 XY11, Middle, Center;  Back: Strain gauge:   HBM 6/350 LY11, Middle, Center","F: SG, M, C;  B: SG, M, C",50,0.25
3786,GEV313_R0390_0010,201,54.60,UP,UD5,90,LM,R0390,GE2,6.07,25.04,25.02,25.03,152.00,145,35.00,,,TG 2 phase II,II,07/02/2006,07/02/2006,STT,,6.34,,6.34,,,0.32,0.32,,,,0.0915,41.70523999,41.70523999,,,,,3064.31,,,1,,,,t,,,,,,,0.25,,,13.61,,,,,,0.0031,#DELING.DOOR.0!,"100 kN Mayes DH 100S, UP",d,h,n,,n,"d, RT",OB_TG2_R029,,,,,,x,,,,,,,,"Front: Strain gauge:   HBM 6/350 XY11, Middle, Center;  Back: Strain gauge:   HBM 6/350 LY11, Middle, Center","F: SG, M, C;  B: SG, M, C",50,0.25
3787,GEV313_R0390_0009,201,54.60,UP,UD5,90,LM,R0390,GE2,6.03,25.02,24.94,24.98,150.71,145,35.00,,,TG 2 phase II,II,07/02/2006,07/02/2006,,,,,6.71,,,,,,,,,44.50189986,44.50189986,,,,,#DELING.DOOR.0!,,,,,,,t,,,,,,,,,,,,,,,,,,"100 kN Mayes DH 100S, UP",d,h,n,,n,"d, RT",OB_TG2_R029,Destroyed due to a mistake in machine control,x,,,,x,,,,,,,,"Front: Strain gauge:   HBM 6/350 XY11, Middle, Center;  Back: Strain gauge:   HBM 6/350 LY11, Middle, Center","F: SG, M, C;  B: SG, M, C",50,
3788,GEV313_R0390_0008,201,54.60,UP,UD5,90,LM,R0390,GE2,6.09,24.95,24.91,24.93,151.72,145,35.00,,,TG 2 phase II,II,07/02/2006,07/02/2006,STT,,6.41,,6.41,,,0.28,0.28,,,,0.1087,42.24220181,42.24220181,,,,,2860.00,,,1,,,,t,,,,,,,0.25,,,14.77,,,,,,0.0029,#DELING.DOOR.0!,"100 kN Mayes DH 100S, UP",d,h,n,,n,"d, RT",OB_TG2_R029,,,,,,x,,,,,,,,"Front: Strain gauge:   HBM 6/350 XY11, Middle, Center;  Back: Strain gauge:   HBM 6/350 LY11, Middle, Center","F: SG, M, C;  B: SG, M, C",50,0.25
3789,GEV313_R0390_0007,201,54.60,UP,UD5,90,LM,R0390,GE2,6.07,25.26,25.16,25.21,153.11,145,35.00,,,TG 2 phase II,II,07/02/2006,07/02/2006,STT,,7.26,,7.26,,,0.35,0.35,,,,0.09675,47.43034471,47.43034471,,,,,3414.71,,,1,,,,t,,,,,,,0.25,,,13.89,,,,,,0.0034,#DELING.DOOR.0!,"100 kN Mayes DH 100S, UP",d,h,n,,n,"d, RT",OB_TG2_R029,,,,,,,,,,,,,,"Front: Strain gauge:   HBM 6/350 XY11, Middle, Center;  Back: Strain gauge:   HBM 6/350 LY11, Middle, Center","F: SG, M, C;  B: SG, M, C",50,0.25
3790,GEV313_R0390_0006,201,54.60,UP,UD5,90,LM,R0390,GE2,6.05,24.88,24.78,24.83,150.24,145,35.00,,,TG 2 phase II,II,07/02/2006,07/02/2006,STT,,7.05,,7.05,,,0.32,0.32,,,,0.10047,46.89111986,46.89111986,,,,,3126.07,,,1,,,,t,,,,,,,0.25,,,15.00,,,,,,0.0031,#DELING.DOOR.0!,"100 kN Mayes DH 100S, UP",d,h,n,,n,"d, RT",OB_TG2_R029,,,,,,,,,,,,,,"Front: Strain gauge:   HBM 6/350 XY11, Middle, Center;  Back: Strain gauge:   HBM 6/350 LY11, Middle, Center","F: SG, M, C;  B: SG, M, C",50,0.25
3791,GEV313_R0390_0005,201,54.60,UP,UD5,90,LM,R0390,GE2,6.19,24.99,24.97,24.98,154.69,145,35.00,,,TG 2 phase II,II,07/02/2006,07/02/2006,STC,,-25.58,,-25.58,,,-1.78,-1.78,,,,,-165.3901014,-165.3901014,,,,,-10816.88,,,1,,,,c,,,,,,,1,,,,15.29,,,,,#DELING.DOOR.0!,-0.0108,"100 kN Mayes DH 100S, UP",d,h,n,,n,"d, RT",OB_TG2_R029,,,,,,,,,,,,,,"Strain gauge:   HBM 6/350 LY11, Middle, Center, BTB","SG, M, C, BTB",120,0.25
3792,GEV313_R0390_0004,201,54.60,UP,UD5,90,LM,R0390,GE2,6.06,24.86,24.83,24.84,150.63,145,35.00,,,TG 2 phase II,II,07/02/2006,07/02/2006,STC,,-25.14,,-25.14,,,-1.90,-1.90,,,,,-166.8952447,-166.8952447,,,,,-10872.65,,,1,,,,c,,,,,,,1,,,,15.35,,,,,#DELING.DOOR.0!,-0.0109,"100 kN Mayes DH 100S, UP",d,h,n,,n,"d, RT",OB_TG2_R029,,,,,,,,,,,,,,"Strain gauge:   HBM 6/350 LY11, Middle, Center, BTB","SG, M, C, BTB",120,0.25
3793,GEV313_R0390_0003,201,54.60,UP,UD5,90,LM,R0390,GE2,6.04,24.99,24.91,24.96,150.66,145,35.00,,,TG 2 phase II,II,07/02/2006,07/02/2006,STC,,-25.28,,-25.28,,,-1.98,-1.98,,,,,-167.7739667,-167.7739667,,,,,-11088.83,,,1,,,,c,,,,,,,1,,,,15.13,,,,,#DELING.DOOR.0!,-0.0111,"100 kN Mayes DH 100S, UP",d,h,n,,n,"d, RT",OB_TG2_R029,,,,,,,,,,,,,,"Strain gauge:   HBM 6/350 LY11, Middle, Center, BTB","SG, M, C, BTB",120,0.25
3794,GEV313_R0390_0002,201,54.60,UP,UD5,90,LM,R0390,GE2,6.08,24.86,24.78,24.81,150.78,145,35.00,,,TG 2 phase II,II,07/02/2006,07/02/2006,STC,,-25.55,,-25.55,,,-1.82,-1.82,,,,,-169.4627989,-169.4627989,,,,,-10869.97,,,1,,,,c,,,,,,,1,,,,15.59,,,,,#DELING.DOOR.0!,-0.0109,"100 kN Mayes DH 100S, UP",d,h,n,,n,"d, RT",OB_TG2_R029,,,,,,,,,,,,,,"Strain gauge:   HBM 6/350 LY11, Middle, Center, BTB","SG, M, C, BTB",120,0.25
3795,GEV313_R0390_0001,201,54.60,UP,UD5,90,LM,R0390,GE2,6.07,25.05,24.96,25.00,151.73,145,35.00,,,TG 2 phase II,II,07/02/2006,07/02/2006,STC,,-26.34,,-26.34,,,-1.96,-1.96,,,,,-173.5717426,-173.5717426,,,,,-10754.14,,,1,,,,c,,,,,,,1,,,,16.14,,,,,#DELING.DOOR.0!,-0.0108,"100 kN Mayes DH 100S, UP",d,h,n,,n,"d, RT",OB_TG2_R029,,,,,,,,,,,,,,"Strain gauge:   HBM 6/350 LY11, Middle, Center, BTB","SG, M, C, BTB",120,0.25
3796,GEV306_R0300_0012,202,52.41,UP,UD4,0,LM,R0300,GE2,3.89,25.25,25.24,25.24,98.20,145,35.00,,,TG 2 phase II,II,07/02/2006,07/02/2006,STC,,-52.00,,-52.00,,,-1.38,-1.38,,,,,-529.5093481,-529.5093481,,,,,-13267.59,,,1,,,,c,,,,,,,1,,,,39.91,,,,,#DELING.DOOR.0!,-0.0133,"100 kN Mayes DH 100S, UP",d,h,n,,n,"d, RT",OB_TG2_R029,,,,x,,,,,,,,,,"Strain gauge:   HBM 6/350 LY11, Middle, Center, BTB","SG, M, C, BTB",120,0.25
3797,GEV306_R0300_0011,202,52.41,UP,UD4,0,LM,R0300,GE2,3.85,25.02,25.01,25.02,96.23,145,35.00,,,TG 2 phase II,II,07/02/2006,07/02/2006,STC,,-46.71,,-46.71,,,-1.22,-1.22,,,,,-485.374857,-485.374857,,,,,-11908.12,,,1,,,,c,,,,,,,1,,,,40.76,,,,,#DELING.DOOR.0!,-0.0119,"100 kN Mayes DH 100S, UP",d,h,n,,n,"d, RT",OB_TG2_R029,,,,,,,,,,,,,,"Strain gauge:   HBM 6/350 LY11, Middle, Center, BTB","SG, M, C, BTB",120,0.25
3798,GEV306_R0300_0010,202,52.41,UP,UD4,0,LM,R0300,GE2,3.86,25.23,25.10,25.16,97.05,145,35.00,,,TG 2 phase II,II,07/02/2006,07/02/2006,STT,,86.36,,86.36,,,2.32,2.32,,,,0.3036,889.8406527,889.8406527,,,,,21441.94,,,1,,,,t,,,,,,,0.25,,,41.50,,,,,,0.0214,#DELING.DOOR.0!,"100 kN Mayes DH 100S, UP",d,h,n,,n,"d, RT",OB_TG2_R029,Grip pressure was increased to 15 MPa near end of test. One strain gauge working at failure,,,,,,,,,,,,,"Front: Strain gauge:   HBM 6/350 XY11, Middle, Center;  Back: Strain gauge:   HBM 6/350 LY11, Middle, Center","F: SG, M, C;  B: SG, M, C",120,0.25
3799,GEV306_R0300_0009,202,52.41,UP,UD4,0,LM,R0300,GE2,3.88,25.16,25.09,25.12,97.47,145,35.00,,,TG 2 phase II,II,07/02/2006,07/02/2006,STC,,-49.65,,-49.65,,,-0.83,-0.83,,,,,-509.3899796,-509.3899796,,,,,-12327.93,,,1,,,,c,,,,,,,1,,,,41.32,,,,,#DELING.DOOR.0!,-0.0123,"100 kN Mayes DH 100S, UP",d,h,n,,n,"d, RT",OB_TG2_R029,One of the strain gauges was not working,,,,,,,x,,,,,,"Strain gauge:   HBM 6/350 LY11, Middle, Center, BTB","SG, M, C, BTB",120,0.25
3800,GEV306_R0300_0008,202,52.41,UP,UD4,0,LM,R0300,GE2,3.84,25.26,25.06,25.16,96.63,145,35.00,,,TG 2 phase II,II,07/02/2006,07/02/2006,STT,,86.27,,86.27,,,,,,,,0.3425,892.7920917,892.7920917,,,,,21206.46,,,1,,,,t,,,,,,,0.25,,,42.10,,,,,,0.0212,#DELING.DOOR.0!,"100 kN Mayes DH 100S, UP",d,h,n,,n,"d, RT",OB_TG2_R029,Axial strain gauge of rosette not working. Poisson's Ratio was calculated using the axial strain gauge reading instead. Strain gauges not working at failure,,,,,,,x,,,,,,"Front: Strain gauge:   HBM 6/350 XY11, Middle, Center;  Back: Strain gauge:   HBM 6/350 LY11, Middle, Center","F: SG, M, C;  B: SG, M, C",150,0.25
3801,GEV306_R0300_0007,202,52.41,UP,UD4,0,LM,R0300,GE2,3.87,25.21,25.05,25.14,97.36,145,35.00,,,TG 2 phase II,II,07/02/2006,07/02/2006,STT,,85.90,,85.90,,,,,,,,0.2668,882.2681561,882.2681561,,,,,22285.13,,,1,,,,t,,,,,,,0.25,,,39.59,,,,,,0.0223,#DELING.DOOR.0!,"100 kN Mayes DH 100S, UP",d,h,n,,n,"d, RT",OB_TG2_R029,Strain gauges were not working at failure,,,,,,,,,,,,,"Front: Strain gauge:   HBM 6/350 XY11, Middle, Center;  Back: Strain gauge:   HBM 6/350 LY11, Middle, Center","F: SG, M, C;  B: SG, M, C",150,0.25
3802,GEV306_R0300_0006,202,52.41,UP,UD4,0,LM,R0300,GE2,3.91,25.22,25.12,25.17,98.32,145,35.00,,,TG 2 phase II,II,07/02/2006,07/02/2006,STT,,91.26,,91.26,,,,,,,,0.311,928.2146328,928.2146328,,,,,23009.78,,,1,,,,t,,,,,,,0.25,,,40.34,,,,,,0.0230,#DELING.DOOR.0!,"100 kN Mayes DH 100S, UP",d,h,n,,n,"d, RT",OB_TG2_R029,Strain gauges were not working at failure,,,,,,,,,,,,,"Front: Strain gauge:   HBM 6/350 XY11, Middle, Center;  Back: Strain gauge:   HBM 6/350 LY11, Middle, Center","F: SG, M, C;  B: SG, M, C",150,0.25
3803,GEV306_R0300_0005,202,52.41,UP,UD4,0,LM,R0300,GE2,3.89,25.13,25.06,25.10,97.54,145,35.00,,,TG 2 phase II,II,07/02/2006,07/02/2006,STC,,-50.43,,-50.43,,,-1.31,-1.31,,,,,-516.9855518,-516.9855518,,,,,-12733.63,,,1,,,,c,,,,,,,1,,,,40.60,,,,,#DELING.DOOR.0!,-0.0127,"100 kN Mayes DH 100S, UP",d,h,n,,n,"d, RT",OB_TG2_R029,,,,,,,,,,,,,,"Strain gauge:   HBM 6/350 LY11, Middle, Center, BTB","SG, M, C, BTB",120,0.25
3804,GEV306_R0300_0004,202,52.41,UP,UD4,0,LM,R0300,GE2,3.89,25.17,25.14,25.15,97.93,145,35.00,,,TG 2 phase II,II,07/02/2006,07/02/2006,STC,,-49.36,,-49.36,,,-1.32,-1.32,,,,,-504.0727374,-504.0727374,,,,,-12816.49,,,1,,,,c,,,,,,,1,,,,39.33,,,,,#DELING.DOOR.0!,-0.0128,"100 kN Mayes DH 100S, UP",d,h,n,,n,"d, RT",OB_TG2_R029,,,,,,,,,,,,,,"Strain gauge:   HBM 6/350 LY11, Middle, Center, BTB","SG, M, C, BTB",120,0.25
3805,GEV306_R0300_0003,202,52.41,UP,UD4,0,LM,R0300,GE2,3.83,25.12,25.03,25.07,96.02,145,35.00,,,TG 2 phase II,II,07/02/2006,07/02/2006,STT,,90.98,,90.98,,,2.43,2.43,,,,0.2114,947.4880257,947.4880257,,,,,22356.96,,,1,,,,t,,,,,,,0.25,,,42.38,,,,,,0.0224,#DELING.DOOR.0!,"100 kN Mayes DH 100S, UP",d,h,n,,n,"d, RT",OB_TG2_R029,One strain gauge working at failure,,,,,,,,,,,,,"Front: Strain gauge:   HBM 6/350 XY11, Middle, Center;  Back: Strain gauge:   HBM 6/350 LY11, Middle, Center","F: SG, M, C;  B: SG, M, C",150,0.25
3806,GEV308_I1000_0027,200,50.41,UP,MD5,0,LM,I1000,GE2,3.97,25.31,25.28,25.29,100.50,300,150.00,,,TG 2 phase II,II,03/03/2006,09/03/2006,CA,0.1,4.28,,,4.28,,,,,,,,42.6273558,,42.6273558,,,,0.00,,,1884371,3,3,,t,,,,,,,,3.42,,13.55,,,,,,0.0031,#DELING.DOOR.0!,"250 kN MTS, UP",l,h,n,,fan with cooling,"d, RT",OB_TG2_R029,Strain gauge readings did not agree,,,,,,,,,,,,,"Strain gauge:   HBM 6/350 LY11, Middle, Center, BTB","SG, M, C, BTB",75,153.05
3807,GEV308_I1000_0026,200,50.41,UP,MD5,0,LM,I1000,GE2,3.92,26.35,26.16,26.26,102.84,300,150.00,,,TG 2 phase II,II,17/02/2006,19/02/2006,CA,0.1,4.38,,,4.38,,,,,,,,42.62990284,,42.62990284,,,,0.00,,,862517,3,3,,t,,,,,,,,5.00,,12.76,,,,,,0.0033,#DELING.DOOR.0!,"250 kN MTS, UP",l,h,n,,fan with cooling,"d, RT",OB_TG2_R029,,,,,,,,,,,,,,"Strain gauge:   HBM 6/350 LY11, Middle, Center, BTB","SG, M, C, BTB",75,47.92
3808,GEV308_I1000_0025,200,50.41,UP,MD5,0,LM,I1000,GE2,3.95,26.16,26.12,26.14,103.18,300,150.00,,,TG 2 phase II,II,14/02/2006,16/02/2006,CA,0.1,4.40,,,4.40,,,,,,,,42.63463546,,42.63463546,,,,0.00,,,642246,3,3,,t,,,,,,,,5.00,,12.97,,,,,,0.0033,#DELING.DOOR.0!,"250 kN MTS, UP",l,h,n,,fan with cooling,"d, RT",OB_TG2_R029,,,,,,,,,,,,,,"Strain gauge:   HBM 6/350 LY11, Middle, Center, BTB","SG, M, C, BTB",75,35.68
3809,GEV308_I1000_0024,200,50.41,UP,MD5,0,LM,I1000,GE2,3.94,26.24,25.97,26.10,102.76,300,150.00,,,TG 2 phase II,II,05/02/2006,10/02/2006,CA,0.1,4.38,,,4.38,,,,,,,,42.63326965,,42.63326965,,,,0.00,,,1835285,3,3,,t,,,,,,,,5.00,,13.46,,,,,,0.0032,#DELING.DOOR.0!,"250 kN MTS, UP",l,h,n,,fan with cooling,"d, RT",OB_TG2_R029,,,,,,,,,,,,,,"Strain gauge:   HBM 6/350 LY11, Middle, Center, BTB","SG, M, C, BTB",75,101.96
3810,GEV308_I1000_0018,200,50.41,UP,MD5,0,LM,I1000,GE2,3.97,26.39,26.22,26.30,104.51,300,150.00,,,TG 2 phase II,II,24/02/2006,01/03/2006,CA,0.1,4.46,,,4.46,,,,,,,,42.62672027,,42.62672027,,,,0.00,,,1474783,3,3,,t,,,,,,,,3.42,,13.18,,,,,,0.0032,#DELING.DOOR.0!,"250 kN MTS, UP",l,h,n,,fan with cooling,"d, RT",OB_TG2_R029,,,,,,,,,,,,,,"Strain gauge:   HBM 6/350 LY11, Middle, Center, BTB","SG, M, C, BTB",75,119.78
3811,GEV308_I1000_0017,200,50.41,UP,MD5,0,LM,I1000,GE2,3.97,26.38,26.13,26.26,104.33,300,150.00,,,TG 2 phase II,II,,,,,,,,,,,,,,,,,,,,,,0.00,,,,,,,,,,,,,,,,,13.00,,,,,,0.0000,#DELING.DOOR.0!,"250 kN MTS, UP",l,h,n,,fan with cooling,"d, RT",OB_TG2_R029,Test interrupted due to electrical shutdown and coupon buckled due to the interruption,x,,,,,,,,,,,,"Strain gauge:   HBM 6/350 LY11, Middle, Center, BTB","SG, M, C, BTB",75,
3812,GEV308_I1000_0015,200,50.41,UP,MD5,0,LM,I1000,GE2,3.94,26.31,26.28,26.29,103.68,300,150.00,,,TG 2 phase II,II,02/02/2006,05/02/2006,CA,0.1,4.42,,,4.42,,,,,,,,42.62978401,,42.62978401,,,,0.00,,,941394,3,3,,t,,,,,,,,3.42,,13.44,,,,,,0.0032,#DELING.DOOR.0!,"250 kN MTS, UP",l,h,n,,fan with cooling,"d, RT",OB_TG2_R029,,,,,,,,,,,,,,"Strain gauge:   HBM 6/350 LY11, Middle, Center, BTB","SG, M, C, BTB",75,76.46
3813,GEV208_I1000_0175,185,0.00,UP,MD3,0,LM,I1000,GE1,3.99,25.07,25.03,25.05,99.87,250,150.00,,,TG 2 phase II,II,03/11/2005,03/03/2006,PRSTT80,0.1,4.55,,,4.55,,,,,,,,45.57106523,,45.57106523,,,,,,,,3,3,,t,,,,,,,,3.42,,13.07,,,,,,0.0035,#DELING.DOOR.0!,"100 kN Mayes DH 100S, UP","l, d",h,n,,fan in CA,"d, RT",,Number of fatigue cycles is not available,x,,,,,,x,,,,,,"Clip gauge:       HBM, Middle, Center, BTB","CG, M, C, BTB",50,
3814,GEV208_I1000_0174,185,0.00,UP,MD3,0,LM,I1000,GE1,4.07,24.76,24.75,24.76,100.84,250,150.00,,,TG 2 phase II,II,03/11/2005,28/03/2006,PRSTT80,0.1,4.60,,,4.60,,,,,,,,45.5662612,,45.5662612,,,,,,,668040,3,3,,t,,,,,,,,3.42,,12.88,,,,,,0.0035,#DELING.DOOR.0!,"100 kN Mayes DH 100S, UP","l, d",h,n,,fan in CA,"d, RT",,CA fatigue test interrupted twice,,,,,,,,,,,,,"Clip gauge:       HBM, Middle, Center, BTB","CG, M, C, BTB",50,54.26
3815,GEV208_I1000_0165,185,0.00,UP,MD3,0,LM,I1000,GE1,4.05,25.13,25.05,25.09,101.53,250,150.00,,,TG 2 phase II,II,03/11/2005,23/12/2005,PRSTT50,0.1,6.46,,,6.46,,,,,,,,63.595,,63.595,,,,,,,16382,2,2,,t,,,,,,,,1.99,,12.43,,,,,,0.0051,#DELING.DOOR.0!,"100 kN Mayes DH 100S, UP",l,h,n,,fan,"d, RT",OB_TG2_R028,"tested at higher load than intended, resulting in premature failure",,,,,,,,,,,,,"Clip gauge:       HBM, Middle, Center, BTB","CG, M, C, BTB",50,2.29
3816,GEV208_I1000_0164,185,0.00,UP,MD3,0,LM,I1000,GE1,3.98,25.04,24.94,24.99,99.47,250,150.00,,,TG 2 phase II,II,03/11/2005,23/12/2005,PRSTT50,0.1,6.33,,,6.33,,,,,,,,63.595,,63.595,,,,,,,14990,2,2,,t,,,,,,,,1.99,,12.88,,,,,,0.0049,#DELING.DOOR.0!,"100 kN Mayes DH 100S, UP",l,h,n,,fan,"d, RT",OB_TG2_R028,"tested at higher load than intended, resulting in premature failure",,,,,,,,,,,,,"Clip gauge:       HBM, Middle, Center, BTB","CG, M, C, BTB",50,2.09
3817,GEV208_I1000_0162,185,0.00,UP,MD3,0,LM,I1000,GE1,4.07,25.18,25.00,25.10,102.09,250,150.00,,,TG 2 phase II,II,03/11/2005,21/12/2005,PRSTT50,0.1,6.49,,,6.49,,,,,,,,63.595,,63.595,,,,,,,16611,2,2,,t,,,,,,,,1.99,,12.87,,,,,,0.0049,#DELING.DOOR.0!,"100 kN Mayes DH 100S, UP",l,h,n,,fan,"d, RT",OB_TG2_R028,"tested at higher load than intended, resulting in premature failure",,,,,,,,,,,,,"Clip gauge:       HBM, Middle, Center, BTB","CG, M, C, BTB",50,2.32
3818,GEV208_I1000_0160,185,0.00,UP,MD3,0,LM,I1000,GE1,4.10,25.08,25.04,25.06,102.76,250,150.00,,,TG 2 phase II,II,03/11/2005,22/02/2006,PRSTT80,0.1,4.68,,,4.68,,,,,,,,45.57235491,,45.57235491,,,,,,,649686,3,3,,t,,,,,,,,3.42,,12.72,,,,,,0.0036,#DELING.DOOR.0!,"100 kN Mayes DH 100S, UP","l, d",h,n,,fan in CA,"d, RT",,CA fatigue test interrupted twice,,,,,,,,,,,,,"Clip gauge:       HBM, Middle, Center, BTB","CG, M, C, BTB",50,52.77
3819,GEV208_I1000_0158,185,0.00,UP,MD3,0,LM,I1000,GE1,4.11,25.05,24.99,25.02,102.83,250,150.00,,,TG 2 phase II,II,03/11/2005,23/12/2005,PRSTT50,0.1,4.99,,,4.99,,,,,,,,48.505,,48.505,,,,,,,413999,3,2b,,t,,,,,,,,3.42,,12.43,,,,,,0.0039,#DELING.DOOR.0!,"100 kN Mayes DH 100S, UP",l,h,n,,fan,"d, RT",OB_TG2_R028,"tested at higher load than intended, resulting in premature failure",,,,,,,,,,,,,"Clip gauge:       HBM, Middle, Center, BTB","CG, M, C, BTB",50,33.63
3820,GEV207_S3200_0224,1016,#N/B,CRES,MD2,0,GAMESA,S3200,GE1,8.08,25.52,24.98,25.22,203.69,610,,,,TG 4 phase I,I,20/02/2006,20/02/2006,CA,0.1,25.31,,,25.31,,,,,,,,124.23,,124.23,,,,0.00,,,541853,3,4,,,,,,,,,  ,6.10,,28.10,,,,,,0.0044,#DELING.DOOR.0!,"250 kN MTS, CRES","l, d",h,n,,fan,"d, RT",,Et is the average from 28.35GPa and 27.85GPa,,,,,,,,,,,GEV_S4X00_0224,"1:50, 2/3","Strain gauge:   HBM 6/350 LY41, Middle, Center, BTB","SG, M, C, BTB",140,24.67
3821,GEV207_S3200_0223,1016,#N/B,CRES,MD2,0,GAMESA,S3200,GE1,8.02,25.17,24.29,25.17,201.81,610,,,,TG 4 phase I,I,16/02/2006,17/02/2006,CA,0.1,26.22,,,26.22,,,,,,,,131.32,,131.32,,,,0.00,,,398098,3,4,,,,,,,,,  ,6.10,,27.70,,,,,,0.0047,#DELING.DOOR.0!,"250 kN MTS, CRES","l, d",h,n,,fan,"d, RT",,Et is the average from 28.42GPa and 27.02GPa,,,,,,,,,,,GEV_S4X00_0223,"1:50, 2/3","Strain gauge:   HBM 6/350 LY41, Middle, Center, BTB","SG, M, C, BTB",140,18.13
3822,GEV207_S3200_0222,1016,#N/B,CRES,MD2,0,GAMESA,S3200,GE1,8.08,25.10,24.95,24.90,202.03,610,,,,TG 4 phase I,I,02/02/2006,16/02/2006,CA,0.1,25.58,,,25.58,,,,,,,,111.78,,111.78,,,,0.00,,,7303175,3,4,,,y,,,,,,  ,6.10,,28.46,,,,,,0.0039,#DELING.DOOR.0!,"250 kN MTS, CRES","l, d",h,n,,fan,"d, RT",,Et is the average from 33.09GPa and 24.97GPa,,,,,,,,,,,GEV_S4X00_0222,"1:50, 2/3","Strain gauge:   HBM 6/350 LY41, Middle, Center, BTB","SG, M, C, BTB",140,332.57
3823,GEV207_S3200_0221,1016,#N/B,CRES,MD2,0,GAMESA,S3200,GE1,8.02,25.00,24.85,24.91,199.70,610,,,,TG 4 phase I,I,01/02/2006,02/02/2006,CA,0.1,26.22,,,26.22,,,,,,,,131.3,,131.3,,,,0.00,,,300000,3,4,,,,,,,,,  ,6.10,,27.67,,,,,,0.0047,#DELING.DOOR.0!,"250 kN MTS, CRES","l, d",h,n,,fan,"d, RT",,Et is the average from 29.21GPa and 26.28GPa,,,,,,,,,,,GEV_S4X00_0221,"1:50, 2/3","Strain gauge:   HBM 6/350 LY41, Middle, Center, BTB","SG, M, C, BTB",140,13.66
3824,GEV207_S3200_0220,1016,#N/B,CRES,MD2,0,GAMESA,S3200,GE1,8.21,25.38,25.30,25.35,208.04,610,,,,TG 4 phase I,I,21/02/2006,21/02/2006,CA,0.1,50.78,,,50.78,,,,,,,,244.06,,244.06,,,,0.00,,,637,1b,1b,,,,,,,,,  ,2.11,,27.39,,,,,,0.0089,#DELING.DOOR.0!,"250 kN MTS, CRES","l, d",h,n,,fan,"d, RT",,Et is the average from 28.61GPa and 26.26GPa,,,,,,,,,,,GEV_S4X00_0220,"1:50, 2/3","Strain gauge:   HBM 6/350 LY41, Middle, Center, BTB","SG, M, C, BTB",140,0.08
3825,GEV207_S3200_0219,1016,#N/B,CRES,MD2,0,GAMESA,S3200,GE1,8.20,25.20,25.10,25.14,206.23,610,,,,TG 4 phase I,I,22/02/2006,22/02/2006,CA,0.1,50.38,,,50.38,,,,,,,,244.28,,244.28,,,,0.00,,,1415,1b,1b,,,,,,,,,  ,2.11,,27.35,,,,,,0.0089,#DELING.DOOR.0!,"250 kN MTS, CRES","l, d",h,n,,fan,"d, RT",,Et is the average from 28.78GPa and 26.04GPa,,,,,,,,,,,GEV_S4X00_0219,"1:50, 2/3","Strain gauge:   HBM 6/350 LY41, Middle, Center, BTB","SG, M, C, BTB",140,0.19
3826,GEV207_S3200_0218,1016,#N/B,CRES,MD2,0,GAMESA,S3200,GE1,7.97,25.10,24.84,24.98,199.17,610,,,,TG 4 phase I,I,05/12/2005,05/12/2005,CA,0.1,44.58,,,44.58,,,,,,,,223.82,,223.82,,,,0.00,,,2964,2,2,,,,,,,,,  ,3.34,,28.68,,,,,,0.0078,#DELING.DOOR.0!,"250 kN MTS, CRES","l, d",h,n,,fan,"d, RT",,Et is the average from 35.57GPa and 23.96GPa,,,,,,,,,,,GEV_S4X00_0218,"1:50, 2/3","Strain gauge:   HBM 6/350 LY41, Middle, Center, BTB","SG, M, C, BTB",140,0.25
3827,GEV207_S3200_0217,1016,#N/B,CRES,MD2,0,GAMESA,S3200,GE1,8.09,25.24,25.16,25.19,203.82,610,,,,TG 4 phase I,I,31/01/2006,31/01/2006,CA,0.1,33.07,,,33.07,,,,,,,,162.27,,162.27,,,,0.00,,,64458,3,3,,,,,,,,,  ,6.10,,26.71,,,,,,0.0061,#DELING.DOOR.0!,"250 kN MTS, CRES","l, d",h,n,,fan,"d, RT",,Et is the average from 31.20GPa and 23.35GPa,,,,,,,,,,,GEV_S4X00_0217,"1:50, 2/3","Strain gauge:   HBM 6/350 LY41, Middle, Center, BTB","SG, M, C, BTB",140,2.94
3828,GEV207_S3200_0216,1016,#N/B,CRES,MD2,0,GAMESA,S3200,GE1,8.13,25.26,25.02,25.09,203.90,610,,,,TG 4 phase I,I,31/01/2006,31/01/2006,CA,0.1,44.46,,,44.46,,,,,,,,218.07,,218.07,,,,0.00,,,3150,2,2,,,,,,,,,  ,3.34,,26.73,,,,,,0.0082,#DELING.DOOR.0!,"250 kN MTS, CRES","l, d",h,n,,fan,"d, RT",,Et is the average from 30.61GPa and 23.73GPa,,,,,,,,,,,GEV_S4X00_0216,"1:50, 2/3","Strain gauge:   HBM 6/350 LY41, Middle, Center, BTB","SG, M, C, BTB",140,0.26
3829,GEV207_S3200_0215,1016,#N/B,CRES,MD2,0,GAMESA,S3200,GE1,8.40,25.12,24.93,25.05,210.49,610,,,,TG 4 phase I,I,03/01/2006,03/01/2006,CA,0.1,44.41,,,44.41,,,,,,,,210.983,,210.983,,,,0.00,,,4831,2,2,,,,,,,,,  ,3.34,,25.98,,,,,,0.0081,#DELING.DOOR.0!,"250 kN MTS, CRES","l, d",h,n,,fan,"d, RT",,Et is the average from 32.17GPa and 21.78GPa,,,,,,,,,,,GEV_S4X00_0215,"1:50, 2/3","Strain gauge:   HBM 6/350 LY41, Middle, Center, BTB","SG, M, C, BTB",140,0.40
3830,GEV207_S3200_0214,1016,#N/B,CRES,MD2,0,GAMESA,S3200,GE1,7.96,25.23,25.19,25.22,200.68,610,,,,TG 4 phase I,I,01/02/2006,01/02/2006,CA,0.1,33.33,,,33.33,,,,,,,,165.099,,165.099,,,,0.00,,,81198,3,3,,,,,,,,,  ,6.10,,27.79,,,,,,0.0059,#DELING.DOOR.0!,"250 kN MTS, CRES","l, d",h,n,,fan,"d, RT",,"Et is the average from 33,23GPa and 23.87GPa",,,,,,,,,,,GEV_S4X00_0214,"1:50, 2/3","Strain gauge:   HBM 6/350 LY41, Middle, Center, BTB","SG, M, C, BTB",140,3.70
3831,GEV207_S3200_0213,1016,#N/B,CRES,MD2,0,GAMESA,S3200,GE1,8.42,25.35,24.98,25.18,211.98,610,,,,TG 4 phase I,I,01/02/2006,01/02/2006,CA,0.1,33.05,,,33.05,,,,,,,,155.926,,155.926,,,,0.00,,,68842,3,3,,,,,,,,,  ,6.10,,26.32,,,,,,0.0059,#DELING.DOOR.0!,"250 kN MTS, CRES","l, d",h,n,,fan,"d, RT",,Et is the average from 30.37GPa and 23.22GPa,,,,,,,,,,,GEV_S4X00_0213,"1:50, 2/3","Strain gauge:   HBM 6/350 LY41, Middle, Center, BTB","SG, M, C, BTB",140,3.13
3832,GEV207_S3200_0212,1016,#N/B,CRES,MD2,0,GAMESA,S3200,GE1,8.00,25.64,25.09,25.32,202.59,610,,,,TG 4 phase I,I,22/02/2006,23/02/2006,CA,0.1,25.37,,,25.37,,,,,,,,125.221,,125.221,,,,0.00,,,415521,3,4,,,,,,,,,  ,6.10,,25.37,,,,,,0.0049,#DELING.DOOR.0!,"250 kN MTS, CRES","l, d",h,n,,fan,"d, RT",,Et is the average from 33.74GPa and 24.50GPa,,,,,,,,,,,GEV_S4X00_0212,"1:50, 2/3","Strain gauge:   HBM 6/350 LY41, Middle, Center, BTB","SG, M, C, BTB",140,18.92
3833,GEV207_S3200_0208,1016,#N/B,CRES,MD2,0,GAMESA,S3200,GE1,7.87,24.91,24.84,24.88,195.67,610,,,,TG 4 phase I,I,23/02/2006,23/02/2006,CA,0.1,49.87,,,49.87,,,,,,,,254.84,,254.84,,,,0.00,,,1028,1b,1b,,,,,,,,,  ,2.11,,29.19,,,,,,0.0087,#DELING.DOOR.0!,"250 kN MTS, CRES","l, d",h,n,,fan,"d, RT",,Et is the average from 35.88GPa and 24.61GPa,,,,,,,,,,,GEV_S4X00_0208,"1:50, 2/3","Strain gauge:   HBM 6/350 LY41, Middle, Center, BTB","SG, M, C, BTB",140,0.14
3834,GEV207_S3200_0207,1016,#N/B,CRES,MD2,0,GAMESA,S3200,GE1,7.94,25.37,25.30,25.31,201.09,610,,,,TG 4 phase I,I,07/03/2006,07/03/2006,CA,0.1,33.28,,,33.28,,,,,,,,165.491,,165.491,,,,0.00,,,31752,3,3,,,,,,,,,  ,6.10,,28.86,,,,,,0.0057,#DELING.DOOR.0!,"250 kN MTS, CRES","l, d",h,n,,fan,"d, RT",,Et is the average from 35.45GPa and 24.33GPa,,,,,,,,,,,GEV_S4X00_0207,"1:50, 2/3","Strain gauge:   HBM 6/350 LY41, Middle, Center, BTB","SG, M, C, BTB",140,1.45
3835,GEV207_S3200_0209,1016,#N/B,CRES,MD2,0,GAMESA,S3200,GE1,7.83,24.94,25.22,25.11,196.56,610,,,,TG 4 phase I,I,23/02/2006,23/02/2006,STT,,69.91,,69.91,,,1.33,1.33,,,,,355.65,355.65,,,,,13968.97,,,1,,,,,,,,,,,0.25,,,25.46,,,,,,0.0140,#DELING.DOOR.0!,"250 kN MTS, CRES",d,h,n,,fan,"d, RT",,"Et is the average from 28.95GPa and 22.72GPa, strain at  failure is average from 1.1392% and 1.5157%",,,,,,,,,,,GEV_S4X00_0209,"1:50, 2/3","Strain gauge:   HBM 6/350 LY41, Middle, Center, BTB","SG, M, C, BTB",140,0.25
3836,GEV207_S3200_0210,1016,#N/B,CRES,MD2,0,GAMESA,S3200,GE1,7.93,25.20,24.95,25.06,198.63,610,,,,TG 4 phase I,I,23/02/2006,23/02/2006,STT,,75.88,,75.88,,,1.37,1.37,,,,,383.035,383.035,,,,,12721.19,,,1,,,,,,,,,,,0.25,,,30.11,,,,,,0.0127,#DELING.DOOR.0!,"250 kN MTS, CRES",d,h,n,,fan,"d, RT",,"Et is the average from 35.77GPa and 25.99GPa, strain at  failure is average from 1.1674% and 1.5768%",,,,,,,,,,,GEV_S4X00_0210,"1:50, 2/3","Strain gauge:   HBM 6/350 LY41, Middle, Center, BTB","SG, M, C, BTB",140,0.25
3837,GEV207_S3200_0211,1016,#N/B,CRES,MD2,0,GAMESA,S3200,GE1,8.02,25.39,25.14,25.25,202.44,610,,,,TG 4 phase I,I,23/02/2006,23/02/2006,STT,,72.88,,72.88,,,1.40,1.40,,,,,359.992,359.992,,,,,13076.35,,,1,,,,,,,,,,,0.25,,,27.53,,,,,,0.0131,#DELING.DOOR.0!,"250 kN MTS, CRES",d,h,n,,fan,"d, RT",,"Et is the average from 32.45GPa and 23.91GPa, strain at  failure is average from 1.2080% and 1.5878%",,,,,,,,,,,GEV_S4X00_0211,"1:50, 2/3","Strain gauge:   HBM 6/350 LY41, Middle, Center, BTB","SG, M, C, BTB",140,0.25
3838,GEV207_S0300_0223,1017,#N/B,CRES,MD2,0,GAMESA,S0300,GE1,6.89,25.20,24.95,25.07,172.70,610,,500.00,,TG 4 phase I,I,10/01/2006,10/01/2006,CA,0.1,67.22,,,67.22,,,,,,,,389.22,,389.22,,,,0.00,,,443,1b,1,,,,,,,,,  ,2.11,,27.32,,,,,,0.0142,#DELING.DOOR.0!,"250 kN MTS, CRES","l, d",h,n,,fan,"d, RT",,Et is the average from 27.72GPa and 26.93GPa,,,,,,,,,,,,,"Strain gauge:   HBM 6/350 LY41, Middle, Center, BTB","SG, M, C, BTB",140,0.06
3839,GEV207_S0300_0224,1017,#N/B,CRES,MD2,0,GAMESA,S0300,GE1,7.03,25.31,24.64,24.96,175.53,610,,500.00,,TG 4 phase I,I,12/01/2006,25/01/2006,CA,0.1,44.29,,,44.29,,,,,,,,252.33,,252.33,,,,0.00,,,3502605,2,2,,,,,,,,,  ,3.34,,27.09,,,,,,0.0093,#DELING.DOOR.0!,"250 kN MTS, CRES","l, d",h,n,,fan,"d, RT",,Et is the average from 27.91GPa and 26.31GPa,,,,,,,,,,,,,"Strain gauge:   HBM 6/350 LY41, Middle, Center, BTB","SG, M, C, BTB",140,291.30
3840,GEV207_S0300_0215,1017,#N/B,CRES,MD2,0,GAMESA,S0300,GE1,7.03,25.49,25.32,25.40,178.47,610,,500.00,,TG 4 phase I,I,19/12/2005,21/12/2005,CA,0.1,56.74,,,56.74,,,,,,,,371.9,,371.9,,,,0.00,,,336983,1b,1b,,,,,,,,,  ,2.11,,26.83,,,,,,0.0139,#DELING.DOOR.0!,"250 kN MTS, CRES","l, d",h,n,,fan,"d, RT",,Et is the average from 26.68GPa and 26.99GPa,,,,,,,,,,,,,"Strain gauge:   HBM 6/350 LY41, Middle, Center, BTB","SG, M, C, BTB",140,44.36
3841,GEV207_S0300_0216,1017,#N/B,CRES,MD2,0,GAMESA,S0300,GE1,7.01,25.23,24.94,25.10,175.95,610,,500.00,,TG 4 phase I,I,22/12/2005,23/12/2005,CA,0.1,56.09,,,56.09,,,,,,,,318.78,,318.78,,,,0.00,,,146945,1b,1b,,,,,,,,,  ,2.11,,25.57,,,,,,0.0125,#DELING.DOOR.0!,"250 kN MTS, CRES","l, d",h,n,,fan,"d, RT",,Et is the average from 26.24GPa and 24.93GPa,,,,,,,,,,,,,"Strain gauge:   HBM 6/350 LY41, Middle, Center, BTB","SG, M, C, BTB",140,19.35
3842,GEV207_S0300_0217,1017,#N/B,CRES,MD2,0,GAMESA,S0300,GE1,7.01,25.45,25.21,25.34,177.60,610,,500.00,,TG 4 phase I,I,23/12/2005,24/12/2005,CA,0.1,56.63,,,56.63,,,,,,,,318.89,,318.89,,,,0.00,,,214358,1b,1b,,,,,,,,,  ,2.11,,25.65,,,,,,0.0124,#DELING.DOOR.0!,"250 kN MTS, CRES","l, d",h,n,,fan,"d, RT",,Et is the average from 25.87GPa and 25.43GPa,,,,,,,,,,,,,"Strain gauge:   HBM 6/350 LY41, Middle, Center, BTB","SG, M, C, BTB",140,28.22
3843,GEV207_S0300_0218,1017,#N/B,CRES,MD2,0,GAMESA,S0300,GE1,6.87,25.31,25.22,25.26,173.59,610,,500.00,,TG 4 phase I,I,27/12/2005,02/01/2006,CA,0.1,44.89,,,44.89,,,,,,,,258.59,,258.59,,,,0.00,,,1784535,2,2,,,,,,,,,  ,3.34,,26.48,,,,,,0.0098,#DELING.DOOR.0!,"250 kN MTS, CRES","l, d",h,n,,fan,"d, RT",,Et is the average from 27.13GPa and 25.86GPa,,,,,,,,,,,,,"Strain gauge:   HBM 6/350 LY41, Middle, Center, BTB","SG, M, C, BTB",140,148.41
3844,GEV207_S0300_0219,1017,#N/B,CRES,MD2,0,GAMESA,S0300,GE1,6.68,25.23,25.08,25.13,167.96,610,,500.00,,TG 4 phase I,I,09/01/2006,09/01/2006,CA,0.1,67.38,,,67.38,,,,,,,,401.17,,401.17,,,,0.00,,,8527,1b,1,,,,,,,,,  ,2.11,,27.90,,,,,,0.0144,#DELING.DOOR.0!,"250 kN MTS, CRES","l, d",h,n,,fan,"d, RT",,Et is the average from 27.40GPa and 28.43GPa,,,,,,,,,,,,,"Strain gauge:   HBM 6/350 LY41, Middle, Center, BTB","SG, M, C, BTB",140,1.12
3845,GEV207_S0300_0220,1017,#N/B,CRES,MD2,0,GAMESA,S0300,GE1,6.53,25.21,24.89,25.11,163.94,610,,500.00,,TG 4 phase I,I,09/01/2006,09/01/2006,CA,0.1,78.65,,,78.65,,,,,,,,479.79,,479.79,,,,0.00,,,66,1b,1b,,,,,,,,,  ,2.11,,27.34,,,,,,0.0175,#DELING.DOOR.0!,"250 kN MTS, CRES","l, d",h,n,,fan,"d, RT",,Et is the average from 26.67GPa and 28.05GPa,,,,,,,,,,,,,"Strain gauge:   HBM 6/350 LY41, Middle, Center, BTB","SG, M, C, BTB",140,0.01
3846,GEV207_S0300_0221,1017,#N/B,CRES,MD2,0,GAMESA,S0300,GE1,6.76,25.23,24.97,25.10,169.79,610,,500.00,,TG 4 phase I,I,03/01/2006,07/01/2006,CA,0.1,44.53,,,44.53,,,,,,,,262.25,,262.25,,,,0.00,,,1211042,2,2,,,,,,,,,  ,3.34,,27.42,,,,,,0.0096,#DELING.DOOR.0!,"250 kN MTS, CRES","l, d",h,n,,fan,"d, RT",,Et is the average from 27.30GPa and 25.53GPa,,,,,,,,,,,,,"Strain gauge:   HBM 6/350 LY41, Middle, Center, BTB","SG, M, C, BTB",140,100.72
3847,GEV207_S0300_0222,1017,#N/B,CRES,MD2,0,GAMESA,S0300,GE1,6.72,25.31,25.29,25.30,170.07,610,,500.00,,TG 4 phase I,I,10/01/2006,10/01/2006,CA,0.1,67.83,,,67.83,,,,,,,,398.87,,398.87,,,,0.00,,,2006,1b,1,,,,,,,,,  ,2.11,,26.55,,,,,,0.0150,#DELING.DOOR.0!,"250 kN MTS, CRES","l, d",h,n,,fan,"d, RT",,Et is the average from 26.68GPa and 26.42GPa,,,,,,,,,,,,,"Strain gauge:   HBM 6/350 LY41, Middle, Center, BTB","SG, M, C, BTB",140,0.26
3848,GEV207_S0300_0214,1017,#N/B,CRES,MD2,0,GAMESA,S0300,GE1,7.04,25.46,25.20,25.30,178.02,610,,500.00,,TG 4 phase I,I,08/12/2005,19/12/2005,CA,0.1,44.80,,,44.80,,,,,,,,252,,252,,,,0.00,,,2358461,2,2,,,y,,,,,,  ,3.34,,25.39,,,,,,0.0099,#DELING.DOOR.0!,"250 kN MTS, CRES","l, d",h,n,,fan,"d, RT",,Et is the average from 26.30GPa and 24.54GPa,,,,,,,,,,,,,"Strain gauge:   HBM 6/350 LY41, Middle, Center, BTB","SG, M, C, BTB",140,196.15
3849,GEV207_S0300_0209,1017,#N/B,CRES,MD2,0,GAMESA,S0300,GE1,6.95,25.30,25.16,25.21,175.19,610,,500.00,,TG 4 phase I,I,31/01/2006,31/01/2006,CA,0.1,64.54,,,64.54,,,,,,,,369.18,,369.18,,,,0.00,,,1429,1b,1,,,,,,,,,  ,2.11,,25.78,,,,,,0.0143,#DELING.DOOR.0!,"250 kN MTS, CRES","l, d",h,n,,fan,"d, RT",,Et is the average from 25.83GPa and 25.73GPa,,,,,,,,,,,,,"Strain gauge:   HBM 6/350 LY41, Middle, Center, BTB","SG, M, C, BTB",140,0.19
3850,GEV207_S0300_0208,1017,#N/B,CRES,MD2,0,GAMESA,S0300,GE1,6.92,25.71,25.58,25.61,177.16,610,,500.00,,TG 4 phase I,I,31/01/2006,31/01/2006,CA,0.1,65.52,,,65.52,,,,,,,,370.9,,370.9,,,,0.00,,,3962,1b,1,,,,,,,,,  ,2.11,,25.90,,,,,,0.0143,#DELING.DOOR.0!,"250 kN MTS, CRES","l, d",h,n,,fan,"d, RT",,Et is the average from 25.71GPa and 26.09GPa,,,,,,,,,,,,,"Strain gauge:   HBM 6/350 LY41, Middle, Center, BTB","SG, M, C, BTB",140,0.52
3851,GEV207_S0300_0207,1017,#N/B,CRES,MD2,0,GAMESA,S0300,GE1,6.98,25.42,25.26,25.36,177.09,610,,500.00,,TG 4 phase I,I,27/01/2005,27/01/2005,CA,0.1,64.93,,,64.93,,,,,,,,371.38,,371.38,,,,0.00,,,7439,1b,1,,,,,,,,,  ,2.11,,26.20,,,,,,0.0142,#DELING.DOOR.0!,"250 kN MTS, CRES","l, d",h,n,,fan,"d, RT",,Et is the average from 27.58GPa and 24.96GPa,,,,,,,,,,,,,"Strain gauge:   HBM 6/350 LY41, Middle, Center, BTB","SG, M, C, BTB",140,0.98
3852,GEV207_S0300_0213,1017,#N/B,CRES,MD2,0,GAMESA,S0300,GE1,7.15,25.44,24.94,25.22,180.25,610,,500.00,,TG 4 phase I,I,21/12/2005,21/12/2005,STT,,76.14,,76.14,,,1.74,1.74,,,,,422.41,422.41,,,,,16067.33,,,1,,,,,,,,,,,4,,,26.29,,,,,,0.0161,#DELING.DOOR.0!,"250 kN MTS, CRES",d,h,n,,n,"d, RT",,"bending at 1500με=3.14%, Et is the average from 26.80GPa and 25.80GPa, strain at TAB failure is average from 1.7301% and 1.754%",x,,,,x,,,,,,,,"Strain gauge:   HBM 6/350 LY41, Middle, Center, BTB","SG, M, C, BTB",140,0.25
3853,GEV207_S0300_0212,1017,#N/B,CRES,MD2,0,GAMESA,S0300,GE1,7.02,25.50,25.29,25.40,178.29,610,,500.00,,TG 4 phase I,I,21/02/2006,21/02/2006,STT,,92.04,,92.04,,,,,,,,,516.2,516.2,,,,,19634.84,,,1,,,,,,,,,,,4,,,26.29,,,,,,0.0196,#DELING.DOOR.0!,"250 kN MTS, CRES",d,h,n,,n,"d, RT",,"bending at 1500με=1.746%, Et is the average from 26.02GPa and 26.56GPa, strain gages failure before the maximum load",,,,,,,,,,,,,"Strain gauge:   HBM 6/350 LY41, Middle, Center, BTB","SG, M, C, BTB",140,0.25
3854,GEV207_S0300_0211,1017,#N/B,CRES,MD2,0,GAMESA,S0300,GE1,6.86,25.15,25.03,25.08,172.04,610,,500.00,,TG 4 phase I,I,21/02/2006,21/02/2006,STT,,84.60,,84.60,,,,,,,,,491.73,491.73,,,,,18890.90,,,1,,,,,,,,,,,4,,,26.03,,,,,,0.0189,#DELING.DOOR.0!,"250 kN MTS, CRES",d,h,n,,n,"d, RT",,"bending at 1500με=1.69%, Et is the average from 25.57GPa and 26.52GPa, strain gages failure before the maximum load",,,,,,,,,,,,,"Strain gauge:   HBM 6/350 LY41, Middle, Center, BTB","SG, M, C, BTB",140,0.25
3855,GEV207_S0300_0210,1017,#N/B,CRES,MD2,0,GAMESA,S0300,GE1,7.01,25.52,26.16,25.32,177.56,610,,500.00,,TG 4 phase I,I,21/02/2006,21/02/2006,STT,,87.28,,87.28,,,,,,,,,491.56,491.56,,,,,18833.72,,,1,,,,,,,,,,,4,,,26.10,,,,,,0.0188,#DELING.DOOR.0!,"250 kN MTS, CRES",d,h,n,,n,"d, RT",,"bending at 1500με=1.137%, Et is the average from 25.60GPa and 26.61GPa, strain gages failure before the maximum load",,,,,,,,,,,,,"Strain gauge:   HBM 6/350 LY41, Middle, Center, BTB","SG, M, C, BTB",140,0.25
3856,GEV207_S0105_063,164,55.46,VUB,MD2,na,LM,S0105,GE1,,,,,,250,,0.00,,TG 2 phase I,I,12/01/2006,12/01/2006,"MA1, STT","0,5/1",9.89,,,,19.84,-0.41,-0.41,,1.86,0.65,,,,,,,,#DELING.DOOR.0!,,,1,,,,"south arm, close to test area",,,,,,,,5kN/min,,,,,,,,,,"100 kN Biaxial set-up, VUB",,,,,,"d, RT",,,,,,,,,,,,,,,,,,#WAARDE!
3857,GEV207_S0105_088,168,55.59,VUB,MD2,na,LM,S0105,GE1,,,,,,250,,0.00,,TG 2 phase I,I,12/01/2006,12/01/2006,"MA1, STT","0,5/1",9.88,,,,19.81,-0.46,-0.46,,2.09,0.85,,,,,,,,#DELING.DOOR.0!,,,1,,,,"north arm, close to test area",,,,,,,,5kN/min,,,,,,,,,,"100 kN Biaxial set-up, VUB",,,,,,"d, RT",,,,,,,,,,,,,,,,,,#WAARDE!
3858,GEV207_S0105_089,168,55.59,VUB,MD2,na,LM,S0105,GE1,,,,,,250,,0.00,,TG 2 phase II,II,12/01/2006,12/01/2006,"MA1, STT","0,5/1",9.41,,,,18.80,-0.46,-0.46,,1.85,0.67,,,,,,,,#DELING.DOOR.0!,,,,,,,"north arm, close to test area",,,,,,,,5kN/min,,,,,,,,,,"100 kN Biaxial set-up, VUB",l,m,n,,,"d, RT",OB_TG2_R036,,,,,,,,,,x,,,,,,,
