Repository: maanpandya/Fatigue-Life-Analysis-Composites

# Fatigue-Life-Analysis-Composites
Analyzing factors affecting fatigue life in composite laminates for wind energy applications

File: Data processing/optimatforpy.csv (part 34 of 35)
nr,Name,Plate,Fibre Volume Fraction,Lab,Laminate ,Cut angle ,Manufacturer,Geometry,Material,taverage,wmax,wmin,waverage,area,Lnominal,Lmeasured,Lgauge,Radius (waist),TG and phase,Phase,start date,end date,Test type,R-value1,Fmax,Ferror,Fstatic,Ffatigue,"Fmax, 90",epsmax,epsstatic,epsfatigue,eps90,eps45,Nu,smax,"smax,static","smax, fatigue",shear strain,shear strength,shear modulus (near other moduli),Torquemax,Torquefatigue,Torquestatic,Ncycles,level,levelcalc,Nspectrum,failure mode,runout,R-value2,Fmax2,epsmax2,smax2,Ncycles2,ratedisplacement,f,f2,Eit,Eic,Eft,Efc,"Elur,front","Elur, back",eps_max_t,eps_max_c,Machine,control,grip,ABG,Temp.,Temp. control,Environment,Reference document,Remarks,Invalid ,Bending ,Buckling ,Overheating,Tab failure ,Delaminated ,Incomplete measurement data ,Strain from E ,LUR,TEC,data delivered under name,Repair characteristics,Strain measurement equipment (long),Strain measurement equipment (short),Grip pressure,time per test
3859,GEV207_S0105_070,165,55.37,VUB,MD2,na,LM,S0105,GE1,,,,,,250,,0.00,,TG 2 phase II,II,12/01/2006,12/01/2006,"MA1, STT","0,5/1",9.92,,,,19.89,,,,,,,,,,,,,#DELING.DOOR.0!,,,,,,,"north arm, close to test area",,,,,,,,5kN/min,,,,,,,,,,"100 kN Biaxial set-up, VUB",l,m,n,,,"d, RT",OB_TG2_R036,,,,,,,,,,x,,,,,,,
3860,GEV207_S0105_069,165,55.37,VUB,MD2,na,LM,S0105,GE1,,,,,,250,,0.00,,TG 2 phase II,II,09/01/2006,09/01/2006,"MA1, STT","7,7/1",46.19,,,,6.04,2.17,2.17,,-1.17,,,,,,,,,#DELING.DOOR.0!,,,,,,,in test area,,,,,,,,5kN/min,,,,,,,,,,"100 kN Biaxial set-up, VUB",l,m,n,,,"d, RT",OB_TG2_R036,,,,,,,,,,x,,,,,,,
3861,GEV207_S0105_068,165,55.37,VUB,MD2,na,LM,S0105,GE1,,,,,,250,,0.00,,TG 2 phase II,II,10/01/2006,10/01/2006,"MA1, STT","7,7/1",46.19,,,,6.06,1.95,1.95,,-1.16,0.26,,,,,,,,#DELING.DOOR.0!,,,,,,,"east arm, close to test area",,,,,,,,5kN/min,,,,,,,,,,"100 kN Biaxial set-up, VUB",l,m,n,,,"d, RT",OB_TG2_R036,,,,,,,,,,x,,,,,,,
3862,GEV207_S0105_065,164,55.46,VUB,MD2,na,LM,S0105,GE1,,,,,,250,,0.00,,TG 2 phase II,II,12/01/2006,12/01/2006,"MA1, STT","7,7/1",54.19,,,,7.11,2.08,2.08,,-1.09,0.58,,,,,,,,#DELING.DOOR.0!,,,,,,,in test area,,,,,,,,5kN/min,,,,,,,,,,"100 kN Biaxial set-up, VUB",l,m,n,,,"d, RT",OB_TG2_R036,,,,,,,,,,x,,,,,,,
3863,GEV207_S0105_082,167,55.59,VUB,MD2,na,LM,S0105,GE1,,,,,,250,,0.00,,TG 2 phase II,II,20/12/2005,20/12/2005,"MA1, STT","1/0,9625",19.80,,,,19.11,-0.05,-0.05,,1.49,0.91,,,,,,,,#DELING.DOOR.0!,,,,,,,"north arm, close to test area",,,,,,,,5kN/min,,,,,,,,,,"100 kN Biaxial set-up, VUB",l,m,n,,,"d, RT",OB_TG2_R036,,,,,,,,,,x,,,,,,,
3864,GEV207_S0105_076,166,56.29,VUB,MD2,na,LM,S0105,GE1,,,,,,250,,0.00,,TG 2 phase II,II,20/12/2005,20/12/2005,"MA1, STT","0,9625/1",17.28,,,,18.01,,,,,,,,,,,,,#DELING.DOOR.0!,,,,,,,in test area,,,,,,,,5kN/min,,,,,,,,,,"100 kN Biaxial set-up, VUB",l,m,n,,,"d, RT",OB_TG2_R036,,,,,,,,,,x,,,,,,,
3865,GEV207_S0105_064,164,55.46,VUB,MD2,na,LM,S0105,GE1,,,,,,250,,0.00,,TG 2 phase II,II,20/12/2005,20/12/2005,"MA1, STT","0,9625/1",19.23,,,,20.02,0.10,0.10,,1.48,0.64,,,,,,,,#DELING.DOOR.0!,,,,,,,"south arm, close to test area",,,,,,,,5kN/min,,,,,,,,,,"100 kN Biaxial set-up, VUB",l,m,n,,,"d, RT",OB_TG2_R036,,,,,,,,,,x,,,,,,,
3866,GEV207_S0105_087,168,55.59,VUB,MD2,na,LM,S0105,GE1,,,,,,250,,0.00,,TG 2 phase II,II,19/12/2005,19/12/2005,"MA1, STT","3,85/1",50.40,,,,13.12,1.77,1.77,,-0.74,0.52,,,,,,,,#DELING.DOOR.0!,,,,,,,in test area,,,,,,,,5kN/min,,,,,,,,,,"100 kN Biaxial set-up, VUB",l,m,n,,,"d, RT",OB_TG2_R036,used for PID regulation first,,,,,,,,,x,,,,,,,
3867,GEV207_S0105_035,170,55.07,VUB,MD2,na,LM,S0105,GE1,,,,,,250,,0.00,,TG 2 phase II,II,16/12/2005,16/12/2005,"MA1, STT","3,85/1",41.29,,,,10.76,1.79,1.79,,-0.71,0.47,,,,,,,,#DELING.DOOR.0!,,,,,,,"west arm, close to test area",,,,,,,,5kN/min,,,,,,,,,,"100 kN Biaxial set-up, VUB",l,m,n,,,"d, RT",OB_TG2_R036,,,,,,,,,,x,,,,,,,
3868,GEV207_S0105_077,166,56.29,VUB,MD2,na,LM,S0105,GE1,,,,,,250,,0.00,,TG 2 phase II,II,21/12/2005,21/12/2005,"MA1, STT","2,567/1",41.95,,,,16.39,1.43,1.43,,-0.06,0.69,,,,,,,,#DELING.DOOR.0!,,,,,,,in test area,,,,,,,,5kN/min,,,,,,,,,,"100 kN Biaxial set-up, VUB",l,m,n,,,"d, RT",OB_TG2_R036,,,,,,,,,,x,,,,,,,
3869,GEV207_S0105_071,165,55.37,VUB,MD2,na,LM,S0105,GE1,,,,,,250,,0.00,,TG 2 phase II,II,09/01/2006,09/01/2006,"MA1, STT","2,567/1",38.46,,,,15.04,1.30,1.30,,-0.06,0.58,,,,,,,,#DELING.DOOR.0!,,,,,,,"north arm, close to test area",,,,,,,,5kN/min,,,,,,,,,,"100 kN Biaxial set-up, VUB",l,m,n,,,"d, RT",OB_TG2_R036,,,,,,,,,,x,,,,,,,
3870,GEV207_S0105_072,165,55.37,VUB,MD2,na,LM,S0105,GE1,,,,,,250,,0.00,,TG 2 phase II,II,20/12/2005,20/12/2005,"MA1, STT","1,925/1",38.45,,,,19.99,1.00,1.00,,,0.71,,,,,,,,#DELING.DOOR.0!,,,,,,,in test area,,,,,,,,5kN/min,,,,,,,,,,"100 kN Biaxial set-up, VUB",l,m,n,,,"d, RT",OB_TG2_R036,,,,,,,,,,x,,,,,,,
3871,GEV207_S0105_080,167,55.59,VUB,MD2,na,LM,S0105,GE1,,,,,,250,,0.00,,TG 2 phase II,II,20/12/2005,20/12/2005,"MA1, STT","1,925/1",30.79,,,,16.03,0.87,0.87,,0.64,0.70,,,,,,,,#DELING.DOOR.0!,,,,,,,in test area,,,,,,,,5kN/min,,,,,,,,,,"100 kN Biaxial set-up, VUB",l,m,n,,,"d, RT",OB_TG2_R036,,,,,,,,,,x,,,,,,,
3872,GEV207_S0105_085,168,55.59,VUB,MD2,na,LM,S0105,GE1,,,,,,250,,0.00,,TG 2 phase II,II,11/01/2006,11/01/2006,"MA1, STT","5,775/1",49.67,,,,8.61,1.91,1.91,,-1.05,0.34,,,,,,,,#DELING.DOOR.0!,,,,,,,in test area,,,,,,,,5kN/min,,,,,,,,,,"100 kN Biaxial set-up, VUB",l,m,n,,,"d, RT",OB_TG2_R036,,,,,,,,,,x,,,,,,,
3873,GEV207_S0105_084,168,55.59,VUB,MD2,na,LM,S0105,GE1,,,,,,250,,0.00,,TG 2 phase II,II,22/12/2005,22/12/2005,"MA1, STT","5,775/1",46.13,,,,8.01,1.87,1.87,,-0.98,0.47,,,,,,,,#DELING.DOOR.0!,,,,,,,"west arm, close to test area",,,,,,,,5kN/min,,,,,,,,,,"100 kN Biaxial set-up, VUB",l,m,n,,,"d, RT",OB_TG2_R036,,,,,,,,,,x,,,,,,,
3874,GEV207_S0105_075,166,56.29,VUB,MD2,na,LM,S0105,GE1,,,,,,250,,0.00,,TG 2 phase II,II,10/01/2006,10/01/2006,"MA1, STT","5,775/1",49.83,,,,8.59,1.98,1.98,,-0.89,0.63,,,,,,,,#DELING.DOOR.0!,,,,,,,in test area,,,,,,,,,,,,,,,,,,"100 kN Biaxial set-up, VUB",l,m,n,,,"d, RT",OB_TG2_R036,,,,,,,,,,x,,,,,,,
3875,GEV207_S0105_074,166,56.29,VUB,MD2,na,LM,S0105,GE1,,,,,,250,,0.00,,TG 2 phase II,II,23/12/2005,23/12/2005,"MA1, STT","5,775/1",46.65,,,,8.07,1.76,1.76,,-0.88,0.35,,,,,,,,#DELING.DOOR.0!,,,,,,,in test area,,,,,,,,,,,,,,,,,,"100 kN Biaxial set-up, VUB",l,m,n,,,"d, RT",OB_TG2_R036,,,,,,,,,,x,,,,,,,
3876,GEV307_S0105_020,191,52.84,VUB,MD4,na,LM,S0105,GE2,,,,,,250,,0.00,,TG 2 phase II,II,25/01/2006,25/01/2006,"MA1, STT",1/0,48.78,,,,0.00,2.04,2.04,,-1.76,0.26,,,,,,,,#DELING.DOOR.0!,,,,,,,"east arm, close to test area",,,,,,,,5kN/min,,,,,,,,,,"100 kN Biaxial set-up, VUB",l,m,n,,,"d, RT",OB_TG2_R036,,,,,,,,,,x,,,,"Full field DICT, strain gauge FRA-6, middle, center","DICT, SG, F, M, C",,
3877,GEV307_S0105_019,191,52.84,VUB,MD4,na,LM,S0105,GE2,,,,,,250,,0.00,,TG 2 phase II,II,,,,not tested,,,,,,,,,,,,,,,,,,#DELING.DOOR.0!,,,,,,,,,,,,,,,,,,,,,,,,,"100 kN Biaxial set-up, VUB",,,,,,"d, RT",,,,,,,,,,,,,,,"Full field DICT, strain gauge FRA-6, middle, center","DICT, SG, F, M, C",,
3878,GEV307_S0105_018,190,53.47,VUB,MD4,na,LM,S0105,GE2,,,,,,250,,0.00,,TG 2 phase II,II,25/01/2006,25/01/2006,"MA1, STT",0/1,0.00,,,,20.03,,,,,,,,,,,,,#DELING.DOOR.0!,,,,,,,"south arm, close to test area",,,,,,,,5kN/min,,,,,,,,,,"100 kN Biaxial set-up, VUB",l,m,n,,,"d, RT",OB_TG2_R036,,,,,,,,,,x,,,,"Full field DICT, strain gauge FRA-6, middle, center","DICT, SG, F, M, C",,
3879,GEV307_S0105_017,190,53.47,VUB,MD4,na,LM,S0105,GE2,,,,,,250,,0.00,,TG 2 phase II,II,24/01/2006,24/01/2006,"MA1, STT","0,9625/1",19.23,,,,20.01,,,,,,,,,,,,,#DELING.DOOR.0!,,,,,,,"south arm, close to test area",,,,,,,,5kN/min,,,,,,,,,,"100 kN Biaxial set-up, VUB",l,m,n,,,"d, RT",OB_TG2_R036,,,,,,,,,,x,,,,"Full field DICT, strain gauge FRA-6, middle, center","DICT, SG, F, M, C",,
3880,GEV307_S0105_016,190,53.47,VUB,MD4,na,LM,S0105,GE2,,,,,,250,,0.00,,TG 2 phase II,II,,,,not tested,,,,,,,,,,,,,,,,,,#DELING.DOOR.0!,,,,,,,,,,,,,,,,,,,,,,,,,"100 kN Biaxial set-up, VUB",,,,,,"d, RT",,,,,,,,,,,,,,,"Full field DICT, strain gauge FRA-6, middle, center","DICT, SG, F, M, C",,
3881,GEV307_S0105_015,190,53.47,VUB,MD4,na,LM,S0105,GE2,,,,,,250,,0.00,,TG 2 phase II,II,24/01/2006,24/01/2006,"MA1, STT","0,5/1",9.99,,,,19.26,-0.23,-0.23,,1.25,0.53,,,,,,,,#DELING.DOOR.0!,,,,,,,"north arm, close to test area",,,,,,,,5kN/min,,,,,,,,,,"100 kN Biaxial set-up, VUB",l,m,n,,,"d, RT",OB_TG2_R036,,,,,,,,,,x,,,,"Full field DICT, strain gauge FRA-6, middle, center","DICT, SG, F, M, C",,
3882,GEV307_S0105_014,190,53.47,VUB,MD4,na,LM,S0105,GE2,,,,,,250,,0.00,,TG 2 phase II,II,24/01/2006,24/01/2006,"MA1, STT","2,567/1",46.06,,,,17.98,1.48,1.48,,0.25,0.02,,,,,,,,#DELING.DOOR.0!,,,,,,,in test area,,,,,,,,5kN/min,,,,,,,,,,"100 kN Biaxial set-up, VUB",l,m,n,,,"d, RT",OB_TG2_R036,,,,,,,,,,x,,,,"Full field DICT, strain gauge FRA-6, middle, center","DICT, SG, F, M, C",,
3883,GEV307_S0105_013,190,53.47,VUB,MD4,na,LM,S0105,GE2,,,,,,250,,0.00,,TG 2 phase II,II,23/01/2006,23/01/2006,"MA1, STT","7,7/1",49.22,,,,6.38,,,,,,,,,,,,,#DELING.DOOR.0!,,,,,,,in test area,,,,,,,,5kN/min,,,,,,,,,,"100 kN Biaxial set-up, VUB",l,m,n,,,"d, RT",OB_TG2_R036,,,,,,,,,,x,,,,"Full field DICT, strain gauge FRA-6, middle, center","DICT, SG, F, M, C",,
3884,GEV307_S0105_012,189,51.71,VUB,MD4,na,LM,S0105,GE2,,,,,,250,,0.00,,TG 2 phase II,II,23/01/2006,23/01/2006,"MA1, STT","5,775/1",44.63,,,,7.73,1.91,1.91,,-0.97,0.47,,,,,,,,#DELING.DOOR.0!,,,,,,,in test area,,,,,,,,5kN/min,,,,,,,,,,"100 kN Biaxial set-up, VUB",l,m,n,,,"d, RT",OB_TG2_R036,,,,,,,,,,x,,,,"Full field DICT, strain gauge FRA-6, middle, center","DICT, SG, F, M, C",,
3885,GEV307_S0105_011,189,51.71,VUB,MD4,na,LM,S0105,GE2,,,,,,250,,0.00,,TG 2 phase II,II,23/01/2006,23/01/2006,"MA1, STT","3,85/1",44.62,,,,11.60,1.60,1.60,,-0.52,0.43,,,,,,,,#DELING.DOOR.0!,,,,,,,in test area,,,,,,,,5kN/min,,,,,,,,,,"100 kN Biaxial set-up, VUB",l,m,n,,,"d, RT",OB_TG2_R036,,,,,,,,,,x,,,,"Full field DICT, strain gauge FRA-6, middle, center","DICT, SG, F, M, C",,
3886,GEV307_S0105_010,189,51.71,VUB,MD4,na,LM,S0105,GE2,,,,,,250,,0.00,,TG 2 phase II,II,23/01/2006,23/01/2006,"MA1, STT",1/0,42.61,,,,0.00,1.94,1.94,,-1.64,0.15,,,,,,,,#DELING.DOOR.0!,,,1,,,,"west arm, close to test area",,,,,,,,5kN/min,,,,,,,,,,"100 kN Biaxial set-up, VUB",l,m,n,,,"d, RT",OB_TG2_R036,,,,,,,,,,,,,,"Full field DICT, strain gauge FRA-6, middle, center","DICT, SG, F, M, C",,#WAARDE!
3887,GEV307_S0105_009,189,51.71,VUB,MD4,na,LM,S0105,GE2,,,,,,250,,0.00,,TG 2 phase II,II,20/01/2006,20/01/2006,"MA1, STT",0/1,0.00,,,,18.27,-0.72,-0.72,,1.95,0.56,,,,,,,,#DELING.DOOR.0!,,,1,,,,"south arm, close to test area",,,,,,,,5kN/min,,,,,,,,,,"100 kN Biaxial set-up, VUB",l,m,n,,,"d, RT",OB_TG2_R036,,,,,,,,,,,,,,"Full field DICT, strain gauge FRA-6, middle, center","DICT, SG, F, M, C",,#WAARDE!
3888,GEV307_S0105_008,189,51.71,VUB,MD4,na,LM,S0105,GE2,,,,,,250,,0.00,,TG 2 phase II,II,20/01/2006,20/01/2006,"MA1, STT","0,5/1",9.59,,,,19.22,-0.28,-0.28,,1.76,0.51,,,,,,,,#DELING.DOOR.0!,,,1,,,,"north arm, close to test area",,,,,,,,5kN/min,,,,,,,,,,"100 kN Biaxial set-up, VUB",l,m,n,,,"d, RT",OB_TG2_R036,,,,,,,,,,,,,,"Full field DICT, strain gauge FRA-6, middle, center","DICT, SG, F, M, C",,#WAARDE!
3889,GEV307_S0105_007,189,51.71,VUB,MD4,na,LM,S0105,GE2,,,,,,250,,0.00,,TG 2 phase II,II,19/01/2006,19/01/2006,"MA1, STT","0,9625/1",18.30,,,,19.05,0.04,0.04,,1.55,0.46,,,,,,,,#DELING.DOOR.0!,,,1,,,,"south arm, close to test area",,,,,,,,5kN/min,,,,,,,,,,"100 kN Biaxial set-up, VUB",l,m,n,,,"d, RT",OB_TG2_R036,,,,,,,,,,,,,,"Full field DICT, strain gauge FRA-6, middle, center","DICT, SG, F, M, C",,#WAARDE!
3890,GEV307_S0105_006,188,53.34,VUB,MD4,na,LM,S0105,GE2,,,,,,250,,0.00,,TG 2 phase II,II,19/01/2006,19/01/2006,"MA1, STT","1,925/1",38.71,,,,20.14,0.98,0.98,,0.91,0.84,,,,,,,,#DELING.DOOR.0!,,,1,,,,in test area,,,,,,,,5kN/min,,,,,,,,,,"100 kN Biaxial set-up, VUB",l,m,n,,,"d, RT",OB_TG2_R036,,,,,,,,,,,,,,"Full field DICT, strain gauge FRA-6, middle, center","DICT, SG, F, M, C",,#WAARDE!
3891,GEV307_S0105_005,188,53.34,VUB,MD4,na,LM,S0105,GE2,,,,,,250,,0.00,,TG 2 phase II,II,18/01/2006,18/01/2006,"MA1, STT","7,7/1",45.27,,,,5.80,1.98,1.98,,-1.05,0.51,,,,,,,,#DELING.DOOR.0!,,,1,,,,in test area,,,,,,,,5kN/min,,,,,,,,,,"100 kN Biaxial set-up, VUB",l,m,n,,,"d, RT",OB_TG2_R036,,,,,,,,,,,,,,"Full field DICT, strain gauge FRA-6, middle, center","DICT, SG, F, M, C",,#WAARDE!
3892,GEV307_S0105_004,188,53.34,VUB,MD4,na,LM,S0105,GE2,,,,,,250,,0.00,,TG 2 phase II,II,17/01/2006,17/01/2006,"MA1, STT","5,775/1",44.52,,,,7.76,1.77,1.77,,-0.81,0.39,,,,,,,,#DELING.DOOR.0!,,,1,,,,in test area,,,,,,,,5kN/min,,,,,,,,,,"100 kN Biaxial set-up, VUB",l,m,n,,,"d, RT",OB_TG2_R036,,,,,,,,,,,,,,"Full field DICT, strain gauge FRA-6, middle, center","DICT, SG, F, M, C",,#WAARDE!
3893,GEV307_S0105_003,188,53.34,VUB,MD4,na,LM,S0105,GE2,,,,,,250,,0.00,,TG 2 phase II,II,17/01/2006,17/01/2006,"MA1, STT","2,567/1",42.32,,,,16.53,1.33,1.33,,0.20,0.82,,,,,,,,#DELING.DOOR.0!,,,1,,,,in test area,,,,,,,,5kN/min,,,,,,,,,,"100 kN Biaxial set-up, VUB",l,m,n,,,"d, RT",OB_TG2_R036,,,,,,,,,,,,,,"Full field DICT, strain gauge FRA-6, middle, center","DICT, SG, F, M, C",,#WAARDE!
3894,GEV307_S0105_002,188,53.34,VUB,MD4,na,LM,S0105,GE2,,,,,,250,,0.00,,TG 2 phase II,II,16/01/2006,16/01/2006,"MA1, STT","3,85/1",44.10,,,,11.45,1.59,1.59,,-0.54,0.50,,,,,,,,#DELING.DOOR.0!,,,1,,,,in test area,,,,,,,,5kN/min,,,,,,,,,,"100 kN Biaxial set-up, VUB",l,m,n,,,"d, RT",OB_TG2_R036,,,,,,,,,,,,,,"Full field DICT, strain gauge FRA-6, middle, center","DICT, SG, F, M, C",,#WAARDE!
3895,GEV307_S0105_001,188,53.34,VUB,MD4,na,LM,S0105,GE2,,,,,,250,,0.00,,TG 2 phase II,II,16/01/2006,16/01/2006,"MA1, STT","1/3,85",5.12,,,,19.63,,,,,,,,,,,,,#DELING.DOOR.0!,,,1,,,,"south arm, close to test area",,,,,,,,5kN/min,,,,,,,,,,"100 kN Biaxial set-up, VUB",l,m,n,,,"d, RT",OB_TG2_R036,,,,,,,,,,,,,,"Full field DICT, strain gauge FRA-6, middle, center","DICT, SG, F, M, C",,#WAARDE!
3896,GEV307_R0300_0013,195,0.00,RISØ,MD4,0,LM,R0300,GE2,6.64,,,25.30,167.99,145,,,,TG 3 phase II,II,15/05/2006,15/05/2006,,,,,,,,0.61,,,,,,189.448,,189.448,,,,0.00,,,241268,,,,gauge,,,,,,,,,,,27.86,,,,,#DELING.DOOR.0!,0.0068,"250 kN Instron 8833, RISØ",l,MCL-fixture,y,60.0,hot air,"d, +60°C",,exact date not known,,,,,,,,,,,GEV307-R0300-13,,,,,
3897,GEV307_R0300_0012,195,0.00,RISØ,MD4,0,LM,R0300,GE2,6.78,,,25.10,170.18,145,,,,TG 3 phase II,II,15/05/2006,15/05/2006,,,,,,,,0.71,,,,,,209.824,,209.824,,,,0.00,,,14980,,,,gauge,,,,,,,,,,,26.56,,,,,#DELING.DOOR.0!,0.0079,"250 kN Instron 8833, RISØ",l,MCL-fixture,y,60.0,hot air,"d, +60°C",,exact date not known,,,,,,,,,,,GEV307-R0300-12,,,,,
3898,GEV307_R0300_0011,195,0.00,RISØ,MD4,0,LM,R0300,GE2,6.80,,,25.30,172.04,145,,,,TG 3 phase II,II,15/04/2006,15/05/2006,,,,,,,,0.81,,,,,,237.33,,237.33,,,,0.00,,,1253,,,,gauge,,,,,,,,,,,26.37,,,,,#DELING.DOOR.0!,0.0090,"250 kN Instron 8833, RISØ",l,MCL-fixture,y,60.0,hot air,"d, +60°C",,exact date not known,,,,,,,,,,,GEV307-R0300-11,,,,,
3899,GEV307_R0300_0010,195,0.00,RISØ,MD4,0,LM,R0300,GE2,6.80,,,25.20,171.36,145,,,,TG 3 phase II,II,15/04/2006,15/04/2006,CA,10,-44.15,,,-44.15,,-0.90,,-0.90,,,,-257.67,,-257.67,,,,0.00,,,153080,,3,,gauge,,,,,,,,,,,28.63,,,,,#DELING.DOOR.0!,-0.0090,"250 kN Instron 8833, RISØ",l,MCL-fixture,y,23.0,n,"d, RT",,exact date not known,,,,,,,,,,,GEV307-R0300-10,,,,,
3900,GEV307_R0300_0009,195,0.00,RISØ,MD4,0,LM,R0300,GE2,6.80,,,25.20,171.36,145,,,,TG 3 phase II,II,15/04/2006,15/04/2006,CA,10,-44.97,,,-44.97,,-0.91,,-0.91,,,,-262.444,,-262.444,,,,0.00,,,44098,,3,,gauge,,,,,,,,,,,28.84,,,,,#DELING.DOOR.0!,-0.0091,"250 kN Instron 8833, RISØ",l,MCL-fixture,y,23.0,n,"d, RT",,exact date not known,,,,,,,,,,,GEV307-R0300-09,,,,,
3901,GEV307_R0300_0008,195,0.00,RISØ,MD4,0,LM,R0300,GE2,6.85,,,25.10,171.94,145,,,,TG 3 phase II,II,15/04/2006,15/04/2006,CA,10,-44.48,,,-44.48,,-0.91,,-0.91,,,,-258.713,,-258.713,,,,0.00,,,174166,,3,,gauge,,,,,,,,,,,28.43,,,,,#DELING.DOOR.0!,-0.0091,"250 kN Instron 8833, RISØ",l,MCL-fixture,y,23.0,n,"d, RT",,exact date not known,,,,,,,,,,,GEV307-R0300-08,,,,,
3902,GEV307_R0300_0007,195,0.00,RISØ,MD4,0,LM,R0300,GE2,6.90,,,25.10,173.19,145,,,,TG 3 phase II,II,15/04/2006,15/04/2006,CA,10,-46.11,,,-46.11,,-0.92,,-0.92,,,,-266.248,,-266.248,,,,0.00,,,59875,,3,,gauge,,,,,,,,,,,28.94,,,,,#DELING.DOOR.0!,-0.0092,"250 kN Instron 8833, RISØ",l,MCL-fixture,y,23.0,n,"d, RT",,exact date not known,,,,,,,,,,,GEV307-R0300-07,,,,,
3903,GEV307_R0300_0006,195,0.00,RISØ,MD4,0,LM,R0300,GE2,6.80,,,25.10,170.68,145,,,,TG 3 phase II,II,15/04/2006,15/04/2006,CA,10,-45.41,,,-45.41,,-0.93,,-0.93,,,,-266.073,,-266.073,,,,0.00,,,28646,,3,,gauge,,,,,,,,,,,28.61,,,,,#DELING.DOOR.0!,-0.0093,"250 kN Instron 8833, RISØ",l,MCL-fixture,y,23.0,n,"d, RT",,exact date not known,,,,,,,,,,,GEV307-R0300-06,,,,,
3904,GEV307_R0300_0005,195,0.00,RISØ,MD4,0,LM,R0300,GE2,6.55,,,25.40,166.37,145,,,,TG 3 phase II,II,15/04/2006,15/04/2006,CA,10,-46.01,,,-46.01,,-0.92,,-0.92,,,,-276.552,,-276.552,,,,0.00,,,575863,,3,,gauge,,,,,,,,,,,30.06,,,,,#DELING.DOOR.0!,-0.0092,"250 kN Instron 8833, RISØ",l,MCL-fixture,y,23.0,n,"d, RT",,exact date not known,,,,,,,,,,,GEV307-R0300-05,,,,,
3905,GEV307_R0300_0004,195,0.00,RISØ,MD4,0,LM,R0300,GE2,6.98,,,25.30,176.59,145,,,,TG 3 phase II,II,15/04/2006,15/04/2006,CA,10,-44.87,,,-44.87,,-0.90,,-0.90,,,,-254.07,,-254.07,,,,0.00,,,3844009,,3,,gauge,,,,,,,,,,,28.23,,,,,#DELING.DOOR.0!,-0.0090,"250 kN Instron 8833, RISØ",l,MCL-fixture,y,23.0,n,"d, RT",,exact date not known,,,,,,,,,,,GEV307-R0300-04,,,,,
3906,GEV307_R0300_0003,195,0.00,RISØ,MD4,0,LM,R0300,GE2,6.77,,,25.30,171.28,145,,,,TG 3 phase II,II,15/04/2006,15/04/2006,CA,10,-47.69,,,-47.69,,-0.95,,-0.95,,,,-278.426,,-278.426,,,,0.00,,,32088,,2,,gauge,,,,,,,,,,,29.31,,,,,#DELING.DOOR.0!,-0.0095,"250 kN Instron 8833, RISØ",l,MCL-fixture,y,23.0,n,"d, RT",,exact date not known,,,,,,,,,,,GEV307-R0300-03,,,,,
3907,GEV307_R0300_0002,195,0.00,RISØ,MD4,0,LM,R0300,GE2,6.80,,,25.40,172.72,145,,,,TG 3 phase II,II,15/04/2006,15/04/2006,CA,10,-50.12,,,-50.12,,-1.00,,-1.00,,,,-290.2,,-290.2,,,,0.00,,,6556,,2,,gauge,,,,,,,,,,,29.02,,,,,#DELING.DOOR.0!,-0.0100,"250 kN Instron 8833, RISØ",l,MCL-fixture,y,23.0,n,"d, RT",,exact date not known,,,,,,,,,,,GEV307-R0300-02,,,,,
3908,GEV307_R0300_0001,195,0.00,RISØ,MD4,0,LM,R0300,GE2,6.80,,,25.20,171.36,145,,,,TG 3 phase II,II,15/04/2006,15/04/2006,CA,10,-41.15,,,-41.15,,-0.80,,-0.80,,,,-240.16,,-240.16,,,,0.00,,,1000000,,4,,gauge,,,,,,,,,,,30.02,,,,,#DELING.DOOR.0!,-0.0080,"250 kN Instron 8833, RISØ",l,MCL-fixture,y,23.0,n,"d, RT",,exact date not known,,,,,,,,,,,GEV307-R0300-01,,,,,
3909,GEV307_I0400_0010,206,0.00,RISØ,MD4,0,LM,I0400,GE2, 6.60,,,12.14,80.12,76,,,,TG 3 phase II,II,15/04/2006,15/04/2006,Shear,,8.88,,,,,,,,,,,,,,1.93,110.77,7.06,#DELING.DOOR.0!,,,1,,,,support edges,,,,,,,,,,,,,,,,,,"100 kN Instron 8842, RISØ",d,MCL-fixture,y,60.0,Heating Chamber,"d, +60°C",OB_TG3_R028,exact date not known,,,,,,,,,,,GEV307-I0400-10,,,,,
3910,GEV307_I0400_0009,206,0.00,RISØ,MD4,0,LM,I0400,GE2, 6.62,,,12.15,80.43,76,,,,TG 3 phase II,II,15/04/2006,15/04/2006,Shear,,9.07,,,,,,,,,,,,,,2.12,112.79,7.16,#DELING.DOOR.0!,,,1,,,,support edges,,,,,,,,,,,,,,,,,,"100 kN Instron 8842, RISØ",d,MCL-fixture,y,60.0,Heating Chamber,"d, +60°C",OB_TG3_R028,exact date not known,,,,,,,,,,,GEV307-I0400-09,,,,,
3911,GEV307_I0400_0008,206,0.00,RISØ,MD4,0,LM,I0400,GE2, 6.62,,,12.14,80.37,76,,,,TG 3 phase II,II,15/04/2006,15/04/2006,Shear,,9.04,,,,,,,,,,,,,,1.98,112.50,7.14,#DELING.DOOR.0!,,,1,,,,support edges,,,,,,,,,,,,,,,,,,"100 kN Instron 8842, RISØ",d,MCL-fixture,y,60.0,Heating Chamber,"d, +60°C",OB_TG3_R028,exact date not known,,,,,,,,,,,GEV307-I0400-08,,,,,
3912,GEV307_I0400_0007,206,0.00,RISØ,MD4,0,LM,I0400,GE2, 6.62,,,12.13,80.30,76,,,,TG 3 phase II,II,15/04/2006,15/04/2006,Shear,,9.09,,,,,,,,,,,,,,1.93,113.20,7.28,#DELING.DOOR.0!,,,1,,,,support edges,,,,,,,,,,,,,,,,,,"100 kN Instron 8842, RISØ",d,MCL-fixture,y,60.0,Heating Chamber,"d, +60°C",OB_TG3_R028,exact date not known,,,,,,,,,,,GEV307-I0400-07,,,,,
3913,GEV307_I0400_0006,206,0.00,RISØ,MD4,0,LM,I0400,GE2, 6.62,,,12.18,80.63,76,,,,TG 3 phase II,II,15/04/2006,15/04/2006,Shear,,9.42,,,,,,,,,,,,,,2.07,116.77,7.30,#DELING.DOOR.0!,,,1,,,,support edges,,,,,,,,,,,,,,,,,,"100 kN Instron 8842, RISØ",d,MCL-fixture,y,60.0,Heating Chamber,"d, +60°C",OB_TG3_R028,exact date not known,,,,,,,,,,,GEV307-I0400-06,,,,,
3914,GEV307_I0400_0005,206,0.00,RISØ,MD4,0,LM,I0400,GE2, 6.61,,,12.18,80.51,76,,,,TG 3 phase II,II,15/04/2006,15/04/2006,Shear,,11.41,,,,,,,,,,,,,,2.81,141.77,9.21,#DELING.DOOR.0!,,,1,,,,support edges,,,,,,,,,,,,,,,,,,"100 kN Instron 8842, RISØ",d,MCL-fixture,y,23.0,n,"d, RT",OB_TG3_R028,exact date not known,,,,,,,,,,,GEV307-I0400-05,,,,,
3915,GEV307_I0400_0004,206,0.00,RISØ,MD4,0,LM,I0400,GE2, 6.55,,,12.12,79.39,76,,,,TG 3 phase II,II,15/04/2006,15/04/2006,Shear,,11.95,,,,,,,,,,,,,,2.54,150.58,7.81,#DELING.DOOR.0!,,,1,,,,support edges,,,,,,,,,,,,,,,,,,"100 kN Instron 8842, RISØ",d,MCL-fixture,y,23.0,n,"d, RT",OB_TG3_R028,exact date not known,,,,,,,,,,,GEV307-I0400-04,,,,,
3916,GEV307_I0400_0003,206,0.00,RISØ,MD4,0,LM,I0400,GE2, 6.58,,,12.61,82.97,76,,,,TG 3 phase II,II,15/04/2006,15/04/2006,Shear,,11.80,,,,,,,,,,,,,,2.73,142.27,7.49,#DELING.DOOR.0!,,,1,,,,support edges,,,,,,,,,,,,,,,,,,"100 kN Instron 8842, RISØ",d,MCL-fixture,y,23.0,n,"d, RT",OB_TG3_R028,exact date not known,,,,,,,,,,,GEV307-I0400-03,,,,,
3917,GEV307_I0400_0002,206,0.00,RISØ,MD4,0,LM,I0400,GE2, 6.60,,,12.11,79.93,76,,,,TG 3 phase II,II,15/04/2006,15/04/2006,Shear,,12.21,,,,,,,,,,,,,,2.53,152.82,7.80,#DELING.DOOR.0!,,,1,,,,support edges,,,,,,,,,,,,,,,,,,"100 kN Instron 8842, RISØ",d,MCL-fixture,y,23.0,n,"d, RT",OB_TG3_R028,exact date not known,,,,,,,,,,,GEV307-I0400-02,,,,,
3918,GEV307_I0400_0001,206,0.00,RISØ,MD4,0,LM,I0400,GE2, 6.62,,,12.11,80.17,76,,,,TG 3 phase II,II,15/04/2006,15/04/2006,Shear,,12.32,,,,,,,,,,,,,,2.60,153.74,7.81,#DELING.DOOR.0!,,,1,,,,support edges,,,,,,,,,,,,,,,,,,"100 kN Instron 8842, RISØ",d,MCL-fixture,y,23.0,n,"d, RT",OB_TG3_R028,exact date not known,,,,,,,,,,,GEV307-I0400-01,,,,,
3919,GEV307_I0200_0205,205,54.13,RISØ,MD4,0,LM,I0200,GE2,6.94,,, 10.88,75.51,126,,,,TG 3 phase II,II,15/04/2006,15/04/2006,STC,,-27.59,,-27.59,,,-1.52,-1.52,,,,,-365.3625085,-365.3625085,,,,,-13818.95,,,1,,,,gauge,,,,,,,,,,,26.44,,,,,#DELING.DOOR.0!,-0.0138,"250 kN Instron 8833, RISØ",d,m,,60.0,hot air,"d, +60°C",,exact date not known,,,,,,,,,,,GEV 307-10200-02-05,,,,,0.25
3920,GEV307_I0200_0204,205,54.13,RISØ,MD4,0,LM,I0200,GE2,6.94,,, 10.87,75.44,126,,,,TG 3 phase II,II,15/04/2006,15/04/2006,STC,,-28.81,,-28.81,,,-1.70,-1.70,,,,,-381.8708923,-381.8708923,,,,,-14676.60,,,1,,,,gauge,,,,,,,,,,,26.02,,,,,#DELING.DOOR.0!,-0.0147,"250 kN Instron 8833, RISØ",d,m,,60.0,hot air,"d, +60°C",,exact date not known,,,,,,,,,,,GEV 307-10200-02-04,,,,,0.25
3921,GEV307_I0200_0203,205,54.13,RISØ,MD4,0,LM,I0200,GE2,6.88,,, 10.87,74.79,126,,,,TG 3 phase II,II,15/04/2006,15/04/2006,STC,,-28.93,,-28.93,,,-1.51,-1.51,,,,,-386.8391776,-386.8391776,,,,,-14358.88,,,1,,,,gauge,,,,,,,,,,,26.94,,,,,#DELING.DOOR.0!,-0.0144,"250 kN Instron 8833, RISØ",d,m,,60.0,hot air,"d, +60°C",,exact date not known,,,,,,,,,,,GEV 307-10200-02-03,,,,,0.25
3922,GEV307_I0200_0202,205,54.13,RISØ,MD4,0,LM,I0200,GE2,6.95,,,10.66,74.09,126,,,,TG 3 phase II,II,15/04/2006,15/04/2006,STC,,-30.03,,-30.03,,,-1.68,-1.68,,,,,-405.3342692,-405.3342692,,,,,-15298.06,,,1,,,,gauge,,,,,,,,,,,26.50,,,,,#DELING.DOOR.0!,-0.0153,"250 kN Instron 8833, RISØ",d,m,,60.0,hot air,"d, +60°C",,exact date not known,,,,,,,,,,,GEV 307-10200-02-02,,,,,0.25
3923,GEV307_I0200_0201,205,54.13,RISØ,MD4,0,LM,I0200,GE2,6.95,,, 10.66,74.09,126,,,,TG 3 phase II,II,15/04/2006,15/04/2006,STC,,-29.30,,-29.30,,,-1.72,-1.72,,,,,-395.4472445,-395.4472445,,,,,-15005.28,,,1,,,,gauge,,,,,,,,,,,26.35,,,,,#DELING.DOOR.0!,-0.0150,"250 kN Instron 8833, RISØ",d,m,,60.0,hot air,"d, +60°C",,exact date not known,,,,,,,,,,,GEV 307-10200-02-01,,,,,0.25
3924,GEV307_I0200_0012,205,54.13,RISØ,MD4,0,LM,I0200,GE2,6.95,,,28.35,197.03,126,,,,TG 3 phase II,II,15/03/2006,15/03/2006,STC,,-112.58,,-112.58,,,-2.76,-2.76,,,,,-571.3798006,-571.3798006,,,,,-20154.58,,,1,,,,,,,,,,,,,,,28.35,,,,,#DELING.DOOR.0!,-0.0202,"250 kN Instron 8833, RISØ",d,m,,23.0,n,"d, RT",OB_TG3_R029,Strain Gauge 2 error; exact date not known,,,,,,,,,,,GEV307-I0200-12,,,,,0.25
3925,GEV307_I0200_0011,205,54.13,RISØ,MD4,0,LM,I0200,GE2,6.94,,,28.32,196.51,126,,,,TG 3 phase II,II,15/03/2006,15/03/2006,STC,,-108.46,,-108.46,,,-2.28,-2.28,,,,,-551.9226908,-551.9226908,,,,,-19491.97,,,1,,,,,,,,,,,,,,,28.32,,,,,#DELING.DOOR.0!,-0.0195,"250 kN Instron 8833, RISØ",d,m,,23.0,n,"d, RT",OB_TG3_R029,exact date not known,,,,,,,,,,,GEV307-I0200-11,,,,,0.25
3926,GEV307_I0200_0010,205,54.13,RISØ,MD4,0,LM,I0200,GE2,6.94,,,28.72,199.31,126,,,,TG 3 phase II,II,15/03/2006,15/03/2006,STC,,-107.91,,-107.91,,,-2.36,-2.36,,,,,-541.4393315,-541.4393315,,,,,-18853.26,,,1,,,,,,,,,,,,,,,28.72,,,,,#DELING.DOOR.0!,-0.0189,"250 kN Instron 8833, RISØ",d,m,,23.0,n,"d, RT",OB_TG3_R029,exact date not known,,x,,,,,,,,,GEV307-I0200-10,,,,,0.25
3927,GEV307_I0200_0009,205,54.13,RISØ,MD4,0,LM,I0200,GE2,6.88,,,29.36,201.99,126,,,,TG 3 phase II,II,15/03/2006,15/03/2006,STC,,-106.43,,-106.43,,,-2.20,-2.20,,,,,-526.92981,-526.92981,,,,,-17948.05,,,1,,,,,,,,,,,,,,,29.36,,,,,#DELING.DOOR.0!,-0.0179,"250 kN Instron 8833, RISØ",d,m,,23.0,n,"d, RT",OB_TG3_R029,exact date not known,,,,,,,,,,,GEV307-I0200-09,,,,,0.25
3928,GEV307_I0200_0008,205,54.13,RISØ,MD4,0,LM,I0200,GE2,6.86,,,32.35,221.91,126,,,,TG 3 phase II,II,15/03/2006,15/03/2006,STC,,-116.29,,-116.29,,,-1.87,-1.87,,,,,-524.0505569,-524.0505569,,,,,-16200.46,,,1,,,,,,,,,,,,,,,32.35,,,,,#DELING.DOOR.0!,-0.0162,"250 kN Instron 8833, RISØ",d,m,,23.0,n,"d, RT",OB_TG3_R029,exact date not known,,,,,,,,,,,GEV307-I0200-08,,,,,0.25
3929,GEV307_I0200_0007,205,54.13,RISØ,MD4,0,LM,I0200,GE2,6.95,,,29.85,207.42,126,,,,TG 3 phase II,II,15/03/2006,15/03/2006,STC,,-105.80,,-105.80,,,-1.92,-1.92,,,,,-510.0508591,-510.0508591,,,,,-17089.93,,,1,,,,,,,,,,,,,,,29.85,,,,,#DELING.DOOR.0!,-0.0171,"250 kN Instron 8833, RISØ",d,m,,23.0,n,"d, RT",OB_TG3_R029,exact date not known,,x,,,,,,,,,GEV307-I0200-07,,,,,0.25
3930,GEV306_R0390_0001,fill in,#N/B,RISØ,UD4,90,LM,R0390,GE2,4.07,,,25.39,103.34,145,,,,TG 3 phase II,II,,,,,,,,,,-1.27,-1.27,,,,,-141.9718287,-141.9718287,,,,,-9969.23,,,1,,,,,,,,,,,,,,,14.24,,,,,#DELING.DOOR.0!,-0.0100,"250 kN Instron 8833, RISØ",d,m,,23.0,n,"d, RT",OB_TG3_R029,,,x,,,,,,,,,GEV 306-RO390-x1,,,,,
3931,GEV306_R0300_0019,202,52.41,RISØ,UD4,0,LM,R0300,GE2,3.83,,,25.76,98.66,145,,,,TG 3 phase II,II,15/03/2006,15/03/2006,STC,,-63.41,,-63.41,,,-1.60,-1.60,,,,,-642.7241984,-642.7241984,,,,,-15949.73,,,1,,,,,,,,,,,,,,,40.30,,,,,#DELING.DOOR.0!,-0.0159,"250 kN Instron 8833, RISØ",d,m,,23.0,n,"d, RT",OB_TG3_R029,exact date not known,,x,,,,,,,,,GEV306-R0300-x5,,,,,0.25
3932,GEV306_R0300_0018,202,52.41,RISØ,UD4,0,LM,R0300,GE2,3.90,,,25.63,99.96,145,,,,TG 3 phase II,II,15/03/2006,15/03/2006,STC,,-57.11,,-57.11,,,-1.48,-1.48,,,,,-571.3439897,-571.3439897,,,,,-14415.56,,,1,,,,,,,,,,,,,,,39.63,,,,,#DELING.DOOR.0!,-0.0144,"250 kN Instron 8833, RISØ",d,m,,23.0,n,"d, RT",OB_TG3_R029,exact date not known,,x,,,,,,,,,GEV306-R0300-x4,,,,,0.25
3933,GEV306_R0300_0017,202,52.41,RISØ,UD4,0,LM,R0300,GE2,3.90,,,25.57,99.72,145,,,,TG 3 phase II,II,15/03/2006,15/03/2006,STC,,-65.33,,-65.33,,,-1.66,-1.66,,,,,-655.1099179,-655.1099179,,,,,-16486.69,,,1,,,,,,,,,,,,,,,39.74,,,,,#DELING.DOOR.0!,-0.0165,"250 kN Instron 8833, RISØ",d,m,,23.0,n,"d, RT",OB_TG3_R029,exact date not known,,x,,,,,,,,,GEV306-R0300-x3,,,,,0.25
3934,GEV306_R0300_0016,202,52.41,RISØ,UD4,0,LM,R0300,GE2,3.91,,,25.46,99.55,145,,,,TG 3 phase II,II,15/03/2006,15/03/2006,STC,,-61.59,,-61.59,,,-1.58,-1.58,,,,0.318945165,-618.7390424,-618.7390424,,,,,-14663.76,,,1,,,,,,,,,,,,,,,42.20,,,,,#DELING.DOOR.0!,-0.0147,"250 kN Instron 8833, RISØ",d,m,,23.0,n,"d, RT",OB_TG3_R029,exact date not known,,x,,,,,,,,,GEV 306-RO300-x2,,,,,0.25
3935,GEV306_R0300_0015,202,52.41,RISØ,UD4,0,LM,R0300,GE2,3.81,,,25.42,96.85,145,,,,TG 3 phase II,II,15/03/2006,15/03/2006,STC,,-55.40,,-55.40,,,-1.43,-1.43,,,,0.289693911,-572.0174042,-572.0174042,,,,,-14151.30,,,1,,,,,,,,,,,,,,,40.42,,,,,#DELING.DOOR.0!,-0.0142,"250 kN Instron 8833, RISØ",d,m,,23.0,n,"d, RT",OB_TG3_R029,exact date not known,,x,,,,,,,,,GEV 306-RO300-x1,,,,,0.25
3936,GEV307_I0190_0005,205,54.13,RISØ,MD4,90,LM,I1090,GE2,6.75,,, 25.52,172.26,300,,,,TG 3 phase II,II,15/01/2006,15/01/2006,STT,,24.15,,24.15,,,2.46,2.46,,,,,140.1924359,140.1924359,,,,,9843.22,,,2,,,,gauge,,,,,,,,,,14.24,,,,,,0.0098,#DELING.DOOR.0!,"100 kN Instron 8842, RISØ",d,m,,23.0,n,"d, RT",OB_TG3_R027,exact date not known,,,,,,,,,,,GEV307-I0190-05,,,,,0.25
3937,GEV307_I0190_0004,205,54.13,RISØ,MD4,90,LM,I1090,GE2,6.76,,, 25.54,172.65,300,,,,TG 3 phase II,II,15/01/2006,15/01/2006,STT,,24.15,,24.15,,,2.44,2.44,,,,,139.9053289,139.9053289,,,,,9909.36,,,2,,,,gauge,,,,,,,,,,14.12,,,,,,0.0099,#DELING.DOOR.0!,"100 kN Instron 8842, RISØ",d,m,,23.0,n,"d, RT",OB_TG3_R027,exact date not known,,,,,,,,,,,GEV307-I0190-04,,,,,0.25
3938,GEV307_I0190_0003,205,54.13,RISØ,MD4,90,LM,I1090,GE2,6.82,,, 25.53,174.11,300,,,,TG 3 phase II,II,15/01/2006,15/01/2006,STT,,24.14,,24.14,,,2.47,2.47,,,,,138.6624614,138.6624614,,,,,9913.11,,,2,,,,gauge,,,,,,,,,,13.99,,,,,,0.0099,#DELING.DOOR.0!,"100 kN Instron 8842, RISØ",d,m,,23.0,n,"d, RT",OB_TG3_R027,exact date not known,,,,,,,,,,,GEV307-I0190-03,,,,,0.25
3939,GEV307_I0190_0002,205,54.13,RISØ,MD4,90,LM,I1090,GE2,6.87,,, 25.40,174.50,300,,,,TG 3 phase II,II,15/01/2006,15/01/2006,STT,,24.11,,24.11,,,2.42,2.42,,,,,138.1645348,138.1645348,,,,,9976.99,,,2,,,,grips,,,,,,,,,,13.85,,,,,,0.0100,#DELING.DOOR.0!,"100 kN Instron 8842, RISØ",d,m,,23.0,n,"d, RT",OB_TG3_R027,exact date not known,,,,,,,,,,,GEV307-I0190-02,,,,,0.25
3940,GEV307_I0190_0001,205,54.13,RISØ,MD4,90,LM,I1090,GE2,6.69,,, 25.51,170.66,300,,,,TG 3 phase II,II,15/01/2006,15/01/2006,STT,,20.13,,20.13,,,1.72,1.72,,,,,117.9525952,117.9525952,,,,,8470.01,,,2,,,,grips,,,,,,,,,,13.93,,,,,,0.0085,#DELING.DOOR.0!,"100 kN Instron 8842, RISØ",d,m,,23.0,n,"d, RT",OB_TG3_R027,exact date not known,,,,,,,,,,,GEV307-I0190-01,,,,,0.25
3941,GEV307_I0100_0011,205,54.13,RISØ,MD4,0,LM,I0100,GE2,6.49,,, 25.55,165.82,300,,,,TG 3 phase II,II,15/01/2006,15/01/2006,STT,,96.14,,96.14,,,2.97,2.97,,,,,579.7971228,579.7971228,,,,,21520.17,,,2,,,,gauge,,,,,,,,,,26.94,,,,,,0.0215,#DELING.DOOR.0!,"250 kN Instron 8533, RISØ",d,m,,23.0,n,"d, RT",OB_TG3_R027,exact date not known,,,,,,,,,,,GEV307-I0100-11,,,,,0.25
3942,GEV307_I0100_0010,205,54.13,RISØ,MD4,0,LM,I0100,GE2,6.50,,, 25.59,166.34,300,,,,TG 3 phase II,II,15/01/2006,15/01/2006,STT,,99.06,,99.06,,,2.78,2.78,,,,,595.5228845,595.5228845,,,,,20420.87,,,2,,,,gauge,,,,,,,,,,29.16,,,,,,0.0204,#DELING.DOOR.0!,"250 kN Instron 8533, RISØ",d,m,,23.0,n,"d, RT",OB_TG3_R027,exact date not known,,,,,,,,,,,GEV307-I0100-10,,,,,0.25
3943,GEV307_I0100_0009,205,54.13,RISØ,MD4,0,LM,I0100,GE2,6.51,,, 25.62,166.79,300,,,,TG 3 phase II,II,15/01/2006,15/01/2006,STT,,104.84,,104.84,,,3.10,3.10,,,,,628.6157968,628.6157968,,,,,23569.61,,,2,,,,gauge,,,,,,,,,,26.67,,,,,,0.0236,#DELING.DOOR.0!,"250 kN Instron 8533, RISØ",d,m,,23.0,n,"d, RT",OB_TG3_R027,exact date not known,,,,,,,,,,,GEV307-I0100-09,,,,,0.25
3944,GEV307_I0100_0008,205,54.13,RISØ,MD4,0,LM,I0100,GE2,6.53,,, 25.45,166.19,300,,,,TG 3 phase II,II,15/01/2006,15/01/2006,STT,,102.35,,102.35,,,2.85,2.85,,,,,615.8439964,615.8439964,,,,,22439.87,,,2,,,,gauge,,,,,,,,,,27.44,,,,,,0.0224,#DELING.DOOR.0!,"250 kN Instron 8533, RISØ",d,m,,23.0,n,"d, RT",OB_TG3_R027,exact date not known,,,,,,,,,,,GEV307-I0100-08,,,,,0.25
3945,GEV307_I0100_0007,205,54.13,RISØ,MD4,0,LM,I0100,GE2,6.52,,, 25.38,165.48,300,,,,TG 3 phase II,II,15/01/2006,15/01/2006,STT,,108.38,,108.38,,,3.04,3.04,,,,,654.974631,654.974631,,,,,23913.80,,,2,,,,gauge,,,,,,,,,,27.39,,,,,,0.0239,#DELING.DOOR.0!,"250 kN Instron 8533, RISØ",d,m,,23.0,n,"d, RT",OB_TG3_R027,exact date not known,,,,,,,,,,,GEV307-I0100-07,,,,,0.25
3946,GEV214_S0700_0011,fill in,#N/B,WMC,TMD,0,LM,S0700,GE1,28.12,139.40,137.80,138.92,3906.43,1980,1978.00,1180.00,,TG 4 phase I,I,21/04/2005,21/04/2006,STT,,1994.60,,1994.60,,,1.71,1.71,,,,,510.59,510.59,,,,,15439.79,,,1,,,,,,,,,,,10,,,33.07,,,,,,0.0154,#DELING.DOOR.0!,"2500 kN homebuilt, WMC",d,m,,,,"d, RT",,"strain, thickness, and modulus from averages of strain gauges 1-4, located in the center of the specimen. Laminated tabs used, with 4 bolts through tab and 2 next to coupon:clamped by 2 M39 bolts at 1300 kN, outer part of tab, 2 M30@650 kN, near gauge, 2 M39 next to coupon @650 kN. Schematic available on datasheet at WMC",,,,,,,,,,,,,various Strain gauges and clip gauge,"SG, CG, M, C, BTB","clamped by 2 M39 bolts at 1300 kN, outer part of tab, 2 M30@650 kN, near gauge, 2 M39 next to coupon @650 kN. See schematic on datasheet",0.25
3947,GEV207_R0400_0552,88,54.11,WMC,MD2,0,LM,R0400,GE1,6.32,25.11,25.07,25.09,158.32,150,150.08,,,TG 1 phase I,I,11/04/2006,12/04/2006,RWX,,45.16,,,45.16,,,,,,,,285.25,,285.25,,,,0.00,,,195128,,,15.20754423,,,,,,,,,360.79 kN/s,,29.48,29.68,,,,,0.0097,0.0096,"100 kN Instron, WMC",l,h,,33.41,fan,"d, RT",OB_TG1_R024,"Slow cycle ± 10 kN; Thermocouple disbonded after ca. 25000 cycles-->max temperature probably not recorded, but most likely > 35 degrees.",,,,,,,,,,,,,"Strain gauge&Clip gauge: TML FLA-10-11, OB cg, Middle, Centre, BTB","SG, CG, M, C, BTB",100,#WAARDE!
3948,GEV207_R0400_0550,88,54.11,WMC,MD2,0,LM,R0400,GE1,6.32,25.07,25.04,25.06,158.13,150,149.75,,,TG 1 phase I,I,24/04/2006,26/04/2006,RWX,,40.71,,,40.71,,,,,,,,257.45,,257.45,,,,0.00,,,605543,,,47.19374951,,,,,,,,,360.29 kN/s,,29.07,29.20,,,,,0.0089,0.0088,"100 kN Instron, WMC",l,h,,31.94,fan,"d, RT",OB_TG1_R024,slow cycle ±10 kN; test interrupted once due to network problems,,,,,,,,,,,,,"Strain gauge&Clip gauge: TML FLA-10-11, OB cg, Middle, Centre, BTB","SG, CG, M, C, BTB",100,#WAARDE!
3949,GEV207_R0400_0521,87,53.26,WMC,MD2,0,LM,R0400,GE1,6.47,25.29,25.27,25.28,163.37,150,150.63,,,TG 1 phase I,I,19/05/2006,23/05/2006,RWX,,38.55,,,38.55,,,,,,,,235.97,,235.97,,,,0.00,,,1940151,,,151.2080898,,,,,,,,,363.53 kN/s,,28.66,28.53,,,,,0.0082,0.0083,"100 kN Instron, WMC",l,h,,,fan,"d, RT",OB_TG1_R024,Slow cycle ±10 kN,,,,,,,x,,,,,,"Strain gauge&Clip gauge: TML FLA-10-11, OB cg, Middle, Centre, BTB","SG, CG, M, C, BTB",100,#WAARDE!
3950,GEV207_R0400_0719,75,52.06,WMC,MD2,0,LM,R0400,GE1,6.62,25.17,25.13,25.15,166.36,150,150.92,,,TG 1 phase I,I,08/05/2006,19/05/2006,RWX,,38.35,,,38.35,,,,,,,,230.52,,230.52,,,,0.00,,,5542258,,,431.9427948,,,,,,,,,361.66 kN/s,,27.40,27.52,,,,,0.0084,0.0084,"100 kN Instron, WMC",l,h,,33.89,fan,"d, RT",OB_TG1_R024,Slow cycle ±10 kN; test interrupted couple of times,,,,,,,,,,,,,"Strain gauge&Clip gauge: TML FLA-10-11, OB cg, Middle, Centre, BTB","SG, CG, M, C, BTB",100,#WAARDE!
3951,GEV207_R0400_0722,75,52.06,WMC,MD2,0,LM,R0400,GE1,6.60,25.16,25.13,25.15,165.86,150,149.92,,,TG 1 phase I,I,26/04/2006,01/05/2006,RWX,,40.86,,,40.86,,,,,,,,246.36,,246.36,,,,#WAARDE!,,,1286428,,,100.2593718,,,,,,,,,361.59 kN/s,,,,,,,,,,"100 kN Instron, WMC",l,h,,30.96,fan,"d, RT",OB_TG1_R024,Slow cycle ±10 kN,,,,,,,,,,,,,"Strain gauge&Clip gauge: TML FLA-10-11, OB cg, Middle, Centre, BTB","SG, CG, M, C, BTB",100,#WAARDE!
3952,GEV207_R0400_0718,75,52.06,WMC,MD2,0,LM,R0400,GE1,6.59,25.13,25.09,25.11,165.22,150,150.28,,,TG 1 phase I,I,18/04/2006,24/04/2006,RWX,,40.80,,,40.80,,,,,,,,246.95,,246.95,,,,0.00,,,2008971,,,156.5716624,,,,,,,,,261.08 kN/s,,27.55,27.72,,,,,0.0090,0.0089,"100 kN Instron, WMC",l,h,,31.94,fan,"d, RT",OB_TG1_R024,Slow cycle ±10 kN,,,,,,,,,,,,,"Strain gauge&Clip gauge: TML FLA-10-11, OB cg, Middle, Centre, BTB","SG, CG, M, C, BTB",100,#WAARDE!
3953,GEV207_R0400_0717,75,52.06,WMC,MD2,0,LM,R0400,GE1,6.62,25.20,25.16,25.18,166.56,150,151.03,,,TG 1 phase I,I,12/04/2006,13/04/2006,RWX,,45.32,,,45.32,,,,,,,,272.10,,272.10,,,,0.00,,,130977,,,10.20785597,,,,,,,,,362.09 kN/s,,27.16,27.33,,,,,0.0100,0.0100,"100 kN Instron, WMC",l,h,,33.41,fan,"d, RT",OB_TG1_R024,Slow cycle ±10 kN,,,,,,,,,,,,,"Strain gauge&Clip gauge: TML FLA-10-11, OB cg, Middle, Centre, BTB","SG, CG, M, C, BTB",100,#WAARDE!
3954,GEV207_R0400_0727,75,52.06,WMC,MD2,0,LM,R0400,GE1,6.66,25.29,25.14,25.22,167.31,150,150.16,,,TG 1 phase I,I,01/05/2006,08/05/2006,RWX,,40.97,,,40.97,,,,,,,,244.88,,244.88,,,,0.00,,,1734146,,,135.152833,,,,,,,,,362.59 kN/s,,27.36,27.54,,,,,0.0090,0.0089,"100 kN Instron, WMC",l,h,,32.43,fan,"d, RT",OB_TG1_R024,slow cycle +/-10 kN; test interrupted couple of times; Failure between 1733646 and 1734646 cycles,,,,,,,,,,,,,"Strain gauge&Clip gauge: TML FLA-10-11, OB cg, Middle, Centre, BTB","SG, CG, M, C, BTB",100,#WAARDE!
3955,GEV307_R0400_0061,193,0.00,DLR,MD4,0,LM,R0400,GE2,6.62,,,25.25,167.16,150,40.00,0.00,,TG 1 phase II,II,12/04/2006,12/04/2006,STT,,117.19,,117.19,,,3.06,3.06,,,,,701.09,701.09,,,,,25803.67,,,1,,,,,,,,,,,,,,27.17,,,,,,0.0258,#DELING.DOOR.0!,"200 kN HUN, DLR",l,m,n,,,"d, RT",OB_TG1_R022,,,,,,,,,,,,,,"Front: Strain gauge:   TML FLA-6-11-1L, Middle","F: SG, M",,0.25
3956,GEV307_R0400_0059,193,0.00,DLR,MD4,0,LM,R0400,GE2,6.60,,,25.36,167.38,150,40.00,0.00,,TG 1 phase II,II,12/04/2006,12/04/2006,STT,,116.89,,116.89,,,3.01,3.01,,,,,698.37,698.37,,,,,25741.53,,,1,,,,,,,,,,,,,,27.13,,,,,,0.0257,#DELING.DOOR.0!,"200 kN HUN, DLR",l,m,n,,,"d, RT",OB_TG1_R022,,,,,,,,,,,,,,"Front: Strain gauge:   TML FLA-6-11-1L, Middle","F: SG, M",,0.25
3957,GEV307_R0400_0057,193,0.00,DLR,MD4,0,LM,R0400,GE2,6.72,,,25.90,174.05,150,40.00,0.00,,TG 1 phase II,II,12/04/2006,12/04/2006,STT,,116.55,,116.55,,,2.88,2.88,,,,,669.64,669.64,,,,,24262.42,,,1,,,,,,,,,,,,,,27.60,,,,,,0.0243,#DELING.DOOR.0!,"200 kN HUN, DLR",l,m,n,,,"d, RT",OB_TG1_R022,,,,,,,,,,,,,,"Front: Strain gauge:   TML FLA-6-11-1L, Middle","F: SG, M",,0.25
3958,GEV307_R0400_0055,193,0.00,DLR,MD4,0,LM,R0400,GE2,6.83,,,25.42,173.62,150,40.00,0.00,,TG 1 phase II,II,12/04/2006,12/04/2006,STT,,116.02,,116.02,,,2.84,2.84,,,,,668.25,668.25,,,,,24124.42,,,1,,,,,,,,,,,,,,27.70,,,,,,0.0241,#DELING.DOOR.0!,"200 kN HUN, DLR",l,m,n,,,"d, RT",OB_TG1_R022,,,,,,,,,,,,,,"Front: Strain gauge:   TML FLA-6-11-1L, Middle","F: SG, M",,0.25
3959,GEV307_R0400_0053,193,0.00,DLR,MD4,0,LM,R0400,GE2,6.55,,,25.56,167.42,150,40.00,0.00,,TG 1 phase II,II,12/04/2006,12/04/2006,STT,,115.04,,115.04,,,2.47,2.47,,,,,687.14,687.14,,,,,23136.11,,,1,,,,,,,,,,,,,,29.70,,,,,,0.0231,#DELING.DOOR.0!,"200 kN HUN, DLR",l,m,n,,,"d, RT",OB_TG1_R022,,,,,,,,,,,,,,"Front: Strain gauge:   TML FLA-6-11-1L, Middle","F: SG, M",,0.25
3960,GEV307_R0400_0060,193,0.00,DLR,MD4,0,LM,R0400,GE2,6.62,,,25.25,167.16,150,40.00,0.00,,TG 1 phase II,II,12/04/2006,12/04/2006,STC,,-84.68,,-84.68,,,2.00,2.00,,,,,-506.60,-506.60,,,,,-17343.23,,,1,,,,,,,,,,,,20 MPa/s,,,29.21,,,,,#DELING.DOOR.0!,-0.0173,"200 kN HUN, DLR",l,m,n,,,"d, RT",OB_TG1_R022,,,,,,,,,,,,,,"Strain gauge:   TML FLA-6-11-1L, Middle, BTB","SG, M, BTB",,0.25
3961,GEV307_R0400_0058,193,0.00,DLR,MD4,0,LM,R0400,GE2,6.62,,,25.25,167.16,150,40.00,0.00,,TG 1 phase II,II,12/04/2006,12/04/2006,STC,,-82.36,,-82.36,,,1.92,1.92,,,,,-492.72,-492.72,,,,,-16978.51,,,1,,,,,,,,,,,,20 MPa/s,,,29.02,,,,,#DELING.DOOR.0!,-0.0170,"200 kN HUN, DLR",l,m,n,,,"d, RT",OB_TG1_R022,,,,,,,,,,,,,,"Strain gauge:   TML FLA-6-11-1L, Middle, BTB","SG, M, BTB",,0.25
3962,GEV307_R0400_0056,193,0.00,DLR,MD4,0,LM,R0400,GE2,6.62,,,25.25,167.16,150,40.00,0.00,,TG 1 phase II,II,12/04/2006,12/04/2006,STC,,-80.24,,-80.24,,,1.85,1.85,,,,,-480.03,-480.03,,,,,-16518.70,,,1,,,,,,,,,,,,20 MPa/s,,,29.06,,,,,#DELING.DOOR.0!,-0.0165,"200 kN HUN, DLR",l,m,n,,,"d, RT",OB_TG1_R022,,,,,,,,,,,,,,"Strain gauge:   TML FLA-6-11-1L, Middle, BTB","SG, M, BTB",,0.25
3963,GEV307_R0400_0054,193,0.00,DLR,MD4,0,LM,R0400,GE2,6.62,,,25.25,167.16,150,40.00,0.00,,TG 1 phase II,II,12/04/2006,12/04/2006,STC,,-84.51,,-84.51,,,1.78,1.78,,,,,-505.58,-505.58,,,,,-17132.45,,,1,,,,,,,,,,,,20 MPa/s,,,29.51,,,,,#DELING.DOOR.0!,-0.0171,"200 kN HUN, DLR",l,m,n,,,"d, RT",OB_TG1_R022,,,,,,,,,,,,,,"Strain gauge:   TML FLA-6-11-1L, Middle, BTB","SG, M, BTB",,0.25
3964,GEV213_R0390_0450,110,56.05,CRES,UD3,90,LM,R0390,GE1,6.07,25.36,25.33,25.34,153.73,145,,35.00,,TG 5 phase I,I,15/05/2006,15/05/2006,PRSTT80,-1,3.73,,,3.76,,0.12,,0.12,,,,24.26,,24.26,,,,0.00,,,17597,2,2,,t,,,,,,,  ,3.13,,12.86,15.08,,,,,0.0019,0.0016,"250 kN MTS, CRES","l, d",h,n,,fan,"d, RT",OB_TG5_R007,strain and elasticity calculations from indication of LVDT,,,,,,,,,,,,,,,140,1.56
3965,GEV213_R0390_0448,110,56.05,CRES,UD3,90,LM,R0390,GE1,6.17,25.31,25.30,25.31,156.23,145,,35.00,,TG 5 phase I,I,08/05/2006,09/05/2006,PRSTT80,-1,2.66,,,2.70,,0.08,,0.08,,,,16.99,,16.99,,,,0.00,,,623627,3,3,,t,,,,,,,  ,6.37,,10.99,13.96,,,,,0.0015,0.0012,"250 kN MTS, CRES","l, d",h,n,,fan,"d, RT",OB_TG5_R007,strain and elasticity calculations from indication of LVDT,,,,,,,,,,,,,,,140,27.19
