Repository: maanpandya/Fatigue-Life-Analysis-Composites

# Fatigue-Life-Analysis-Composites
Analyzing factors affecting fatigue life in composite laminates for wind energy applications

File: Data processing/optimatforpy.csv (part 35 of 35)
nr,Name,Plate,Fibre Volume Fraction,Lab,Laminate ,Cut angle ,Manufacturer,Geometry,Material,taverage,wmax,wmin,waverage,area,Lnominal,Lmeasured,Lgauge,Radius (waist),TG and phase,Phase,start date,end date,Test type,R-value1,Fmax,Ferror,Fstatic,Ffatigue,"Fmax, 90",epsmax,epsstatic,epsfatigue,eps90,eps45,Nu,smax,"smax,static","smax, fatigue",shear strain,shear strength,shear modulus (near other moduli),Torquemax,Torquefatigue,Torquestatic,Ncycles,level,levelcalc,Nspectrum,failure mode,runout,R-value2,Fmax2,epsmax2,smax2,Ncycles2,ratedisplacement,f,f2,Eit,Eic,Eft,Efc,"Elur,front","Elur, back",eps_max_t,eps_max_c,Machine,control,grip,ABG,Temp.,Temp. control,Environment,Reference document,Remarks,Invalid ,Bending ,Buckling ,Overheating,Tab failure ,Delaminated ,Incomplete measurement data ,Strain from E ,LUR,TEC,data delivered under name,Repair characteristics,Strain measurement equipment (long),Strain measurement equipment (short),Grip pressure,time per test
3966,GEV213_R0390_0447,110,56.05,CRES,UD3,90,LM,R0390,GE1,6.07,25.19,25.14,25.16,152.54,145,,35.00,,TG 5 phase I,I,05/05/2006,06/05/2006,PRSTT80,-1,2.60,,,2.66,,0.09,,0.09,,,,17.02,,17.02,,,,0.00,,,644478,3,3,,t,,,,,,,  ,6.37,,11.86,14.90,,,,,0.0014,0.0011,"250 kN MTS, CRES","l, d",h,n,,fan,"d, RT",OB_TG5_R007,strain and elasticity calculations from indication of LVDT,,,,,,,,,,,,,,,140,28.10
3967,GEV213_R0390_0446,110,56.05,CRES,UD3,90,LM,R0390,GE1,6.19,25.36,25.34,25.35,156.94,145,,35.00,,TG 5 phase I,I,04/05/2006,05/05/2006,RSTT50,-1,2.67,,6.73,2.70,,0.09,,0.09,,,,16.99,42.8826303,16.99,,,,1604.29,,,500000,3,3,,t,,,,,,,0.25,6.37,,12.21,14.52,11.10,14.64,,,0.0014,0.0012,"250 kN MTS, CRES","l, d",h,n,,fan,"d, RT",OB_TG5_R007,strain and elasticity calculations from indication of LVDT,,,,,,,,,,,,,,,140,21.80
3968,GEV213_R0390_0445,110,56.05,CRES,UD3,90,LM,R0390,GE1,6.11,25.30,25.26,25.28,154.40,145,,35.00,,TG 5 phase I,I,03/05/2006,04/05/2006,RSTT50,-1,2.62,,5.86,2.67,,0.09,,0.09,,,,16.99,37.95336788,16.99,,,,1428.43,,,500000,3,3,,t,,,,,,,0.25,6.37,,12.49,14.08,10.80,14.38,,,0.0014,0.0012,"250 kN MTS, CRES","l, d",h,n,,fan,"d, RT",OB_TG5_R007,strain and elasticity calculations from indication of LVDT,,,,,,,,,,,,,,,140,21.80
3969,GEV213_R0390_0444,110,56.05,CRES,UD3,90,LM,R0390,GE1,6.03,25.37,25.32,25.34,152.70,145,,35.00,,TG 5 phase I,I,03/05/2006,03/05/2006,RSTT20,-1,2.60,,6.70,2.70,,0.09,,0.09,,,,16.99,43.87688278,16.99,,,,1586.87,,,200000,3,3,,t,,,,,,,0.25,6.37,,12.54,15.11,11.25,14.75,,,0.0014,0.0011,"250 kN MTS, CRES","l, d",h,n,,fan,"d, RT",OB_TG5_R007,strain and elasticity calculations from indication of LVDT,,,,,,,,,,,,,,,140,8.72
3970,GEV213_R0390_0443,110,56.05,CRES,UD3,90,LM,R0390,GE1,6.10,25.14,25.14,25.14,153.44,145,,35.00,,TG 5 phase I,I,11/05/2006,11/05/2006,PRSTT80,-1,3.72,,,3.76,,0.12,,0.12,,,,24.26,,24.26,,,,0.00,,,13065,2,2,,t,,,,,,,  ,3.13,,13.19,15.38,,,,,0.0018,0.0016,"250 kN MTS, CRES","l, d",h,n,,fan,"d, RT",OB_TG5_R007,strain and elasticity calculations from indication of LVDT,,,,,,,,,,,,,,,140,1.16
3971,GEV213_R0390_0442,110,56.05,CRES,UD3,90,LM,R0390,GE1,6.16,25.31,25.26,25.29,155.77,145,,35.00,,TG 5 phase I,I,11/05/2006,11/05/2006,PRSTT80,-1,3.78,,,3.81,,0.12,,0.12,,,,24.25,,24.25,,,,0.00,,,22859,2,2,,t,,,,,,,  ,3.13,,12.07,14.86,,,,,0.0020,0.0016,"250 kN MTS, CRES","l, d",h,n,,fan,"d, RT",OB_TG5_R007,strain and elasticity calculations from indication of LVDT,,,,,,,,,,,,,,,140,2.03
3972,GEV213_R0390_0441,110,56.05,CRES,UD3,90,LM,R0390,GE1,6.27,25.47,25.41,25.44,159.49,145,,35.00,,TG 5 phase I,I,11/05/2006,11/05/2006,RSTT50,-1,3.87,,8.23,3.91,,0.13,,0.13,,,,24.26,51.60198132,24.26,,,,1916.15,,,25000,2,2,,t,,,,,,,0.25,3.13,,12.93,14.00,11.31,14.07,,,0.0019,0.0017,"250 kN MTS, CRES","l, d",h,n,,fan,"d, RT",OB_TG5_R007,strain and elasticity calculations from indication of LVDT,,,,,,,,,,,,,,,140,2.22
3973,GEV213_R0390_0440,110,56.05,CRES,UD3,90,LM,R0390,GE1,6.07,25.31,25.28,25.30,153.55,145,,35.00,,TG 5 phase I,I,08/05/2006,08/05/2006,PRSTT50,-1,3.73,,,3.79,,0.12,,0.12,,,,24.26,,24.26,,,,0.00,,,20208,2,2,,t,,,,,,,  ,3.13,,12.00,15.07,,,,,0.0020,0.0016,"250 kN MTS, CRES","l, d",h,n,,fan,"d, RT",OB_TG5_R007,strain and elasticity calculations from indication of LVDT,,,,,,,,,,,,,,,140,1.79
3974,GEV213_R0390_0439,110,56.05,CRES,UD3,90,LM,R0390,GE1,6.09,25.36,25.32,25.34,154.34,145,,35.00,,TG 5 phase I,I,08/05/2006,08/05/2006,RSTT20,-1,3.74,,7.24,3.78,,0.12,,0.12,,,,24.49,46.90942076,24.49,,,,1728.42,,,10000,2,2,,t,,,,,,,0.25,3.13,,12.49,14.65,11.57,14.71,,,0.0020,0.0017,"250 kN MTS, CRES","l, d",h,n,,fan,"d, RT",OB_TG5_R007,strain and elasticity calculations from indication of LVDT,,,,,,,,,,,,,,,140,0.89
3975,GEV213_R0390_0438,110,56.05,CRES,UD3,90,LM,R0390,GE1,6.16,25.31,25.23,25.28,155.64,145,,35.00,,TG 5 phase I,I,08/05/2006,08/05/2006,RSTT20,-1,3.78,,8.20,3.81,,0.13,,0.13,,,,24.48,52.69211,24.48,,,,1771.16,,,10000,2,2,,t,,,,,,,0.25,3.13,,14.66,15.09,11.69,15.1,,,0.0017,0.0016,"250 kN MTS, CRES","l, d",h,n,,fan,"d, RT",OB_TG5_R007,strain and elasticity calculations from indication of LVDT,,,,,,,,,,,,,,,140,0.89
3976,GEV213_R0390_0437,110,56.05,CRES,UD3,90,LM,R0390,GE1,6.15,25.37,25.35,25.36,155.88,145,,35.00,,TG 5 phase I,I,02/05/2006,02/05/2006,RSTT80,-1,4.97,,6.03,5.00,,0.16,,0.16,,,,32.08,38.70284834,32.08,,,,1428.68,,,4000,1b,1b,,t,,,,,,,0.25,1.81,,11.16,15.93,9.62,13.72,,,0.0029,0.0020,"250 kN MTS, CRES","l, d",h,n,,fan,"d, RT",OB_TG5_R007,strain and elasticity calculations from indication of LVDT,,,,,,,,,,,,,,,140,0.61
3977,GEV213_R0390_0436,110,56.05,CRES,UD3,90,LM,R0390,GE1,6.14,25.08,25.08,25.08,153.99,145,,35.00,,TG 5 phase I,I,02/05/2006,02/05/2006,RSTT80,-1,4.91,,5.87,4.94,,0.15,,0.15,,,,32.08,38.1193584,32.08,,,,1312.20,,,4000,1b,1b,,t,,,,,,,0.25,1.81,,14.41,14.64,9.36,13.21,,,0.0022,0.0022,"250 kN MTS, CRES","l, d",h,n,,fan,"d, RT",OB_TG5_R007,strain and elasticity calculations from indication of LVDT,,,,,,,,,,,,,,,140,0.61
3978,GEV213_R0390_0434,110,56.05,CRES,UD3,90,LM,R0390,GE1,6.13,25.12,25.08,25.10,153.93,145,,35.00,,TG 5 phase I,I,02/05/2006,03/05/2006,RSTT20,-1,2.62,,7.16,2.65,,0.08,,0.08,,,,17.22,46.48866368,17.22,,,,1706.63,,,200000,3,3,,t,,,,,,,0.25,6.37,,12.29,14.95,11.95,14.9,,,0.0014,0.0012,"250 kN MTS, CRES","l, d",h,n,,fan,"d, RT",OB_TG5_R007,strain and elasticity calculations from indication of LVDT,,,,,,,,,,,,,,,140,8.72
3979,GEV213_R0390_0432,110,56.05,CRES,UD3,90,LM,R0390,GE1,6.00,25.11,25.12,25.10,150.56,145,,35.00,,TG 5 phase I,I,02/05/2006,02/05/2006,RSTT50,-1,4.80,,5.11,4.83,,0.16,,0.16,,,,32.08,33.94018292,32.08,,,,1235.09,,,2500,1b,1b,,t,,,,,,,0.25,1.81,,11.91,15.57,9.42,13.65,,,0.0027,0.0021,"250 kN MTS, CRES","l, d",h,n,,fan,"d, RT",OB_TG5_R007,strain and elasticity calculations from indication of LVDT,,,,,,,,,,,,,,,140,0.38
3980,GEV213_R0390_0431,110,56.05,CRES,UD3,90,LM,R0390,GE1,6.07,25.09,25.07,28.08,170.54,145,,35.00,,TG 5 phase I,I,02/05/2006,02/05/2006,RSTT20,-1,4.85,,8.75,4.89,,0.17,,0.17,,,,32.10,51.30813341,32.10,,,,2025.59,,,1000,1b,2,,t,,,,,,,0.25,1.81,,10.29,15.04,12.95,15.69,,,0.0031,0.0021,"250 kN MTS, CRES","l, d",h,n,,fan,"d, RT",OB_TG5_R007,strain and elasticity calculations from indication of LVDT,,,,,,,,,,,,,,,140,0.15
3981,GEV213_R0390_0430,110,56.05,CRES,UD3,90,LM,R0390,GE1,6.17,25.19,25.14,25.16,155.15,145,,35.00,,TG 5 phase I,I,02/05/2006,02/05/2006,RSTT20,-1,4.94,,8.69,4.98,,0.15,,0.15,,,,32.10,55.99742185,32.10,,,,2152.92,,,1000,1b,1b,,t,,,,,,,0.25,1.81,,11.73,14.28,14.39,14.8,,,0.0027,0.0022,"250 kN MTS, CRES","l, d",h,n,,fan,"d, RT",OB_TG5_R007,strain and elasticity calculations from indication of LVDT,,,,,,,,,,,,,,,140,0.15
3982,GEV213_R0390_0429,110,56.05,CRES,UD3,90,LM,R0390,GE1,6.05,25.07,24.95,24.99,151.19,145,,35.00,,TG 5 phase I,I,02/05/2006,02/05/2006,RSTT50,-1,4.82,,7.79,4.86,,0.17,,0.17,,,,32.14,51.52457173,32.14,,,,1812.97,,,2500,1b,1b,,t,,,,,,,0.25,1.81,,12.94,15.48,11.48,14.25,,,0.0025,0.0021,"250 kN MTS, CRES","l, d",h,n,,fan,"d, RT",OB_TG5_R007,strain and elasticity calculations from indication of LVDT,,,,,,,,,,,,,,,140,0.38
3983,GEV213_R0390_0449,110,56.05,CRES,UD3,90,LM,R0390,GE1,6.07,25.34,25.33,25.34,153.87,145,,35.00,,TG 5 phase I,I,17/04/2006,17/04/2006,PRSTT80,10,-21.33,,,-21.28,,0.80,,0.80,,,,-138.30,,-138.30,,,,0.00,,,559,1b,1b,,t,,,,,,,  ,1.67,,12.87,15.54,,,,,-0.0107,-0.0089,"250 kN MTS, CRES","l, d",h,n,,fan,"d, RT",OB_TG5_R007,strain and elasticity calculations from indication of LVDT,,,,,,,,,,,,,,,140,0.09
3984,GEV213_R0390_0428,110,56.05,CRES,UD3,90,LM,R0390,GE1,6.12,24.77,24.70,24.75,151.45,145,,35.00,,TG 5 phase I,I,13/04/2006,14/04/2006,PRSTT80,10,-16.88,,,-16.50,,0.30,,0.30,,,,-108.92,,-108.92,,,,0.00,,,193654,3,3,,t,,,,,,,  ,3.20,,14.98,14.78,,,,,-0.0073,-0.0074,"250 kN MTS, CRES","l, d",h,n,,fan,"d, RT",OB_TG5_R007,strain and elasticity calculations from indication of LVDT,,,,,,,,,,,,,,,140,16.81
3985,GEV213_R0390_0425,110,56.05,CRES,UD3,90,LM,R0390,GE1,6.08,25.11,25.10,25.10,152.54,145,,35.00,,TG 5 phase I,I,12/04/2006,13/04/2006,PRSTT50,10,-17.00,,,-15.91,,0.55,,0.55,,,,-104.30,,-104.30,,,,0.00,,,120864,3,3,,t,,,,,,,  ,3.20,,11.02,14.61,,,,,-0.0095,-0.0071,"250 kN MTS, CRES","l, d",h,n,,fan,"d, RT",OB_TG5_R007,strain and elasticity calculations from indication of LVDT,,,,,,,,,,,,,,,140,10.49
3986,GEV213_R0390_0424,110,56.05,CRES,UD3,90,LM,R0390,GE1,6.15,25.15,25.12,25.13,154.45,145,,35.00,,TG 5 phase I,I,11/04/2006,12/04/2006,RSTT20,10,-17.21,,8.03,-16.78,,0.53,,0.53,,,,-108.64,52.01750751,-108.64,,,,1911.71,,,200000,3,3,,t,,,,,,,0.25,3.20,,11.80,15.41,11.45,14.26,,,-0.0092,-0.0071,"250 kN MTS, CRES","l, d",h,n,,fan,"d, RT",OB_TG5_R007,strain and elasticity calculations from indication of LVDT,,,,,,,,,,,,,,,140,17.36
3987,GEV213_R0390_0423,110,56.05,CRES,UD3,90,LM,R0390,GE1,6.10,25.15,25.12,25.13,153.29,145,,35.00,,TG 5 phase I,I,10/04/2006,11/04/2006,RSTT20,10,-17.09,,8.74,-16.33,,0.50,,0.50,,,,-106.53,57.01499742,-106.53,,,,2047.22,,,200000,3,3,,t,,,,,,,0.25,3.20,,12.73,15.12,11.93,15.18,,,-0.0084,-0.0070,"250 kN MTS, CRES","l, d",h,n,,fan,"d, RT",OB_TG5_R007,strain and elasticity calculations from indication of LVDT,,,,,,,,,,,,,,,140,17.36
3988,GEV213_R0390_0422,110,56.05,CRES,UD3,90,LM,R0390,GE1,6.05,25.03,25.02,25.02,151.35,145,,35.00,,TG 5 phase I,I,27/04/2006,27/04/2006,PRSTT80,10,-19.08,,,-19.02,,0.60,,0.60,,,,-125.70,,-125.70,,,,0.00,,,19504,2,2,,t,,,,,,,  ,2.73,,13.63,15.85,,,,,-0.0092,-0.0079,"250 kN MTS, CRES","l, d",h,n,,fan,"d, RT",OB_TG5_R007,strain and elasticity calculations from indication of LVDT,,,,,,,,,,,,,,,140,1.98
3989,GEV213_R0390_0421,110,56.05,CRES,UD3,90,LM,R0390,GE1,5.94,25.17,25.15,25.16,149.57,145,,35.00,,TG 5 phase I,I,17/04/2006,17/04/2006,PRSTT80,10,-18.86,,,-18.82,,0.63,,0.63,,,,-125.81,,-125.81,,,,0.00,,,4889,2,2,,t,,,,,,,  ,2.73,,15.49,15.63,,,,,-0.0081,-0.0080,"250 kN MTS, CRES","l, d",h,n,,fan,"d, RT",OB_TG5_R007,strain and elasticity calculations from indication of LVDT,,,,,,,,,,,,,,,140,0.50
3990,GEV213_R0390_0420,110,56.05,CRES,UD3,90,LM,R0390,GE1,6.06,25.11,25.09,25.10,152.17,145,,35.00,,TG 5 phase I,I,13/04/2006,13/04/2006,PRSTT50,10,-19.19,,,-19.12,,0.74,,0.74,,,,-125.65,,-125.65,,,,0.00,,,36065,2,2,,t,,,,,,,  ,2.73,,15.02,15.22,,,,,-0.0084,-0.0083,"250 kN MTS, CRES","l, d",h,n,,fan,"d, RT",OB_TG5_R007,strain and elasticity calculations from indication of LVDT,,,,,,,,,,,,,,,140,3.67
3991,GEV213_R0390_0419,110,56.05,CRES,UD3,90,LM,R0390,GE1,6.04,25.22,25.19,25.21,152.37,145,,35.00,,TG 5 phase I,I,12/04/2006,12/04/2006,PRSTT50,10,-19.21,,,-19.17,,0.64,,0.64,,,,-125.81,,-125.81,,,,0.00,,,14621,2,2,,t,,,,,,,  ,2.73,,14.61,15.11,,,,,-0.0086,-0.0083,"250 kN MTS, CRES","l, d",h,n,,fan,"d, RT",OB_TG5_R007,strain and elasticity calculations from indication of LVDT,,,,,,,,,,,,,,,140,1.49
3992,GEV213_R0390_0418,110,56.05,CRES,UD3,90,LM,R0390,GE1,5.98,25.14,25.11,25.13,150.25,145,,35.00,,TG 5 phase I,I,12/04/2006,12/04/2006,RSTT20,10,-18.94,,7.86,-18.87,,0.41,,0.41,,,,-125.59,52.33173381,-125.59,,,,1700.19,,,10000,2,2,,t,,,,,,,0.25,2.73,,15.14,15.64,13.49,15.8,,,-0.0083,-0.0080,"250 kN MTS, CRES","l, d",h,n,,fan,"d, RT",OB_TG5_R007,strain and elasticity calculations from indication of LVDT,,,,,,,,,,,,,,,140,1.02
3993,GEV213_R0390_0417,110,56.05,CRES,UD3,90,LM,R0390,GE1,6.19,25.18,25.13,25.15,155.65,145,,35.00,,TG 5 phase I,I,11/04/2006,11/04/2006,RSTT20,10,-19.40,,9.11,-19.36,,0.64,,0.64,,,,-125.80,58.52764039,-125.80,,,,2175.75,,,10000,2,2,,t,,,,,,,0.25,2.73,,12.00,14.90,10.27,14.86,,,-0.0105,-0.0084,"250 kN MTS, CRES","l, d",h,n,,fan,"d, RT",OB_TG5_R007,strain and elasticity calculations from indication of LVDT,,,,,,,,,,,,,,,140,1.02
3994,GEV213_R0390_0416,110,56.05,CRES,UD3,90,LM,R0390,GE1,6.15,25.14,25.12,25.13,154.60,145,,35.00,,TG 5 phase I,I,17/04/2006,17/04/2006,PRSTT80,10,-21.43,,,-21.38,,0.86,,0.86,,,,-138.29,,-138.29,,,,0.00,,,891,1b,1b,,t,,,,,,,  ,1.67,,13.73,14.87,,,,,-0.0101,-0.0093,"250 kN MTS, CRES","l, d",h,n,,fan,"d, RT",OB_TG5_R007,strain and elasticity calculations from indication of LVDT,,,,,,,,,,,,,,,140,0.15
3995,GEV213_R0390_0415,110,56.05,CRES,UD3,90,LM,R0390,GE1,6.14,25.18,25.13,25.15,154.50,145,,35.00,,TG 5 phase I,I,11/04/2006,11/04/2006,PRSTT80,10,-21.41,,,-21.37,,0.73,,0.73,,,,-138.32,,-138.32,,,,0.00,,,1070,1b,1b,,t,,,,,,,  ,1.67,,15.17,15.75,,,,,-0.0091,-0.0088,"250 kN MTS, CRES","l, d",h,n,,fan,"d, RT",OB_TG5_R007,strain and elasticity calculations from indication of LVDT,,,,,,,,,,,,,,,140,0.18
3996,GEV213_R0390_0414,110,56.05,CRES,UD3,90,LM,R0390,GE1,6.16,25.22,25.18,25.20,155.18,145,,35.00,,TG 5 phase I,I,11/04/2006,11/04/2006,PRSTT50,10,-21.51,,,-21.46,,0.85,,0.85,,,,-138.29,,-138.29,,,,0.00,,,1277,1b,1b,,t,,,,,,,  ,1.67,,14.90,15.08,,,,,-0.0093,-0.0092,"250 kN MTS, CRES","l, d",h,n,,fan,"d, RT",OB_TG5_R007,strain and elasticity calculations from indication of LVDT,,,,,,,,,,,,,,,140,0.21
3997,GEV213_R0390_0413,110,56.05,CRES,UD3,90,LM,R0390,GE1,6.15,25.14,25.12,25.13,154.60,145,,35.00,,TG 5 phase I,I,10/04/2006,10/04/2006,RSTT50,10,-21.13,,8.49,-21.09,,0.75,,0.75,,,,-136.44,54.88392551,-136.44,,,,2087.64,,,2500,1b,1b,,t,,,,,,,0.25,1.67,,11.82,14.47,10.52,14.99,,,-0.0115,-0.0094,"250 kN MTS, CRES","l, d",h,n,,fan,"d, RT",OB_TG5_R007,strain and elasticity calculations from indication of LVDT,,,,,,,,,,,,,,,140,0.42
3998,GEV213_R0390_0412,110,56.05,CRES,UD3,90,LM,R0390,GE1,6.10,25.01,24.95,24.98,152.44,145,,35.00,,TG 5 phase I,I,07/04/2006,07/04/2006,RSTT20,10,-21.13,,8.53,21.09,,0.85,,0.85,,,,138.33,55.95644188,138.33,,,,1940.91,,,1000,1b,1b,,t,,,,,,,0.25,1.67,,13.27,15.56,12.33,14.35,,,0.0104,0.0089,"250 kN MTS, CRES","l, d",h,n,,fan,"d, RT",OB_TG5_R007,strain and elasticity calculations from indication of LVDT,,,,,,,,,,,,,,,140,0.17
3999,GEV213_R0390_0411,110,56.05,CRES,UD3,90,LM,R0390,GE1,5.95,25.16,25.11,25.14,149.70,145,,35.00,,TG 5 phase I,I,07/04/2006,07/04/2006,RSTT20,10,-20.75,,8.15,-20.72,,0.77,,0.77,,,,-138.38,54.44221777,-138.38,,,,1862.55,,,1000,1b,1b,,t,,,,,,,0.25,1.67,,13.38,15.85,13.63,15.49,,,-0.0103,-0.0087,"250 kN MTS, CRES","l, d",h,n,,fan,"d, RT",OB_TG5_R007,strain and elasticity calculations from indication of LVDT,,,,,,,,,,,,,,,140,0.17
4000,GEV207_S0300_0228,1017,#N/B,CRES,MD2,0,GAMESA,S0300,GE1,6.69,25.65,25.31,25.51,170.10,610,,,,TG 4 phase I,I,28/03/2006,28/03/2006,CA,0.1,65.30,,,65.30,,1.55,,1.55,,,,383.89,,383.89,,,,0.00,,,740,1b,1b,,t,,,,,,,,2.11,,26.86,,,,,,0.0143,#DELING.DOOR.0!,"250 kN MTS, CRES",l,h,n,,fan,"d, RT",OB_TG4_R016,,,,,,,,,,,,,,"Strain gauge:   HBM 6/350 LY41, Middle, Center, BTB","SG, M, C, BTB",140,
4001,GEV207_S0300_0227,1017,#N/B,CRES,MD2,0,GAMESA,S0300,GE1,6.78,25.29,23.67,24.56,166.52,610,,,,TG 4 phase I,I,28/03/2003,28/03/2006,CA,0.1,76.67,,,76.67,,1.86,,1.86,,,,460.43,,460.43,,,,0.00,,,100,1b,1b,,t,,,,,,,,2.11,,26.73,,,,,,0.0172,#DELING.DOOR.0!,"250 kN MTS, CRES",l,h,n,,fan,"d, RT",OB_TG4_R016,Failure only of tabs,x,,,,x,,,,,,,,"Strain gauge:   HBM 6/350 LY41, Middle, Center, BTB","SG, M, C, BTB",140,
