Repository: maanpandya/Fatigue-Life-Analysis-Composites

# Fatigue-Life-Analysis-Composites
Analyzing factors affecting fatigue life in composite laminates for wind energy applications
Utilising Physics Informed Neural Networks trained on the Optidat Database to predict fatigue life of glass fibre epoxy composites. Comparison with conventional methods.

File: NeuralNetworkCode/DataProcessing/processed/data7.csv
nr,Fibre Volume Fraction,taverage,waverage,area,R-value1,Fmax,smax,Ncycles,f,E,Temp.,stens,ftens,scomp,fcomp
535,53.04,6.75,25.29,170.62,-1.0,45.0,263.74,2.423245873936808,5.0,25.855,31.42941176470588,504.58,86.36,-416.13,-71.19
536,53.04,6.8,25.21,171.43,-1.0,35.0,204.17,2.6464037262230695,5.0,26.134999999999998,31.42941176470588,522.29,89.5,-403.55,-69.18
537,53.04,6.82,25.27,172.23,-1.0,30.0,174.18,2.8715729355458786,5.0,24.605,31.42941176470588,522.0,90.19,-459.12,-78.99
538,53.04,6.79,25.2,171.13,-1.0,30.0,175.3,3.0572856444182146,5.0,25.57,31.42941176470588,522.29,89.5,-402.76,-68.83
539,53.04,6.79,25.24,171.36,-1.0,25.0,145.89,3.1470576710283598,5.0,25.925,31.42941176470588,500.55,85.91,-450.42,-77.33
540,53.04,6.76,25.23,170.55,-1.0,25.0,146.58,3.4658288153574364,5.0,25.784999999999997,31.42941176470588,508.17,86.94,-402.26,-68.81
541,53.04,6.82,25.23,171.98,-1.0,20.0,116.29,3.9107310980433807,5.0,27.1,31.42941176470588,517.88,88.85,-450.42,-77.33
542,53.04,6.76,25.07,169.58,-1.0,20.0,117.94,4.0713664367591305,5.0,26.055,31.42941176470588,519.52,88.3,-404.63,-68.96
543,53.04,6.76,25.2,170.41,-1.0,19.0,111.49,3.9546765869186435,5.0,27.515,31.42941176470588,519.52,88.3,-491.53,-83.51
544,53.04,6.79,25.24,171.46,-1.0,18.0,104.98,6.48505812437859,5.0,25.405,31.42941176470588,500.55,85.91,-450.42,-77.33
545,53.04,6.75,25.02,168.91,-1.0,18.0,106.57,6.667145101801253,5.0,26.52,31.42941176470588,519.52,88.3,-491.53,-83.51
546,53.04,6.81,25.23,171.73,-1.0,17.0,98.99,6.858764330721243,5.0,26.795,31.42941176470588,517.88,88.85,-450.42,-77.33
689,53.04,6.7,25.2,168.84,-1.0,16.7,98.9,5.012693841695172,5.0,25.14,28.299625468164795,497.51,84.0,-467.82,-78.99
691,53.04,6.8,25.2,171.36,-1.0,18.0,105.04,4.696600992784801,5.0,26.15,28.299625468164795,522.29,89.5,-465.09,-79.7
692,53.04,6.8,25.3,172.04,-1.0,18.55,107.84,3.586249638866042,5.0,24.165,28.299625468164795,522.55,89.9,-459.12,-78.99
699,53.04,6.8,25.1,170.68,-1.0,25.0,146.47,2.921166050637739,5.0,26.7,28.299625468164795,509.27,86.92,-452.77,-77.28
702,53.04,6.8,25.2,171.36,-1.0,20.0,116.71,3.705350462885712,5.0,26.0,28.299625468164795,522.29,89.5,-465.09,-79.7
705,53.04,6.8,25.2,171.36,-1.0,15.0,87.54,6.927546509187432,5.0,26.7,28.299625468164795,522.29,89.5,-465.09,-79.7
709,53.04,6.8,25.2,171.36,-1.0,13.92,81.2,6.915862009924978,5.0,24.63,28.299625468164795,522.29,89.5,-465.09,-79.7
718,52.83,6.7,25.3,169.51,-1.0,20.0,117.99,4.1924559385119755,5.0,27.65,28.299625468164795,547.35,92.78,-458.05,-77.64
827,50.84,6.65,25.29,168.18,-1.0,22.7,134.98,5.8047192407349115,2.57,26.375,35.27916666666667,632.8053419,106.5,-457.07,-76.9
828,50.84,6.59,25.32,166.86,-1.0,37.54,224.98,3.915610862661467,0.93,25.92,45.8,674.0658262,112.6,-500.25,-83.4
829,50.84,6.58,25.28,166.34,-1.0,41.59,250.03,3.316808752053022,0.75,25.549999999999997,35.27916666666667,674.0658262,112.6,-500.25,-83.4
830,50.84,6.66,25.24,168.1,-1.0,25.22,150.0,5.682315690791863,2.08,27.075,42.3,632.8053419,106.5,-457.07,-76.9
831,50.84,6.58,25.05,164.83,-1.0,22.25,134.99,5.816593896764794,2.57,28.09,43.2,674.0658262,112.6,-501.04,-83.2
832,50.84,6.57,25.28,166.09,-1.0,22.42,134.99,5.866397228273814,2.57,26.68,44.3,674.0658262,112.6,-500.25,-83.4
833,50.84,6.6,25.09,165.59,-1.0,28.98,175.0,5.041001644129642,1.53,27.325000000000003,43.9,674.0658262,112.6,-501.04,-83.2
834,49.69,6.67,25.31,168.82,-1.0,21.0,124.39,6.321900695279774,3.0,26.64,41.9,649.9456603,109.8,-457.07,-76.9
835,49.69,6.75,25.18,169.97,-1.0,31.44,184.98,4.756164288860081,1.37,25.41,35.27916666666667,462.24,77.47,-508.39,-85.0
836,49.69,6.68,25.34,169.27,-1.0,42.32,250.01,3.4163075870598827,0.75,25.545,48.8,649.9456603,109.8,-457.07,-76.9
837,49.69,6.62,25.28,167.35,-1.0,33.47,200.0,4.211947743679434,1.17,26.695,47.1,574.52,96.3,-504.33,-84.0
838,49.69,6.68,25.34,169.27,-1.0,31.32,185.03,4.774283332755715,1.37,27.07,35.27916666666667,649.9456603,109.8,-457.07,-76.9
839,49.69,6.76,25.33,171.23,-1.0,42.81,250.01,3.185825359612962,0.75,25.509999999999998,35.27916666666667,649.9456603,109.8,-457.07,-76.9
840,49.69,6.68,25.25,168.67,-1.0,31.2,184.98,4.689681712690806,1.37,26.48,35.27916666666667,649.9456603,109.8,-508.39,-85.0
1049,49.69,6.74,25.33,170.72,0.1,68.29,400.0,2.8870543780509568,1.45,27.21,40.6,649.9456603,109.8,-457.07,-76.9
1050,52.16,6.64,25.3,167.99,0.1,65.52,390.02,2.9978230807457256,1.52,27.32,35.27916666666667,498.85,83.82,-472.22,-78.85
1051,52.16,6.68,25.28,168.87,0.1,65.86,390.0,3.011993114659257,1.52,28.49,35.27916666666667,498.85,83.82,-469.5,-79.58
1052,49.69,6.77,25.21,170.67,0.1,66.56,389.99,3.0707764628434346,1.52,27.36,35.27916666666667,551.46,92.7,-508.39,-85.0
1053,49.69,6.67,25.09,167.35,0.1,62.76,375.02,3.189770956346874,1.65,27.43,43.4,543.94,91.0,-508.39,-85.0
1054,49.69,6.68,25.31,169.07,0.1,50.72,299.99,4.13325141247232,2.57,27.19,40.4,649.9456603,109.8,-457.07,-76.9
1055,49.69,6.68,25.28,168.87,0.1,43.91,260.02,4.852736103053581,3.42,27.49,35.27916666666667,649.9456603,109.8,-457.07,-76.9
1056,49.69,6.68,25.22,168.47,0.1,43.8,259.99,4.76077671115636,3.42,27.06,35.27916666666667,551.46,92.7,-508.39,-85.0
1057,52.16,6.65,25.37,168.71,0.1,43.86,259.97,4.629175057540406,3.42,27.24,35.27916666666667,498.85,83.82,-472.22,-78.85
1058,49.69,6.73,25.25,169.93,0.1,42.48,249.98,4.85861538759796,3.7,27.2,37.5,649.9456603,109.8,-508.39,-85.0
1059,49.69,6.66,25.26,168.23,0.1,32.85,195.27,6.184549481320698,6.1,27.87,35.27916666666667,551.46,92.7,-508.39,-85.0
1060,49.69,6.66,25.21,167.9,0.1,32.74,195.0,6.190549351242087,6.1,28.07,35.27916666666667,551.46,92.7,-508.39,-85.0
1061,52.16,6.66,25.29,168.43,0.1,32.84,194.98,6.009965624808384,6.1,27.5,35.27916666666667,498.85,83.82,-472.22,-78.85
1062,49.69,6.73,25.28,170.13,0.1,27.22,159.99,6.713273005368654,9.04,28.8,35.27916666666667,649.9456603,109.8,-457.07,-76.9
1063,53.04,6.78,25.19,170.85,-1.0,40.0,234.12,3.3203540328176717,0.5,24.79,39.3,525.84,89.95,-402.26,-68.81
1064,53.04,6.78,25.24,171.07,-1.0,40.0,233.83,2.60422605308447,0.78,25.244999999999997,46.6,530.83,90.84,-402.26,-68.81
1065,53.04,6.75,25.28,170.53,-1.0,45.0,263.88,2.3820170425748683,0.62,24.52,40.7,504.58,86.36,-416.13,-71.19
1066,53.04,6.72,25.22,169.56,-1.0,45.0,265.39,2.429752280002408,0.62,24.79,46.7,497.51,84.0,-467.82,-78.99
1067,53.04,6.7,25.2,168.78,-1.0,30.0,177.75,4.9217384836845985,1.39,26.46,45.1,497.51,84.0,-467.82,-78.99
1068,53.04,6.7,25.24,169.02,-1.0,30.0,177.49,4.8924007280628645,1.39,27.045,40.2,497.51,84.0,-467.82,-78.99
1069,53.04,6.68,25.2,168.36,-1.0,25.0,148.49,5.556681136961934,2.0,25.23,43.0,497.51,84.0,-472.17,-79.53
1070,53.04,6.69,25.3,169.32,-1.0,25.0,147.65,3.4099331233312946,3.82,25.275,31.42941176470588,497.51,84.0,-492.62,-83.5
1071,53.04,6.78,25.19,170.73,-1.0,25.0,146.43,5.6786339934175025,2.0,24.665,40.6,525.84,89.95,-402.26,-68.81
1072,53.04,6.72,25.24,169.51,-1.0,20.0,117.99,6.210390227350943,3.12,26.29,36.8,497.51,84.0,-467.82,-78.99
1073,53.04,6.75,25.13,169.73,-1.0,20.0,117.83,6.434524993364955,3.12,27.0,29.5,519.52,88.3,-491.53,-83.51
1670,50.84,6.57,25.29,166.16,-1.0,41.51,249.83,2.9818186071706636,0.75,25.810000000000002,50.0,674.0658262,112.6,-500.25,-83.4
1673,50.84,6.65,25.04,166.52,-1.0,25.0,150.14,3.66228551572213,2.18,26.39,60.0,462.24,77.47,-474.45,-79.3
1674,50.84,6.6,25.26,166.72,-1.0,25.0,149.96,3.2605483726369795,4.48,26.88,60.0,674.0658262,112.6,-500.25,-83.4
1675,52.98,6.52,25.35,165.28,10.0,-44.87,-271.48,4.873558904211726,3.04,28.69,35.27916666666667,466.95,77.3,-480.04,-79.84
1676,52.98,6.63,25.38,168.27,10.0,-49.49,-294.11,3.743352951409556,2.67,28.65,35.27916666666667,534.53,89.61,-480.04,-79.84
1677,54.11,6.37,25.04,159.5,10.0,-44.32,-277.86,5.942633482854105,3.04,31.13,35.27916666666667,645.22,102.84,-432.13,-70.2
1678,52.98,6.55,25.07,164.21,10.0,-48.89,-297.73,4.436194462320936,2.54,27.65,35.27916666666667,495.89,81.86,-480.04,-79.84
1679,52.98,6.64,25.3,167.99,10.0,-49.33,-293.64,4.731492065483537,2.54,28.71,35.27916666666667,547.35,92.78,-472.17,-79.53
1680,52.98,6.57,25.15,165.24,10.0,-56.09,-339.45,3.2979792441593623,1.95,28.75,35.27916666666667,495.89,81.86,-480.04,-79.84
1681,52.98,6.58,25.23,166.01,10.0,-44.66,-269.01,5.866856571153084,3.04,28.42,35.27916666666667,466.95,77.3,-480.04,-79.84
1682,52.98,6.63,25.32,167.87,10.0,-49.37,-294.09,4.319647288183423,2.4,28.16,35.27916666666667,547.35,92.78,-480.04,-79.84
1683,52.98,6.6,25.32,167.11,10.0,-56.34,-337.14,3.187520720836463,2.08,27.99,35.27916666666667,466.95,77.3,-480.04,-79.84
1684,52.98,6.64,25.28,167.86,10.0,-44.48,-264.98,6.676219009391319,3.2,28.54,35.27916666666667,547.35,92.78,-472.17,-79.53
1685,52.98,6.59,25.19,166.0,10.0,-53.95,-325.0,3.362293937964231,2.19,28.32,35.27916666666667,495.89,81.86,-480.04,-79.84
1686,52.98,6.66,25.33,168.7,10.0,-46.39,-274.99,5.3637454438336505,3.06,28.58,35.27916666666667,547.35,92.78,-472.17,-79.53
1687,52.98,6.58,25.3,166.47,10.0,-49.94,-299.99,4.223833277236323,2.57,28.22,35.27916666666667,466.95,77.3,-480.04,-79.84
1688,52.98,6.65,25.15,167.25,10.0,-50.17,-299.97,3.6238692683503024,2.57,28.85,35.27916666666667,497.51,84.0,-472.17,-79.53
1689,52.98,6.65,25.19,167.51,10.0,-58.63,-350.0,2.962369335670021,1.89,28.47,35.27916666666667,497.51,84.0,-472.17,-79.53
1690,52.98,6.62,25.21,166.89,10.0,-41.72,-249.98,7.007485970552654,3.7,28.02,35.27916666666667,495.89,81.86,-480.04,-79.84
2144,54.11,6.38,25.06,159.69,-0.4,50.8,317.73,2.938519725176492,0.9,28.35,28.299625468164795,645.22,102.84,-432.13,-70.2
2145,54.11,6.45,25.06,161.38,10.0,-52.8,-326.98,5.185034756724982,0.63,29.0,28.299625468164795,645.22,102.84,-432.13,-70.2
2148,52.42,6.57,25.33,166.22,10.0,-44.42,-266.92,6.324799595776807,3.15,30.6,28.299625468164795,664.6,109.92,-472.22,-78.85
2149,52.83,6.59,25.4,167.25,10.0,-44.9,-268.24,4.8823024958187755,2.55,30.0,28.299625468164795,534.53,89.61,-472.22,-78.85
2151,51.54,6.67,25.26,168.22,10.0,-53.2,-315.82,3.6214878645806303,2.18,27.6,28.299625468164795,513.61,86.78,-469.5,-79.58
2153,50.61,6.69,25.1,167.79,10.0,-52.9,-315.03,3.723291446477584,2.18,27.85,28.299625468164795,462.24,77.47,-474.45,-79.3
2154,50.61,6.75,25.19,169.76,10.0,-49.0,-288.24,4.881555829793312,2.55,27.4,28.299625468164795,462.24,77.47,-474.45,-79.3
2155,50.61,6.8,25.16,170.88,10.0,-49.0,-286.4,4.316389751073196,2.55,28.55,28.299625468164795,462.24,77.47,-443.79,-76.54
2158,54.11,6.45,25.04,161.38,-1.0,45.79,283.57,2.558708570533166,0.63,27.775,28.299625468164795,645.22,102.84,-432.13,-70.2
2159,54.11,6.48,25.12,162.52,-1.0,30.36,186.58,4.224481265303632,1.44,30.55,28.299625468164795,645.22,102.84,-432.13,-70.2
2160,52.42,6.61,25.26,166.7,-1.0,30.52,182.79,4.71218654396046,0.72,29.45,28.299625468164795,534.53,89.61,-472.22,-78.85
2161,51.54,6.64,25.26,167.4,-1.0,39.11,233.35,3.1789769472931693,0.63,25.975,28.299625468164795,520.32,87.02,-469.5,-79.58
2162,50.61,6.69,25.18,168.25,-1.0,22.38,132.88,5.912473417424488,2.57,26.9,28.299625468164795,462.24,77.47,-474.45,-79.3
2163,51.54,6.7,25.25,168.71,-1.0,30.49,180.4,3.8069935136821074,1.44,25.875,28.299625468164795,485.33,82.35,-469.5,-79.58
2164,51.54,6.71,25.19,168.7,-1.0,30.44,180.23,5.052347599224664,1.44,27.65,28.299625468164795,485.33,82.35,-421.64,-71.2
2165,51.54,6.73,25.18,169.33,-1.0,39.0,230.19,3.0989896394011773,0.63,23.35,28.299625468164795,520.81,89.11,-421.64,-71.2
2167,50.61,6.75,25.26,170.37,-1.0,30.54,179.11,4.614053105987219,1.44,27.2,28.299625468164795,649.9456603,109.8,-457.07,-76.9
2168,50.61,6.77,25.18,170.14,-1.0,46.02,270.21,3.5921767573958667,0.32,24.625,28.299625468164795,462.24,77.47,-474.45,-79.3
2169,50.61,6.83,25.09,171.16,-1.0,38.84,226.7,3.830203598925704,0.63,26.700000000000003,28.299625468164795,462.24,77.47,-443.79,-76.54
2170,51.54,6.85,25.02,171.32,-1.0,38.77,226.21,2.973589623427257,0.63,25.799999999999997,28.299625468164795,520.81,89.11,-443.79,-76.54
2171,54.11,6.3,25.19,158.51,-0.4,38.7,243.91,3.8374621714859947,1.5,30.075,28.299625468164795,731.92,118.1,-432.13,-70.2
2174,52.42,6.54,25.41,165.79,-0.4,50.9,306.53,3.3188977146274867,0.9,25.8,28.299625468164795,664.6,109.92,-472.22,-78.85
2177,52.42,6.61,25.35,167.43,-0.4,39.0,232.75,4.361746717975897,0.8,26.65,28.299625468164795,534.53,89.61,-472.22,-78.85
2178,52.83,6.67,25.36,168.89,-0.4,39.0,230.78,4.503477442436995,1.5,25.8,28.299625468164795,547.35,92.78,-458.05,-77.64
2181,52.83,6.73,25.34,170.27,-0.4,50.8,297.94,3.7204074008031087,0.45,26.075,28.299625468164795,547.35,92.78,-458.05,-77.64
2182,50.61,6.75,25.23,169.84,-0.4,27.4,161.04,6.1272282630504025,3.1,27.55,28.299625468164795,649.9456603,109.8,-457.07,-76.9
2185,54.11,6.43,25.21,161.85,0.1,56.1,346.35,3.330210784571528,2.1,29.25,28.299625468164795,645.22,102.84,-432.13,-70.2
2186,51.54,6.71,25.08,167.89,0.1,44.3,263.44,4.9932598314367365,3.34,26.65,28.299625468164795,485.33,82.35,-421.64,-71.2
2286,54.11,6.37,25.12,160.01,-0.4,40.0,249.98,3.878923733967567,1.45,28.28,35.27916666666667,645.22,102.84,-432.13,-70.2
2287,54.11,6.3,25.1,158.13,-0.4,35.58,225.0,4.116275587580544,1.8,28.825,35.27916666666667,731.92,118.1,-432.13,-70.2
2288,54.11,6.41,25.22,161.66,-0.4,25.81,159.66,4.035949779536674,1.8,29.51,35.27916666666667,645.22,102.84,-432.13,-70.2
2289,53.26,6.43,25.23,162.23,-0.4,29.77,183.51,4.843650048599647,2.61,28.770000000000003,35.27916666666667,595.73,96.74,-480.04,-79.84
2290,53.26,6.42,25.28,162.3,-0.4,27.3,168.21,5.066255090442671,3.11,29.130000000000003,35.27916666666667,549.35,90.34,-480.04,-79.84
2291,52.89,6.65,25.22,167.71,-0.4,25.22,150.38,6.363288112367281,3.63,26.905,35.27916666666667,498.85,83.82,-472.17,-79.53
2292,52.89,6.6,25.2,166.32,-0.4,54.93,330.27,3.3550682063488506,0.76,25.975,35.27916666666667,495.89,81.86,-480.04,-79.84
2293,52.89,6.68,25.27,168.8,-0.4,47.25,279.91,4.161936705245781,1.03,26.55,35.27916666666667,547.35,92.78,-472.17,-79.53
2294,51.76,6.63,25.22,167.21,-0.4,40.1,239.82,4.566425706567533,1.45,26.605,35.27916666666667,520.32,87.02,-469.5,-79.58
2295,51.76,6.64,25.33,168.19,-0.4,35.97,213.86,5.015598635505834,1.8,27.52,35.27916666666667,513.61,86.78,-469.5,-79.58
2297,52.16,6.75,25.27,170.57,-0.4,35.82,210.0,4.795038408286419,1.8,27.6,35.27916666666667,520.81,89.11,-463.64,-79.18
2448,54.96,6.45,25.04,161.38,0.1,44.27,274.21,4.159717546180215,3.34,30.5,28.299625468164795,645.22,102.84,-432.13,-70.2
2449,54.11,6.44,25.07,161.13,0.1,44.3,274.6,4.037864555774374,3.34,28.85,28.299625468164795,645.22,102.84,-432.13,-70.2
2450,54.11,6.45,24.75,159.51,0.1,43.7,273.8,4.0277979433503,3.34,28.75,28.299625468164795,645.22,102.84,-432.13,-70.2
2453,50.61,6.76,25.17,169.88,0.1,44.42,261.12,4.865180991389705,3.34,27.0,28.299625468164795,462.24,77.47,-421.64,-71.2
2454,52.83,6.82,25.34,172.49,0.1,56.4,326.66,3.400365273349939,2.1,26.1,28.299625468164795,511.17,88.09,-459.12,-78.99
2601,54.11,6.4,25.08,161.15,-2.5,50.58,126.08,4.374766670285203,0.9,26.125,22.7,645.22,102.84,-432.13,-70.2
2602,0.0,6.84,25.08,171.56,2.0,-75.2,-438.68,3.772028165324855,1.0,29.6,20.2,574.99,97.84,-476.36,-81.62
2604,0.0,6.65,25.03,166.72,0.1,55.87,335.66,3.65359838184329,2.1,29.45,28.299625468164795,630.26,107.0,-507.28,-84.55
2605,0.0,6.8,24.95,169.86,2.0,-70.0,-412.59,4.875645719848249,1.0,30.2,22.7,630.26,107.0,-476.36,-81.62
2606,0.0,6.88,24.96,171.92,2.0,-70.0,-407.48,5.3661034231187825,1.0,29.15,22.7,630.26,107.0,-476.36,-81.62
2607,0.0,6.92,24.98,173.0,2.0,-76.0,-439.75,4.4919496945765545,1.0,29.35,21.5,630.26,107.0,-476.36,-81.62
2608,0.0,6.83,25.5,174.04,-0.4,51.19,294.13,3.5485122563410356,0.9,26.325,21.5,574.99,97.84,-476.36,-81.62
2614,54.71,6.39,24.89,158.92,0.5,32.57,204.86,6.332622238690065,5.8,27.9,21.5,645.22,102.84,-432.13,-70.2
2616,54.59,6.36,25.49,161.99,0.1,45.06,278.06,4.158754386632288,3.34,31.45,28.299625468164795,731.92,118.1,-432.13,-70.2
2624,51.54,6.74,25.17,169.45,-1.0,30.44,179.57,3.296665190261531,1.44,25.725,28.299625468164795,520.81,89.11,-421.64,-71.2
2625,50.61,6.75,25.1,169.22,10.0,-48.9,-288.62,5.109183554169652,2.55,27.7,28.299625468164795,462.24,77.47,-421.64,-71.2
2626,54.11,6.47,25.08,162.27,0.1,44.36,273.38,4.193597610298094,3.34,27.95,21.5,645.22,102.84,-432.13,-70.2
2627,54.11,6.33,25.1,158.69,0.5,55.87,351.71,4.057285644418215,2.1,26.325,21.5,731.92,118.1,-432.13,-70.2
2628,54.11,6.45,24.99,161.19,0.5,43.8,271.74,4.96900099093947,3.35,28.6,21.5,645.22,102.84,-432.13,-70.2
2629,54.11,6.4,25.07,160.45,-2.5,15.28,-238.08,5.889618201838019,1.53,28.15,21.5,645.22,102.84,-432.13,-70.2
2779,0.0,6.82,24.72,168.45,10.0,-52.12,-309.15,5.0067355207188475,2.18,29.59,24.7,630.26,107.0,-427.13,-71.49
2805,0.0,6.84,25.02,171.01,10.0,-52.73,-307.97,5.42141635011384,2.18,29.69,28.299625468164795,630.26,107.0,-476.36,-81.62
2813,0.0,6.78,24.91,168.48,10.0,-52.44,-310.56,5.18782518424518,2.18,29.64,28.299625468164795,630.26,107.0,-427.13,-71.49
2819,51.54,6.66,25.28,167.84,-1.0,46.15,274.31,4.427096432549316,0.63,24.9,28.299625468164795,513.61,86.78,-469.5,-79.58
2846,0.0,6.73,25.29,170.68,2.0,-70.0,-411.58,5.6276300403193495,1.0,30.6,19.0,574.99,97.84,-507.28,-84.55
3058,0.0,6.82,24.93,169.87,0.1,32.62,191.95,5.980762155232885,6.1,23.92,28.8,630.26,107.0,-476.36,-81.62
3060,0.0,6.75,24.85,167.45,0.1,32.49,194.03,6.060019811962086,6.1,27.52,26.3,630.26,107.0,-507.28,-84.55
3061,0.0,6.8,24.84,168.69,0.1,32.49,192.48,5.8275702170114085,6.1,24.805,28.3375,630.26,107.0,-427.13,-71.49
3063,0.0,6.76,25.5,172.32,0.1,33.4,193.94,6.203226045232798,6.1,24.89,28.3375,574.99,97.84,-476.36,-81.62
3148,0.0,6.7,24.87,166.48,2.0,-65.0,-390.44,5.4641928620343245,1.5,26.82,30.0,630.26,107.0,-507.28,-84.55
3735,52.49,6.7,25.26,169.24,-1.0,30.56,180.5698349,5.229817458192203,2.1,27.88,-30.0,547.35,92.78,-458.05,-77.64
3736,52.49,6.65,25.24,167.85,-1.0,39.12,233.0707911,4.308671106715418,1.5,28.5,-32.5,498.85,83.82,-473.54,-78.76
3737,52.49,6.64,25.21,167.39,-1.0,39.08,233.4606176,4.4187154968655955,1.5,28.12,-30.9,498.85,83.82,-473.54,-78.76
3738,50.68,6.75,25.35,171.11,-1.0,30.67,179.2621813,5.439943434971297,2.1,27.65,-38.0,649.9456603,109.8,-457.07,-76.9
3739,50.68,6.64,25.33,168.19,0.1,56.49,335.8677505,4.038620161949702,3.4,27.65,-36.6,660.81863,111.1,-457.07,-76.9
3740,50.68,6.64,25.15,167.0,0.1,56.09,335.8463676,3.9651075858490556,3.4,28.24,-38.5,462.24,77.47,-474.45,-79.3
3741,50.68,6.64,25.15,167.0,0.1,44.52,266.5932118,4.923129988403675,2.3,27.78,-30.0,462.24,77.47,-474.45,-79.3
3742,50.68,6.64,25.35,168.32,0.1,44.87,266.5692355,5.025428761407241,2.3,27.82,-39.9,660.81863,111.1,-457.07,-76.9

File: NeuralNetworkCode/DataProcessing/processed/dataonlystatic.csv
nr,Fibre Volume Fraction,Cut angle ,taverage,waverage,area,Lnominal,Fmax,smax,E
442,53.31,0.0,3.81,24.96,95.1,145.0,75.64,795.39,36.63
443,53.31,0.0,3.8,25.28,96.06,145.0,76.49,796.24,38.13
444,53.31,0.0,3.78,25.2,95.26,145.0,74.9,786.3,37.36
445,53.31,0.0,3.85,25.24,97.17,145.0,-38.23,-393.42,36.87
446,53.31,0.0,3.77,25.2,95.0,145.0,-37.77,-397.56,37.36
447,53.31,0.0,3.83,25.18,96.44,145.0,-45.58,-472.63,39.05
448,53.31,0.0,3.84,25.24,96.92,145.0,75.33,777.23,38.02
449,53.31,0.0,3.8,25.15,95.57,145.0,75.9,794.18,37.6
450,53.31,0.0,3.8,25.17,95.65,145.0,74.42,778.08,37.0
451,53.31,0.0,3.82,25.26,96.49,145.0,-45.65,-473.09,38.13
452,53.31,0.0,3.83,25.24,96.67,145.0,-47.56,-491.99,38.59
453,53.31,0.0,3.81,25.18,95.94,145.0,-46.71,-486.89,38.73
454,53.31,0.0,3.8,24.9,94.62,145.0,-47.73,-504.44,38.3
455,53.31,0.0,3.8,25.0,95.0,145.0,-46.51,-489.61,38.4
456,53.31,0.0,3.8,25.0,95.0,145.0,-45.66,-480.62,37.2
457,53.31,0.0,3.8,25.0,95.0,145.0,-46.39,-488.33,37.4
458,53.31,0.0,3.9,25.1,97.89,145.0,-46.88,-478.89,37.7
459,53.31,0.0,3.9,25.1,97.89,145.0,-48.34,-493.86,43.7
460,53.31,0.0,3.9,25.0,97.5,145.0,75.7,776.41,37.8
471,53.31,0.0,3.77,25.21,95.04,145.0,78.3,823.85,39.38
472,53.31,0.0,3.77,25.3,95.38,145.0,76.3,799.95,38.45
473,53.31,0.0,3.74,25.13,93.99,145.0,78.4,834.17,39.97
474,53.31,0.0,3.68,25.34,93.25,145.0,76.8,823.58,39.3
475,53.31,0.0,3.65,25.1,91.62,145.0,78.4,855.76,39.33
476,53.31,0.0,3.71,25.25,93.68,145.0,-52.6,-561.5,37.91
477,53.31,0.0,3.59,25.2,90.47,145.0,-51.2,-565.95,38.85
478,53.31,0.0,3.73,25.2,94.0,145.0,-53.3,-567.05,33.24
479,53.31,0.0,3.7,25.17,93.13,145.0,-51.7,-555.14,38.09
480,53.31,0.0,3.7,25.33,93.72,145.0,-51.9,-553.77,39.4
505,53.31,0.0,3.7,25.05,92.69,145.0,79.9,862.06,39.16
506,53.31,0.0,3.65,25.0,91.25,145.0,78.9,864.66,38.88
507,53.31,0.0,3.7,25.1,92.87,145.0,78.1,840.96,38.78
508,53.31,0.0,3.7,25.25,93.43,145.0,76.1,814.56,39.19
509,53.31,0.0,3.75,25.0,93.75,145.0,75.9,809.6,39.09
510,53.31,0.0,3.7,25.15,93.06,145.0,-55.8,-599.65,38.67
511,53.31,0.0,3.7,25.05,92.69,145.0,-51.3,-553.49,38.5
512,53.31,0.0,3.7,25.15,93.06,145.0,-55.0,-591.05,38.33
513,53.31,0.0,3.65,25.1,91.62,145.0,-57.5,-627.63,39.44
514,53.31,0.0,3.7,25.2,93.24,145.0,-53.1,-569.5,39.71
573,51.64,90.0,3.73,24.85,92.69,300.0,5.05,54.48,12.85
574,51.64,90.0,3.85,24.99,96.21,300.0,5.43,56.49,12.37
575,51.64,90.0,3.8,25.0,95.0,300.0,5.21,54.89,16.22
576,51.64,90.0,3.73,24.9,92.88,300.0,4.93,53.1,13.81
577,51.64,90.0,3.71,24.92,92.45,300.0,4.75,51.34,13.05
578,51.64,90.0,3.81,24.75,94.3,300.0,5.23,55.51,13.78
579,51.64,90.0,3.69,24.87,91.77,300.0,5.01,54.59,13.14
580,51.64,90.0,3.69,24.96,92.1,300.0,5.38,58.42,14.07
581,51.64,90.0,3.67,24.87,91.27,300.0,5.49,60.18,14.53
582,51.64,90.0,3.75,25.0,93.75,300.0,4.91,52.34,13.77
583,51.64,90.0,3.77,24.91,93.91,300.0,5.14,54.75,14.3
585,53.11,0.0,3.736,10.265,38.35,126.0,-25.42,-662.71,40.99
586,53.11,0.0,3.649,10.162,37.08,126.0,-28.86,-778.21,39.14
587,53.11,0.0,3.801,10.281,39.08,126.0,-25.02,-640.36,39.27
588,53.11,0.0,3.712,10.197,37.85,126.0,-17.18,-453.75,42.98
589,53.11,0.0,3.808,10.117,38.53,126.0,-27.22,-706.6,39.13
590,53.11,0.0,3.765,10.139,38.17,126.0,-26.69,-699.05,39.49
591,53.11,0.0,3.658,10.269,37.56,126.0,-24.71,-657.73,39.76
592,53.11,0.0,3.667,10.292,37.74,126.0,-26.0,-688.94,40.75
593,53.11,0.0,3.708,10.159,37.67,126.0,-27.17,-721.35,39.44
594,53.11,0.0,3.791,10.248,38.85,126.0,-22.19,-571.22,37.94
595,52.73,90.0,3.77,9.78,36.87,126.0,-6.37,-172.66,15.51
596,52.73,90.0,3.78,9.88,37.35,126.0,-5.83,-156.08,14.6
597,52.73,90.0,3.78,9.95,37.61,126.0,-6.54,-173.81,14.72
598,52.73,90.0,3.92,10.07,39.47,126.0,-6.0,-152.0,13.83
599,52.73,90.0,3.81,9.82,37.41,126.0,-6.09,-162.64,13.93
600,52.73,90.0,3.76,9.9,37.22,126.0,-6.31,-169.54,14.45
601,52.73,90.0,3.93,9.93,39.02,126.0,-6.09,-155.93,13.62
602,52.73,90.0,3.95,9.83,38.83,126.0,-6.31,-162.54,13.82
603,52.73,90.0,3.91,9.84,38.47,126.0,-5.96,-154.99,13.36
604,52.73,90.0,3.79,9.85,37.33,126.0,-6.29,-168.57,14.15
648,53.31,0.0,3.8,25.0,95.0,145.0,73.74,776.18,38.2
652,53.31,0.0,3.8,25.1,95.38,145.0,75.08,787.17,36.2
655,50.81,0.0,3.7,24.7,91.39,145.0,-43.32,-474.04,38.96
656,50.81,0.0,3.7,25.0,92.5,145.0,-42.3,-457.32,39.43
657,50.81,0.0,3.7,24.8,91.76,145.0,-42.7,-465.34,38.9
658,52.32,0.0,3.8,24.8,94.24,145.0,-43.04,-456.75,37.76
663,52.32,0.0,3.8,24.5,93.1,145.0,67.9,729.31,37.01
664,52.32,0.0,3.8,24.7,93.86,145.0,79.31,845.02,39.33
666,52.32,0.0,3.8,24.8,94.24,145.0,-41.94,-445.08,38.41
667,52.32,0.0,3.7,24.8,91.76,145.0,-40.68,-443.29,39.52
671,52.32,0.0,3.8,24.8,94.24,145.0,-41.0,-435.06,37.97
672,52.32,0.0,3.8,24.6,93.48,145.0,-41.49,-443.86,38.41
674,52.32,0.0,3.8,24.8,94.24,145.0,76.6,812.77,39.61
675,50.66,0.0,3.9,24.6,95.94,145.0,76.06,792.76,36.3
679,50.66,0.0,3.7,24.7,91.39,145.0,72.57,794.02,38.03
681,50.66,0.0,3.8,24.8,94.24,145.0,76.46,811.34,37.85
682,50.66,0.0,3.8,24.8,94.24,145.0,-42.48,-450.76,38.6
684,50.66,0.0,3.7,24.7,91.39,145.0,-41.54,-454.5,38.96
685,50.66,0.0,3.8,24.8,94.24,145.0,75.7,803.27,36.6
751,53.31,0.0,3.67,25.25,92.67,145.0,-46.82,-505.21,40.01
752,53.31,0.0,3.7,25.34,93.76,145.0,-55.06,-587.26,40.04
753,53.31,0.0,3.7,25.12,92.94,145.0,-51.47,-553.82,40.88
754,53.31,0.0,3.68,25.29,93.14,145.0,78.18,839.32,38.03
755,53.31,0.0,3.75,25.33,95.06,145.0,75.95,798.89,39.54
756,53.31,0.0,3.69,25.22,92.99,145.0,70.66,759.87,39.39
883,53.31,0.0,3.82,25.0,95.43,145.0,75.01,786.02,37.91
884,53.31,0.0,3.82,25.0,95.43,145.0,77.02,807.08,41.45
885,53.31,0.0,3.82,25.0,95.43,145.0,76.62,802.89,39.25
886,53.31,0.0,3.82,25.0,95.43,145.0,75.98,796.19,40.83
887,53.31,0.0,3.82,25.0,95.43,145.0,-55.96,-586.4,43.04
888,53.31,0.0,3.82,25.0,95.43,145.0,-52.26,-547.63,41.09
889,53.31,0.0,3.82,25.0,95.43,145.0,-54.8,-574.24,39.75
890,53.31,0.0,3.82,25.0,95.43,145.0,-57.37,-601.17,40.05
914,50.29,0.0,3.77,24.6,92.73,145.0,76.43,824.23,38.57
915,50.29,0.0,3.8,24.72,94.01,145.0,71.86,764.42,39.1
916,50.29,0.0,3.73,24.92,93.05,145.0,65.5,703.94,38.75
917,50.29,0.0,3.84,24.75,95.14,145.0,73.65,774.16,38.05
918,50.29,0.0,3.75,24.86,93.15,145.0,72.18,774.84,36.74
919,51.47,0.0,3.67,24.87,91.2,145.0,72.8,798.23,39.2
920,51.47,0.0,3.66,24.72,90.38,145.0,73.99,818.65,39.73
921,51.47,0.0,3.72,24.64,91.65,145.0,72.7,793.25,38.72
922,51.47,0.0,3.74,24.72,92.55,145.0,71.94,777.33,39.0
923,51.47,0.0,3.73,24.77,92.47,145.0,72.36,782.48,39.59
924,51.47,0.0,3.68,24.72,90.89,145.0,71.58,787.57,39.38
925,51.47,0.0,3.78,24.6,92.91,145.0,71.46,769.16,38.02
926,51.47,0.0,3.72,24.56,91.43,145.0,71.44,781.34,40.18
927,51.47,0.0,3.69,24.86,91.64,145.0,73.38,800.76,41.38
928,51.47,0.0,3.74,24.82,92.76,145.0,74.37,801.78,39.31
929,51.47,0.0,3.72,24.82,92.32,145.0,72.46,784.9,39.8
930,51.47,0.0,3.75,24.52,92.03,145.0,70.45,765.5,39.03
931,51.47,0.0,3.74,24.56,91.85,145.0,73.65,801.81,40.99
932,51.47,0.0,3.75,24.64,92.48,145.0,68.14,736.79,37.85
933,51.47,0.0,3.82,24.84,94.82,145.0,71.37,752.7,37.26
934,51.47,0.0,3.69,24.88,91.9,145.0,73.81,803.13,38.9
935,51.47,0.0,3.8,24.77,94.03,145.0,72.63,772.41,40.11
936,49.49,0.0,3.71,24.78,91.95,145.0,76.87,836.03,39.7
937,49.49,0.0,3.76,25.03,94.13,145.0,68.84,731.37,37.74
938,49.49,0.0,3.77,25.0,94.18,145.0,75.06,796.99,39.28
939,49.49,0.0,3.71,24.91,92.4,145.0,76.27,825.4,40.08
940,49.49,0.0,3.82,24.87,95.02,145.0,66.4,698.83,38.94
941,49.49,0.0,3.83,25.02,95.91,145.0,66.66,695.03,38.14
942,49.49,0.0,3.79,24.77,93.8,145.0,71.79,765.39,38.66
959,52.47,0.0,3.83,25.33,97.01,145.0,-52.11,-537.14,38.9
960,52.47,0.0,3.88,25.41,98.58,145.0,-53.23,-539.97,38.16
961,52.47,0.0,3.81,25.35,96.67,145.0,-51.19,-529.53,39.07
962,52.47,0.0,3.89,25.41,98.78,145.0,-50.17,-507.89,38.06
963,52.47,0.0,3.88,25.35,98.45,145.0,-50.01,-508.0,37.44
964,52.47,0.0,3.91,25.4,99.3,145.0,-52.09,-524.56,38.58
965,52.47,0.0,3.95,25.34,100.18,145.0,-53.4,-533.04,38.46
966,52.47,0.0,3.86,25.41,98.07,145.0,-52.09,-531.15,38.03
967,49.79,0.0,3.84,25.27,97.05,145.0,-49.57,-510.78,39.33
968,49.79,0.0,3.78,25.37,95.89,145.0,-50.74,-529.16,39.06
969,49.79,0.0,3.81,25.41,96.81,145.0,-51.47,-531.65,39.8
970,49.79,0.0,3.81,25.45,96.88,145.0,-49.25,-508.38,39.03
971,49.79,0.0,3.76,25.31,95.09,145.0,-49.73,-522.98,38.51
972,49.79,0.0,3.79,25.19,95.55,145.0,-45.94,-480.82,39.24
973,49.79,0.0,3.79,25.15,95.25,145.0,-49.97,-524.6,38.88
974,49.79,0.0,3.8,25.27,95.96,145.0,-50.82,-529.59,39.4
975,49.79,0.0,3.8,25.41,96.57,145.0,-47.31,-489.89,38.34
976,49.79,0.0,3.82,25.3,96.72,145.0,-51.21,-529.46,38.63
977,49.79,0.0,3.77,25.38,95.75,145.0,-46.82,-488.99,39.37
978,49.79,0.0,3.76,25.26,94.99,145.0,-48.86,-514.38,38.6
979,49.79,0.0,3.85,25.45,97.97,145.0,-51.07,-521.3,39.3
980,49.79,0.0,3.81,25.53,97.26,145.0,-52.07,-535.4,38.9
981,49.79,0.0,3.81,25.48,96.99,145.0,-52.53,-541.58,40.1
982,49.79,0.0,3.83,25.38,97.21,145.0,-50.49,-519.4,39.2
983,49.79,0.0,3.82,25.34,96.86,145.0,-52.12,-538.04,39.2
984,49.79,0.0,3.83,25.45,97.54,145.0,-52.64,-539.69,38.9
985,51.11,0.0,3.77,25.23,95.11,145.0,76.27,801.95,42.59
997,53.73,90.0,6.33,25.04,158.45,145.0,8.54,53.9,14.02
998,53.73,90.0,6.32,25.21,159.3,145.0,8.24,51.73,14.73
999,53.73,90.0,6.31,25.29,159.59,145.0,8.63,54.08,14.35
1000,53.73,90.0,6.29,25.0,157.19,145.0,8.81,56.05,14.07
1001,53.73,90.0,6.35,25.18,159.84,145.0,8.59,53.74,13.84
1002,53.73,90.0,6.35,25.2,160.0,145.0,9.19,57.44,13.88
1003,53.73,90.0,6.31,25.11,158.39,145.0,9.49,59.92,14.01
1004,53.73,90.0,6.33,25.23,159.69,145.0,8.73,54.67,14.16
1005,53.73,90.0,6.33,25.27,159.96,145.0,9.08,56.76,14.69
1006,53.73,90.0,6.38,24.99,159.53,145.0,7.91,49.58,14.09
1007,53.73,90.0,6.36,25.11,159.68,145.0,8.39,52.54,14.42
1008,53.73,90.0,6.3,25.24,159.07,145.0,8.31,52.24,14.39
1009,53.73,90.0,6.36,25.24,160.51,145.0,9.11,56.76,13.9
1010,53.73,90.0,6.33,25.13,159.05,145.0,-27.16,-170.78,15.1
1011,53.73,90.0,6.34,25.26,160.05,145.0,9.11,56.92,13.78
1012,53.73,90.0,6.32,25.16,159.01,145.0,8.22,51.69,7.74
1013,53.73,90.0,6.3,25.27,159.13,145.0,-26.7,-167.77,14.7
1014,53.73,90.0,6.36,25.19,160.3,145.0,8.69,54.21,14.6
1015,53.73,90.0,6.32,25.19,159.2,145.0,8.14,51.13,14.29
1016,53.73,90.0,6.29,25.3,159.21,145.0,8.01,50.31,13.93
1017,53.73,90.0,6.28,25.25,158.51,145.0,8.27,52.17,14.17
1018,53.73,90.0,6.31,25.22,159.19,145.0,-26.02,-163.42,15.3
1019,53.73,90.0,6.33,25.17,159.4,145.0,8.34,52.32,13.74
1020,53.73,90.0,6.39,25.2,161.03,145.0,8.23,51.11,13.66
1021,53.73,90.0,6.26,25.24,157.93,145.0,8.26,52.29,14.0
1022,53.73,90.0,6.28,25.19,158.21,145.0,8.36,52.85,13.6
1023,53.73,90.0,6.3,25.16,158.6,145.0,8.85,55.82,14.19
1024,53.73,90.0,6.31,25.21,159.17,145.0,-27.04,-169.88,15.03
1025,53.73,90.0,6.38,25.06,159.98,145.0,-26.45,-165.34,15.22
1026,53.73,90.0,6.39,25.2,161.1,145.0,-26.1,-162.01,14.95
1027,53.73,90.0,6.29,24.91,156.76,145.0,8.95,57.07,13.88
1028,53.73,90.0,6.32,25.14,158.81,145.0,8.45,53.18,13.54
1029,53.73,90.0,6.3,25.31,159.47,145.0,-27.22,-170.66,14.9
1030,53.73,90.0,6.28,25.31,158.95,145.0,-26.76,-168.36,15.1
1031,53.73,90.0,6.26,25.33,158.57,145.0,-26.14,-164.85,14.75
1032,53.73,90.0,6.35,25.24,160.29,145.0,-27.52,-171.69,15.03
1033,54.75,90.0,6.31,25.05,158.04,145.0,-26.59,-168.23,14.7
1034,54.75,90.0,6.26,25.01,156.54,145.0,-26.72,-170.71,15.0
1035,54.75,90.0,6.47,25.0,161.77,145.0,-26.65,-164.74,14.7
1036,54.75,90.0,6.28,25.15,158.04,145.0,-25.65,-162.3,15.01
1037,54.75,90.0,6.3,24.98,157.4,145.0,-26.14,-166.08,15.11
1038,54.75,90.0,6.26,25.11,157.09,145.0,-25.11,-159.83,15.1
1039,54.75,90.0,6.36,25.05,159.39,145.0,-26.12,-163.9,14.8
1040,54.75,90.0,6.34,25.03,158.62,145.0,-23.6,-148.79,14.65
1041,54.75,90.0,6.36,24.95,158.61,145.0,-26.08,-164.43,15.16
1042,54.75,90.0,6.3,25.04,157.75,145.0,-25.88,-164.05,14.39
1043,54.75,90.0,6.33,25.0,158.18,145.0,-25.56,-161.59,15.05
1044,54.75,90.0,6.34,25.07,158.94,145.0,-26.68,-167.88,15.1
1045,54.75,90.0,6.36,25.12,159.67,145.0,-26.09,-163.39,15.14
1046,54.75,90.0,6.39,25.1,160.49,145.0,-26.65,-166.06,15.66
1047,54.75,90.0,6.27,25.15,157.67,145.0,-26.2,-166.17,15.28
1048,54.75,90.0,6.46,25.02,161.63,145.0,-25.45,-157.47,15.0
1193,53.31,0.0,3.78,25.3,95.63,145.0,-42.65,-445.97,38.56
1194,53.31,0.0,3.71,25.3,93.86,145.0,73.82,786.47,39.41
1195,53.31,0.0,3.75,25.3,94.8,145.0,77.59,818.47,39.36
1217,53.54,0.0,3.73,25.32,94.54,145.0,78.94,834.95,38.57
1218,53.54,0.0,3.74,25.4,94.98,145.0,79.74,839.48,39.1
1219,53.54,0.0,3.71,25.41,94.37,145.0,81.24,860.89,38.5
1220,53.54,0.0,3.76,25.41,95.55,145.0,80.3,840.4,39.22
1221,53.54,0.0,3.72,25.42,94.66,145.0,78.72,831.58,39.33
1222,53.54,0.0,3.73,25.72,95.85,145.0,79.14,825.71,36.4
1229,56.66,90.0,6.2,25.03,155.08,145.0,9.14,58.92,14.71
1230,56.66,90.0,6.17,25.16,155.3,145.0,8.59,55.31,15.21
1231,56.66,90.0,6.21,25.14,156.18,145.0,8.96,57.37,14.93
1232,56.66,90.0,6.29,24.9,156.54,145.0,9.0,57.5,14.49
1233,56.66,90.0,6.16,25.16,155.09,145.0,8.72,56.23,15.08
1234,56.66,90.0,6.28,25.19,158.17,145.0,9.23,58.34,14.48
1347,52.58,0.0,3.87,25.3,97.91,300.0,65.38,667.7,34.77
1348,52.58,0.0,3.8,24.99,94.96,300.0,61.53,647.89,38.66
1349,52.58,0.0,3.86,25.03,96.62,300.0,65.68,679.75,38.52
1350,52.58,0.0,3.69,24.86,91.73,300.0,55.5,605.01,40.04
1351,52.58,0.0,3.82,24.89,95.08,300.0,59.88,629.73,37.82
1352,52.58,0.0,3.85,25.05,96.44,300.0,49.93,517.67,38.72
1353,52.58,0.0,3.94,24.95,98.3,300.0,59.88,609.09,36.35
1354,52.58,0.0,3.81,25.06,95.48,300.0,60.0,628.41,37.23
1355,54.57,90.0,3.77,24.78,93.42,300.0,5.02,53.68,11.44
1356,54.57,90.0,3.78,24.91,94.16,300.0,5.06,53.74,11.78
1357,54.57,90.0,3.77,24.87,93.76,300.0,5.17,55.14,11.57
1359,54.57,90.0,3.81,24.94,95.02,300.0,4.73,49.73,12.29
1360,54.57,90.0,3.81,24.9,94.87,300.0,5.07,53.44,13.05
1364,54.57,90.0,3.83,25.05,95.94,300.0,5.1,53.16,12.85
1435,56.59,10.0,6.24,25.23,157.35,145.0,61.4,390.21,35.87
1436,56.59,10.0,6.22,25.21,156.72,145.0,59.94,382.43,34.08
1437,56.59,10.0,6.19,25.22,156.03,145.0,60.68,388.93,37.89
1438,56.59,10.0,6.24,25.15,156.96,145.0,65.34,416.32,35.98
1439,56.59,10.0,6.14,25.24,154.99,145.0,60.72,391.78,37.24
1447,56.59,10.0,6.17,25.23,155.65,145.0,-59.3,-380.96,35.43
1448,56.59,10.0,6.15,25.22,155.21,145.0,-57.77,-372.21,37.03
1449,56.59,10.0,6.18,25.21,155.73,145.0,-58.6,-376.26,36.19
1450,56.59,10.0,6.18,25.19,155.59,145.0,-59.64,-383.31,35.91
1451,56.59,10.0,6.13,24.98,153.02,145.0,-58.5,-382.27,36.75
1457,56.59,60.0,6.1,25.24,153.98,145.0,12.08,78.47,14.13
1458,56.59,60.0,6.12,25.25,154.51,145.0,-23.64,-153.01,13.9
1459,56.59,60.0,6.1,25.12,153.25,145.0,-23.86,-155.67,14.23
1460,56.59,60.0,6.1,25.15,153.35,145.0,-23.09,-150.59,13.23
1461,56.59,60.0,6.11,25.22,154.03,145.0,-24.03,-156.03,13.38
1462,56.59,60.0,6.13,25.22,154.51,145.0,-24.23,-156.8,13.55
1463,56.59,60.0,6.14,25.2,154.79,145.0,10.52,67.98,13.67
1464,56.59,60.0,6.19,25.22,156.11,145.0,11.19,71.69,13.38
1465,56.59,60.0,6.22,25.26,157.03,145.0,11.13,70.88,13.06
1466,56.59,60.0,6.1,25.17,153.62,145.0,11.09,72.16,13.25
1575,51.45,90.0,3.783,10.04,37.98,126.0,-5.74,-151.06,12.9
1576,51.45,90.0,3.867,10.068,38.93,126.0,-6.35,-163.04,13.11
1577,51.45,90.0,3.877,10.147,39.34,126.0,-6.23,-158.24,12.97
1578,51.45,90.0,3.758,10.108,37.99,126.0,-5.86,-154.27,13.04
1579,51.45,90.0,3.745,10.051,37.64,126.0,-5.98,-158.94,14.48
1580,51.45,90.0,3.705,10.073,37.32,126.0,-5.62,-150.45,13.35
1581,51.45,90.0,3.715,10.096,37.51,126.0,-5.37,-143.17,11.14
1591,54.15,0.0,3.74,10.108,37.8,126.0,-24.17,-639.35,35.4
1592,54.15,0.0,3.777,10.179,38.45,126.0,-23.44,-609.62,35.87
1593,54.15,0.0,3.751,10.157,38.1,126.0,-22.95,-602.38,36.98
1594,54.15,0.0,3.809,10.114,38.52,126.0,-20.51,-532.33,38.28
1595,54.15,0.0,3.782,10.195,38.56,126.0,-22.22,-576.22,34.61
1596,54.15,0.0,3.743,10.161,38.03,126.0,-17.58,-462.17,36.2
1597,54.15,0.0,3.712,10.161,37.72,126.0,-16.85,-446.61,36.16
1598,54.15,0.0,3.767,10.159,38.27,126.0,-17.09,-446.58,37.6
1759,55.05,90.0,6.05,25.09,151.86,145.0,8.25,54.33,14.75
1760,55.05,90.0,6.02,25.2,151.6,145.0,8.81,58.11,15.28
1761,55.05,90.0,6.17,25.1,154.76,145.0,7.88,50.92,13.9
1762,55.05,90.0,6.14,25.1,154.05,145.0,8.22,53.33,14.23
1763,55.05,90.0,6.05,25.22,152.67,145.0,8.11,53.09,13.74
1764,0.0,0.0,6.34,25.34,160.66,145.0,-87.57,-545.08,41.43
1765,0.0,0.0,6.31,25.36,160.02,145.0,-98.94,-618.29,41.9
1766,0.0,0.0,6.41,25.16,161.25,145.0,-97.82,-606.62,42.11
1767,0.0,0.0,6.37,25.08,159.86,145.0,-89.15,-557.66,41.13
1768,0.0,0.0,6.26,25.36,158.75,145.0,-88.81,-559.42,42.1
1830,52.58,0.0,3.8,25.05,95.19,300.0,67.14,705.32,38.16
1831,52.58,0.0,3.81,24.95,95.06,300.0,68.31,718.61,40.17
1832,52.58,0.0,3.78,25.03,94.61,300.0,62.84,664.2,38.37
1833,52.58,0.0,3.81,25.04,95.4,300.0,64.7,678.15,37.86
1834,52.58,0.0,3.83,25.04,95.9,300.0,70.02,730.11,36.94
1835,52.58,0.0,3.77,24.91,93.91,300.0,66.8,711.28,36.9
1836,52.58,0.0,3.71,25.09,93.08,300.0,65.23,700.81,38.12
1837,54.57,90.0,3.77,24.95,94.06,300.0,5.13,54.51,12.69
1838,54.57,90.0,3.79,24.83,94.11,300.0,5.39,57.27,12.93
1839,54.57,90.0,3.77,24.85,93.68,300.0,5.47,58.38,12.23
1840,54.57,90.0,3.77,24.87,93.76,300.0,5.03,53.64,12.32
1841,54.57,90.0,3.76,24.69,92.83,300.0,5.18,55.76,12.15
1863,54.15,0.0,3.752,10.253,38.47,126.0,-24.05,-625.11,38.08
1864,54.15,0.0,3.727,10.184,37.96,126.0,-23.07,-607.88,39.34
1865,54.15,0.0,3.764,10.174,38.29,126.0,-24.9,-650.28,39.19
1866,54.15,0.0,3.756,10.16,38.16,126.0,-24.66,-646.14,38.1
1867,54.15,0.0,3.745,10.104,37.84,126.0,-22.95,-606.51,40.25
1868,54.15,0.0,3.731,10.171,37.95,126.0,-16.6,-437.51,38.31
1869,54.15,0.0,3.722,9.559,35.58,126.0,-20.51,-576.4,39.43
1870,51.45,90.0,3.721,10.019,37.28,126.0,-5.86,-157.19,15.35
1871,51.45,90.0,3.736,10.048,37.54,126.0,-5.74,-152.84,13.89
1872,51.45,90.0,3.788,10.067,38.13,126.0,-6.1,-160.03,14.27
1873,51.45,90.0,3.708,9.998,37.07,126.0,-5.49,-148.16,14.18
1874,51.45,90.0,3.754,9.998,37.53,126.0,-5.86,-156.13,14.75
1875,51.45,90.0,3.699,10.001,36.99,126.0,-5.62,-151.78,14.72
1876,51.45,90.0,3.701,10.0,37.01,126.0,-5.86,-158.34,14.27
2210,51.94,0.0,3.82,10.32,39.96,136.0,-23.5,-596.4,37.2
2212,51.94,0.0,3.88,9.79,37.95,136.0,-25.5,-671.89,39.95
2219,54.75,90.0,6.32,24.97,157.62,145.0,-23.3,-147.8,15.75
2220,54.75,90.0,6.42,25.03,160.5,145.0,-24.77,-154.18,14.75
2221,55.4,90.0,5.96,25.2,149.47,145.0,-23.0,-153.3,16.95
2222,55.4,90.0,6.06,25.26,152.71,145.0,-22.69,-148.27,16.4
2224,53.62,0.0,3.57,25.24,90.0,145.0,-39.04,-433.35,42.65
2226,52.97,0.0,3.71,25.17,93.03,145.0,-40.87,-438.35,42.05
2227,52.47,0.0,3.77,25.43,95.67,145.0,-35.75,-373.39,39.05
2228,54.75,90.0,6.24,25.07,156.19,145.0,-13.91,-88.98,11.5
2229,54.75,90.0,6.27,24.99,156.44,145.0,-15.13,-96.63,10.75
2230,54.75,90.0,6.3,24.98,157.12,145.0,-14.52,-92.32,11.15
2231,54.75,90.0,6.38,25.02,159.56,145.0,-15.01,-94.01,11.0
2232,54.75,90.0,6.11,25.05,152.93,145.0,9.39,61.38,10.0
2233,54.75,90.0,6.17,25.11,154.81,145.0,7.93,51.18,10.6
2234,54.75,90.0,6.19,24.94,154.13,145.0,8.5,55.1,9.3
2236,54.75,90.0,6.26,24.95,155.94,145.0,9.15,58.58,10.6
2239,51.61,30.0,3.82,24.78,94.58,145.0,6.95,73.46,8.4
2240,51.61,30.0,3.82,24.86,94.77,145.0,6.95,73.24,9.05
2241,51.61,30.0,3.83,24.99,95.56,145.0,6.47,67.56,7.9
2242,51.61,30.0,3.85,24.55,94.36,145.0,6.83,72.38,8.5
2401,51.94,0.0,3.92,10.01,39.24,136.0,-24.4,-621.83,36.1
2416,52.97,0.0,3.6,25.21,90.56,145.0,-38.31,-422.69,44.25
2441,52.38,0.0,3.69,25.6,94.26,145.0,109.1,1156.5,49.3
2575,52.38,0.0,3.73,25.6,95.36,145.0,84.18,882.94,39.8
2577,53.62,0.0,3.7,25.23,93.04,145.0,99.31,1065.26,39.55
2892,52.89,0.0,3.72,25.25,93.85,145.0,87.77,935.27,38.38
2893,52.89,0.0,3.74,25.19,94.22,145.0,84.58,897.62,41.51
2894,52.89,0.0,3.67,25.22,92.55,145.0,81.74,883.23,35.18
2895,52.38,0.0,3.78,25.21,95.38,145.0,87.79,920.44,37.71
2910,52.89,0.0,3.68,25.2,92.72,145.0,87.26,940.99,37.7
2911,52.89,0.0,3.65,25.17,91.88,145.0,86.18,920.42,38.6
2912,52.89,0.0,3.71,25.23,93.68,145.0,79.0,843.38,38.75
2913,52.89,0.0,3.73,25.25,94.17,145.0,-42.33,-460.12,42.34
2914,52.89,0.0,3.65,25.24,92.04,145.0,-39.16,-425.33,39.15
2915,52.89,0.0,3.67,25.17,92.3,145.0,86.13,933.16,39.91
2916,52.04,0.0,3.7,25.28,93.63,145.0,86.13,919.9,39.4
3713,53.73,90.0,6.21,25.43,157.92,145.0,39.51,250.1894943,16.32
3714,53.73,90.0,6.21,25.44,157.98,145.0,37.34,236.3554421,16.31
3715,53.73,90.0,6.2,25.3,156.86,145.0,37.77,240.7879638,16.84
3716,53.73,90.0,6.2,25.44,157.73,145.0,37.79,239.5896734,16.5
3717,53.73,90.0,6.21,25.34,157.36,145.0,34.34,218.223783,16.45
3718,53.73,90.0,6.16,25.46,156.83,145.0,10.42,66.43984452,16.08
3719,53.73,90.0,6.18,25.5,157.59,145.0,10.4,65.99403515,16.09
3720,53.73,90.0,6.15,25.52,156.95,145.0,9.84,62.69592476,15.87
3721,53.73,90.0,6.15,25.52,156.95,145.0,10.16,64.73481663,16.2
3722,53.73,90.0,6.15,25.52,156.95,145.0,10.43,66.45513164,16.1
3723,51.61,30.0,3.85,24.71,95.13,145.0,14.48,152.2071615,19.15
3724,51.61,30.0,3.89,24.5,95.31,145.0,14.16,148.5756256,18.4
3725,51.61,30.0,3.88,24.76,96.07,145.0,14.9,155.0971804,18.1
3726,51.61,30.0,3.86,24.76,95.57,145.0,14.9,155.9007927,18.29
3727,51.61,30.0,3.9,24.69,96.29,145.0,14.6,151.6237239,18.88
3728,53.5,0.0,3.86,25.35,97.85,145.0,97.3,994.3689896,36.42
3729,53.5,0.0,3.85,25.34,97.56,145.0,93.8,961.4694698,37.37
3730,53.5,0.0,3.83,25.41,97.32,145.0,92.7,952.5248073,37.61
3731,53.5,0.0,3.82,25.42,97.1,145.0,93.4,961.8513682,38.59
3732,53.5,0.0,3.78,25.28,95.56,145.0,97.1,1016.132543,38.12
3785,54.6,90.0,6.04,25.0,150.9,145.0,6.68,44.23560542,15.06
3786,54.6,90.0,6.07,25.03,152.0,145.0,6.34,41.70523999,13.61
3788,54.6,90.0,6.09,24.93,151.72,145.0,6.41,42.24220181,14.77
3789,54.6,90.0,6.07,25.21,153.11,145.0,7.26,47.43034471,13.89
3790,54.6,90.0,6.05,24.83,150.24,145.0,7.05,46.89111986,15.0
3791,54.6,90.0,6.19,24.98,154.69,145.0,-25.58,-165.3901014,15.29
3792,54.6,90.0,6.06,24.84,150.63,145.0,-25.14,-166.8952447,15.35
3793,54.6,90.0,6.04,24.96,150.66,145.0,-25.28,-167.7739667,15.13
3794,54.6,90.0,6.08,24.81,150.78,145.0,-25.55,-169.4627989,15.59
3795,54.6,90.0,6.07,25.0,151.73,145.0,-26.34,-173.5717426,16.14
3796,52.41,0.0,3.89,25.24,98.2,145.0,-52.0,-529.5093481,39.91
3797,52.41,0.0,3.85,25.02,96.23,145.0,-46.71,-485.374857,40.76
3798,52.41,0.0,3.86,25.16,97.05,145.0,86.36,889.8406527,41.5
3799,52.41,0.0,3.88,25.12,97.47,145.0,-49.65,-509.3899796,41.32
3800,52.41,0.0,3.84,25.16,96.63,145.0,86.27,892.7920917,42.1
3801,52.41,0.0,3.87,25.14,97.36,145.0,85.9,882.2681561,39.59
3802,52.41,0.0,3.91,25.17,98.32,145.0,91.26,928.2146328,40.34
3803,52.41,0.0,3.89,25.1,97.54,145.0,-50.43,-516.9855518,40.6
3804,52.41,0.0,3.89,25.15,97.93,145.0,-49.36,-504.0727374,39.33
3805,52.41,0.0,3.83,25.07,96.02,145.0,90.98,947.4880257,42.38
3931,52.41,0.0,3.83,25.76,98.66,145.0,-63.41,-642.7241984,40.3
3932,52.41,0.0,3.9,25.63,99.96,145.0,-57.11,-571.3439897,39.63
3933,52.41,0.0,3.9,25.57,99.72,145.0,-65.33,-655.1099179,39.74
3934,52.41,0.0,3.91,25.46,99.55,145.0,-61.59,-618.7390424,42.2
3935,52.41,0.0,3.81,25.42,96.85,145.0,-55.4,-572.0174042,40.42
